Repository: fededc88/Panasonic-18650PF-Data

# [Panasonic 18650PF Li-Ion Battery Data](https://data.mendeley.com/datasets/wykht8y7tg/1#folder-df7a873b-ae5f-4a63-ab5c-8f9792b59429)

## Brief

The included tests were performed at the University of Wisconsin-Madison by Dr. Phillip Kollmeyer (phillip.kollmeyer@gmail.com).  If this data is utilized for any purpose, it should be appropriately referenced.

The tests can be used to test Neural Network and Kalman Filter State of Charge algorithms, or to develop battery models, and are intended to be a reference so researchers can compare their algorithm and model performance for a standard data set.

For the tests, a brand new 2.9Ah Panasonic 18650PF cell was tested in an 8 cu.ft. thermal chamber with a 25 amp, 18 volt Digatron Firing Circuits Universal Battery Tester channel.

A series of tests, including HPPC, drive cycles, and impedance spectroscopy, were performed at five different temperatures.  The battery was charged after each test at a 1C rate to 4.2V, 50mA cut off, with battery temperature 12degC or greater).

## Dataset description

A series of tests were performed at five different temperatures, as follows (battery charged after each test at 1C rate to 4.2V, 50mA cut off, with battery temperature 12degC or greater):

1. Cycled at 1C rate at 25degC ten times to break it in (this data is not included)
2. C/20 discharge and charge test
3. Five pulse discharge HPPC test (0.5, 1, 2, 4, 6C) performed at 100, 95, 90, 80, 70..., 30, 25, 20, 15, 10, 5, 0 % SOC.  The logged data file only includes the pulses, and does not include the subsequent discharges between the pulses, refer to the amp-hour data to determine the SOC for each pulse set.  The discharges between pulses are included in another file, with "dis5_10p" in the name, in case this data is needed.
4. EIS test performed from 1mHz to 100, 95, 90, 80, 70..., 30, 25, 20, 15, 10, 5, 0 % SOC.
5. Series of nine drive cycles performed, in following order: Cycle 1, Cycle 2, Cycle 3, Cycle 4, US06, HWFET, UDDS, LA92, Neural Network (NN).  Cycles 1-4 consist of random mix of US06, HWFET, UDDS, LA92, and Neural Network drive cycels.  Neural Network drive cycle consists of combination of portions of US06 and LA92 drive cycle, and was designed to have some additional dynamics which may be useful for training neural networks.  The drive cycle power profile is calculated for an electric Ford F150 truck with a 35kWh battery pack scaled for a single 18650PF cell.
6.  Steps 3 through 5 are repeated for ambient temperatures of 25degC, 10degC, 0degC, -10degC, and -20degC, in that order. For tests with ambient temperature below 10degC, no regen is included in the test.  The drive cycle tests are terminated when voltage first hits 2.5V for 25degC and 10degC and after 2.32Ah (80% DOD), 2.03Ah (70% DOD), and 1.74Ah (60% DOD) have been discharged at 0degC, -10degC, and -20degC respectively.
7. The nine drive cycles are repeated ("-20degC Trise" folder) with a starting chamber temperature of -20degC, which is then allowed to drift upwards such that the battery temperature rises up to 10 or 20degC during the drive cycle.  These tests allow for testing battery models or SOC algorithms with varied temperature drive cycle tests.  The battery ages as more tests are performed though, so these test results may not perfectly compare models developed from earlier tests.
8. Cycles 1 through 3 are repeated ("-20degC Trise with pause" folder) with an ambient temperature starting at -20degC, which is then allowed to drift upwards such that battery temperature rises as high as 25degC.  Each cycle has a 1, 2, or 3 hour pause inserted in the middle.  The cycles and charges are saved in a single contiguous file to allow for evaluation of battery models or SOC algorithms over a contiguous data set with varied temperature.
9.  The nine drive cycles are repeated ("10degC Trise" folder) with a starting ambient temperature of 10degC, similar to that described in step 7.
10. Cycles 1 through 4 are repeated ("10degC Trise with pauses")with a starting ambient temperature of 10degC, similar to that described in step 8.  These cycles include regen power though, since temperature is greater than 10degC.
11. The battery is cycled ten times at 25degC at a rate of 1C ("C20 OCV Test_end_of_tests" folder).  This is followed by two reference capacity tests performed at 1C, which show that the 1C battery capacity has fallen from 2.8Ah to 2.3Ah after the series of tests performed (approximately 110 cycles).

### File naming convention:

The file names begin with the date the test started, and are followed by the time the test started and a descriptive name, such as in the following example:
"03-18-17_02.17 25degC_Cycle_1_Pan18650PF.mat"

* Date: "03-18-18" (March 18th, 2018)
* Time: "02.17" (2:17am)
* Descriptor: "25degC_Cycle_1_Pan18650PF"

The naming convention allows for sorting by date and test time when all the files are placed in one folder.

File: -10degC/EIS/3740_EIS00001.csv


Measurement ID;3740
Battery name;NCR18650PF_SN002
Battery Name;NCR
Circuit;Circ006
Program;458 - Pan_5pulse_EIS_0dC
Start Time;6/7/2017 8:39:18 AM
End Time;1/2/1970
Test section;EIS00001
Comment;
OrderNo;
Producer; Panasonic
Type; NCR
Nominal Voltage; 3.7
Nominal Current; 0
Nominal Capacity; 2.9
Cells; 1
Maximum Voltage; 4.25
Gassing Voltage; 4.3
Break Voltage; 0
Charge Factor; 0
Impedance; 0
Cold Cranking Current; 15
Energy Density; 0
Comment;



Time Stamp;Step;Status;Prog Time;Step Time;Cycle;Cycle Level;Procedure;Voltage;Current;AhAccu;Energy;StartFreq;EndFreq;SetFreq;AAcMax;VAcMin;VAcMax;mvIdeal;Go;Status;U1;Zreal1;Zimg1;ActFreq;EisError;AACStart;MinIntervalTime;CountOfPeriods;UIdeal;AStart;MinDuration;MinPeriods;RemTime;VRelativ;AAmplitude;Betrag;Phase;ChamberT;ChamberSP;Temp45;
;;;;;;;;[V];[A];[Ah];[Wh];[EIS];[EIS];[EIS];[EIS];[EIS];[EIS];[EIS];[EIS];[EIS];[EIS];[EIS];[EIS];[EIS];[EIS];[EIS];[EIS];[EIS];[EIS];[EIS];[EIS];[EIS];[EIS];[EIS];[EIS];[EIS];[EIS];[ChamberT];[ChamberSP];[C1];
6/8/2017 3:58:38 PM;42;EIS;31:19:10.876;00:00:21.322;1;1;Pan_5pulse_EIS_0dC;4.14538;0.00000;0.00000;;0.00100;6000.00000;6000.00000;2.00000;-2.00000;20.00000;10.00000;1.00000;16.00000;4.14468;26.99550;7.17903;6000.00000;0.00000;0.02000;10.00000;3.00000;0.00000;0.00000;0.00000;0.00000;0.00000;0.99725;0.35700;27.93377;14.89223;-10.00000;-10.00000;-7.30775;
6/8/2017 3:58:49 PM;42;EIS;31:19:21.558;00:00:32.004;1;1;Pan_5pulse_EIS_0dC;4.14538;0.00000;0.00000;;0.00100;6000.00000;4499.36526;2.00000;-2.00000;20.00000;10.00000;2.00000;16.00000;4.13727;26.79163;5.01709;4571.42871;0.00000;0.02000;10.00000;3.00000;0.00000;0.00000;0.00000;0.00000;0.00000;0.97433;0.35746;27.25734;10.60655;-10.00000;-10.00000;-7.30775;
6/8/2017 3:58:59 PM;42;EIS;31:19:32.171;00:00:42.617;1;1;Pan_5pulse_EIS_0dC;4.14409;0.00000;0.00000;;0.00100;6000.00000;3374.04795;2.00000;-2.00000;20.00000;10.00000;3.00000;16.00000;4.14015;26.76923;3.03294;3428.57153;0.00000;0.02000;10.00000;3.00000;0.00000;0.00000;0.00000;0.00000;0.00000;0.98724;0.36645;26.94049;6.46403;-10.00000;-10.00000;-7.31896;
6/8/2017 3:59:10 PM;42;EIS;31:19:42.737;00:00:53.183;1;1;Pan_5pulse_EIS_0dC;4.14281;0.00000;0.00000;;0.00100;6000.00000;2530.17902;2.00000;-2.00000;20.00000;10.00000;4.00000;16.00000;4.14267;26.96011;1.23133;2526.31567;0.00000;0.02000;10.00000;3.00000;0.00000;0.00000;0.00000;0.00000;0.00000;1.00091;0.37087;26.98821;2.61501;-10.00000;-10.00000;-7.31896;
6/8/2017 3:59:21 PM;42;EIS;31:19:53.381;00:01:03.827;1;1;Pan_5pulse_EIS_0dC;4.14281;0.00000;0.00000;;0.00100;6000.00000;1897.36660;2.00000;-2.00000;20.00000;10.00000;5.00000;16.00000;4.13254;27.32638;-0.24668;1882.35291;0.00000;0.02000;10.00000;3.00000;0.00000;0.00000;0.00000;0.00000;0.00000;1.01211;0.37036;27.32750;-0.51721;-10.00000;-10.00000;-7.31896;
6/8/2017 3:59:31 PM;42;EIS;31:20:04.090;00:01:14.536;1;1;Pan_5pulse_EIS_0dC;4.14345;0.00000;0.00000;;0.00100;6000.00000;1422.82422;2.00000;-2.00000;20.00000;10.00000;6.00000;16.00000;4.13371;27.79945;-1.43567;1432.83582;0.00000;0.02000;10.00000;3.00000;0.00000;0.00000;0.00000;0.00000;0.00000;1.01833;0.36582;27.83650;-2.95634;-10.00000;-10.00000;-7.33017;
6/8/2017 3:59:42 PM;42;EIS;31:20:14.881;00:01:25.327;1;1;Pan_5pulse_EIS_0dC;4.14409;0.00000;0.00000;;0.00100;6000.00000;1066.96765;2.00000;-2.00000;20.00000;10.00000;7.00000;16.00000;4.13172;28.43767;-2.57202;1066.66663;0.00000;0.02000;10.00000;3.00000;0.00000;0.00000;0.00000;0.00000;0.00000;1.02544;0.35913;28.55374;-5.16800;-10.00000;-10.00000;-7.33017;
6/8/2017 3:59:53 PM;42;EIS;31:20:25.765;00:01:36.211;1;1;Pan_5pulse_EIS_0dC;4.14409;0.00000;0.00000;;0.00100;6000.00000;800.11286;2.00000;-2.00000;20.00000;10.00000;8.00000;16.00000;4.12812;29.18296;-3.57411;800.00000;0.00000;0.02000;10.00000;3.00000;0.00000;0.00000;0.00000;0.00000;0.00000;1.02959;0.35019;29.40101;-6.98239;-10.00000;-10.00000;-7.31896;
6/8/2017 4:00:04 PM;42;EIS;31:20:36.707;00:01:47.153;1;1;Pan_5pulse_EIS_0dC;4.14409;0.00000;0.00000;;0.00100;6000.00000;600.00000;2.00000;-2.00000;20.00000;10.00000;9.00000;16.00000;4.13093;30.04217;-4.51046;600.00000;0.00000;0.02000;10.00000;3.00000;0.00000;0.00000;0.00000;0.00000;0.00000;1.02959;0.34009;30.37888;-8.53848;-10.00000;-10.00000;-7.31896;
6/8/2017 4:00:15 PM;42;EIS;31:20:47.842;00:01:58.288;1;1;Pan_5pulse_EIS_0dC;4.14538;0.00000;0.00000;;0.00100;6000.00000;449.93653;2.00000;-2.00000;20.00000;10.00000;10.00000;16.00000;4.12630;31.01651;-5.40068;450.70422;0.00000;0.02000;10.00000;3.00000;0.00000;0.00000;0.00000;0.00000;0.00000;1.03616;0.32912;31.48319;-9.87747;-10.00000;-10.00000;-7.31896;
6/8/2017 4:00:26 PM;42;EIS;31:20:59.196;00:02:09.642;1;1;Pan_5pulse_EIS_0dC;4.14667;0.00000;0.00000;;0.00100;6000.00000;337.40480;2.00000;-2.00000;20.00000;10.00000;11.00000;16.00000;4.14754;32.14234;-6.28716;336.84210;0.00000;0.02000;10.00000;3.00000;0.00000;0.00000;0.00000;0.00000;0.00000;1.04021;0.31761;32.75146;-11.06752;-10.00000;-10.00000;-7.30775;
6/8/2017 4:00:38 PM;42;EIS;31:21:10.910;00:02:21.356;1;1;Pan_5pulse_EIS_0dC;4.14860;0.00000;0.00000;;0.00100;6000.00000;253.01790;2.00000;-2.00000;20.00000;10.00000;12.00000;16.00000;4.14937;33.38311;-7.15009;253.29816;0.00000;0.02000;10.00000;3.00000;0.00000;0.00000;0.00000;0.00000;0.00000;1.04227;0.30529;34.14024;-12.08913;-10.00000;-10.00000;-7.31896;
6/8/2017 4:00:50 PM;42;EIS;31:21:23.049;00:02:33.495;1;1;Pan_5pulse_EIS_0dC;4.15053;0.00000;0.00000;;0.00100;6000.00000;189.73666;2.00000;-2.00000;20.00000;10.00000;13.00000;16.00000;4.13432;34.78954;-8.02014;189.72333;0.00000;0.02000;10.00000;3.00000;0.00000;0.00000;0.00000;0.00000;0.00000;1.04655;0.29313;35.70203;-12.98178;-10.00000;-10.00000;-7.53191;
6/8/2017 4:01:02 PM;42;EIS;31:21:34.651;00:02:45.097;1;1;Pan_5pulse_EIS_0dC;4.14731;0.00000;0.00000;;0.00100;6000.00000;142.28242;2.00000;-2.00000;20.00000;10.00000;14.00000;16.00000;4.13277;36.34028;-8.88452;142.43323;0.00000;0.02000;10.00000;3.00000;0.00000;0.00000;0.00000;0.00000;0.00000;1.04655;0.27993;37.41057;-13.73826;-10.00000;-10.00000;-7.52071;
6/8/2017 4:01:14 PM;42;EIS;31:21:46.604;00:02:57.050;1;1;Pan_5pulse_EIS_0dC;4.14924;0.00000;0.00000;;0.00100;6000.00000;106.69676;2.00000;-2.00000;20.00000;10.00000;15.00000;16.00000;4.13395;38.05804;-9.74143;106.66666;0.00000;0.02000;10.00000;3.00000;0.00000;0.00000;0.00000;0.00000;0.00000;1.04981;0.26723;39.28498;-14.35732;-10.00000;-10.00000;-7.31896;
6/8/2017 4:01:25 PM;42;EIS;31:21:58.028;00:03:08.474;1;1;Pan_5pulse_EIS_0dC;4.14602;0.00000;0.00000;;0.00100;6000.00000;80.01129;2.00000;-2.00000;20.00000;10.00000;16.00000;16.00000;4.14637;39.91527;-10.58497;80.00000;0.00000;0.02000;10.00000;3.00000;0.00000;0.00000;0.00000;0.00000;0.00000;1.05132;0.25459;41.29493;-14.85219;-10.00000;-10.00000;-7.31896;
6/8/2017 4:01:37 PM;42;EIS;31:22:09.806;00:03:20.252;1;1;Pan_5pulse_EIS_0dC;4.14731;0.00000;0.00000;;0.00100;6000.00000;60.00000;2.00000;-2.00000;20.00000;10.00000;17.00000;16.00000;4.14252;41.90334;-11.43510;60.00000;0.00000;0.02000;10.00000;3.00000;0.00000;0.00000;0.00000;0.00000;0.00000;1.05231;0.24227;43.43560;-15.26393;-10.00000;-10.00000;-7.31896;
6/8/2017 4:01:48 PM;42;EIS;31:22:21.144;00:03:31.590;1;1;Pan_5pulse_EIS_0dC;4.14474;0.00000;0.00000;;0.00100;6000.00000;44.99365;2.00000;-2.00000;20.00000;10.00000;18.00000;16.00000;4.12766;44.03054;-12.29390;44.94382;0.00000;0.02000;10.00000;3.00000;0.00000;0.00000;0.00000;0.00000;0.00000;1.05238;0.23021;45.71464;-15.60043;-10.00000;-10.00000;-7.53191;
6/8/2017 4:02:00 PM;42;EIS;31:22:32.766;00:03:43.212;1;1;Pan_5pulse_EIS_0dC;4.14602;0.00000;0.00000;;0.00100;6000.00000;33.74048;2.00000;-2.00000;20.00000;10.00000;19.00000;16.00000;4.13718;46.26530;-13.16999;33.70787;0.00000;0.02000;10.00000;3.00000;0.00000;0.00000;0.00000;0.00000;0.00000;1.05189;0.21867;48.10330;-15.88966;-10.00000;-10.00000;-7.33017;
6/8/2017 4:02:12 PM;42;EIS;31:22:44.803;00:03:55.249;1;1;Pan_5pulse_EIS_0dC;4.14795;0.00000;0.00000;;0.00100;6000.00000;25.30179;2.00000;-2.00000;20.00000;10.00000;20.00000;16.00000;4.14058;48.60191;-14.08836;25.31646;0.00000;0.02000;10.00000;3.00000;0.00000;0.00000;0.00000;0.00000;0.00000;1.05154;0.20780;50.60264;-16.16542;-10.00000;-10.00000;-7.52071;
6/8/2017 4:02:24 PM;42;EIS;31:22:56.391;00:04:06.837;1;1;Pan_5pulse_EIS_0dC;4.14474;0.00000;0.00000;;0.00100;6000.00000;18.97367;2.00000;-2.00000;20.00000;10.00000;21.00000;16.00000;4.13575;51.06776;-15.08555;18.98734;0.00000;0.02000;10.00000;3.00000;0.00000;0.00000;0.00000;0.00000;0.00000;1.05289;0.19773;53.24932;-16.45728;-10.00000;-10.00000;-7.52071;
6/8/2017 4:02:35 PM;42;EIS;31:23:08.196;00:04:18.642;1;1;Pan_5pulse_EIS_0dC;4.14602;0.00000;0.00000;;0.00100;6000.00000;14.22824;2.00000;-2.00000;20.00000;10.00000;22.00000;16.00000;4.14698;53.64817;-16.19361;14.21801;0.00000;0.02000;10.00000;3.00000;0.00000;0.00000;0.00000;0.00000;0.00000;1.05222;0.18777;56.03891;-16.79635;-10.00000;-10.00000;-7.31896;
6/8/2017 4:02:47 PM;42;EIS;31:23:19.598;00:04:30.044;1;1;Pan_5pulse_EIS_0dC;4.14281;0.00000;0.00000;;0.00100;6000.00000;10.66968;2.00000;-2.00000;20.00000;10.00000;23.00000;16.00000;4.14357;56.28672;-17.41718;10.67616;0.00000;0.02000;10.00000;3.00000;0.00000;0.00000;0.00000;0.00000;0.00000;1.05147;0.17846;58.91989;-17.19399;-10.00000;-10.00000;-7.54312;
6/8/2017 4:02:59 PM;42;EIS;31:23:31.322;00:04:41.768;1;1;Pan_5pulse_EIS_0dC;4.14474;0.00000;0.00000;;0.00100;6000.00000;8.00113;2.00000;-2.00000;20.00000;10.00000;24.00000;16.00000;4.13815;59.03863;-18.84594;8.00000;0.00000;0.02000;10.00000;3.00000;0.00000;0.00000;0.00000;0.00000;0.00000;1.05228;0.16980;61.97362;-17.70379;-10.00000;-10.00000;-7.30775;
6/8/2017 4:03:11 PM;42;EIS;31:23:43.461;00:04:53.907;1;1;Pan_5pulse_EIS_0dC;4.14667;0.00000;0.00000;;0.00100;6000.00000;6.00000;2.00000;-2.00000;20.00000;10.00000;25.00000;16.00000;4.12279;61.75795;-20.49846;6.00000;0.00000;0.02000;10.00000;3.00000;0.00000;0.00000;0.00000;0.00000;0.00000;1.04941;0.16127;65.07097;-18.36184;-10.00000;-10.00000;-7.52071;
6/8/2017 4:03:22 PM;42;EIS;31:23:54.988;00:05:05.434;1;1;Pan_5pulse_EIS_0dC;4.14281;0.00000;0.00000;;0.00100;6000.00000;4.49937;2.00000;-2.00000;20.00000;10.00000;26.00000;16.00000;4.13691;64.46061;-22.56363;4.50450;0.00000;0.02000;10.00000;3.00000;0.00000;0.00000;0.00000;0.00000;0.00000;1.04992;0.15373;68.29559;-19.29196;-10.00000;-10.00000;-7.52071;
6/8/2017 4:03:34 PM;42;EIS;31:24:07.053;00:05:17.499;1;1;Pan_5pulse_EIS_0dC;4.14474;0.00000;0.00000;;0.00100;6000.00000;3.37405;2.00000;-2.00000;20.00000;10.00000;27.00000;16.00000;4.12435;67.14674;-25.24962;3.37079;0.00000;0.02000;10.00000;3.00000;0.00000;0.00000;0.00000;0.00000;0.00000;1.05044;0.14643;71.73722;-20.60809;-10.00000;-10.00000;-7.50950;
6/8/2017 4:03:46 PM;42;EIS;31:24:18.439;00:05:28.885;1;1;Pan_5pulse_EIS_0dC;4.14152;0.00000;0.00000;;0.00100;6000.00000;2.53018;2.00000;-2.00000;20.00000;10.00000;28.00000;16.00000;4.13529;69.65225;-28.82274;2.53378;0.00000;0.02000;10.00000;3.00000;0.00000;0.00000;0.00000;0.00000;0.00000;1.05086;0.13941;75.38028;-22.48022;-10.00000;-10.00000;-7.31896;
6/8/2017 4:03:58 PM;42;EIS;31:24:30.281;00:05:40.727;1;1;Pan_5pulse_EIS_0dC;4.14281;0.00000;0.00000;;0.00100;6000.00000;1.89737;2.00000;-2.00000;20.00000;10.00000;29.00000;16.00000;4.14353;72.14180;-33.63326;1.89873;0.00000;0.02000;10.00000;3.00000;0.00000;0.00000;0.00000;0.00000;0.00000;1.05589;0.13265;79.59671;-24.99542;-10.00000;-10.00000;-7.31896;
6/8/2017 4:04:09 PM;42;EIS;31:24:41.463;00:05:51.909;1;1;Pan_5pulse_EIS_0dC;4.13959;0.00000;0.00000;;0.00100;6000.00000;1.42282;2.00000;-2.00000;20.00000;10.00000;30.00000;16.00000;4.11954;74.55327;-40.26072;1.42045;0.00000;0.02000;10.00000;3.00000;0.00000;0.00000;0.00000;0.00000;0.00000;1.06443;0.12563;84.72966;-28.37021;-10.00000;-10.00000;-7.33017;
6/8/2017 4:04:21 PM;42;EIS;31:24:53.391;00:06:03.837;1;1;Pan_5pulse_EIS_0dC;4.14088;0.00000;0.00000;;0.00100;6000.00000;1.06697;2.00000;-2.00000;20.00000;10.00000;31.00000;16.00000;4.11897;77.52024;-48.95534;1.06838;0.00000;0.02000;10.00000;3.00000;0.00000;0.00000;0.00000;0.00000;0.00000;1.08220;0.11804;91.68432;-32.27310;-10.00000;-10.00000;-7.53191;
6/8/2017 4:04:33 PM;42;EIS;31:25:05.358;00:06:15.804;1;1;Pan_5pulse_EIS_0dC;4.14216;0.00000;0.00000;;0.00100;6000.00000;0.80011;2.00000;-2.00000;20.00000;10.00000;32.00000;16.00000;4.14324;80.36762;-60.51579;0.79957;0.00000;0.02000;10.00000;3.00000;0.00000;0.00000;0.00000;0.00000;0.00000;1.09701;0.10904;100.60376;-36.97928;-10.00000;-10.00000;-7.52071;
6/8/2017 4:04:44 PM;42;EIS;31:25:16.927;00:06:27.373;1;1;Pan_5pulse_EIS_0dC;4.13894;0.00000;0.00000;;0.00100;6000.00000;0.60000;2.00000;-2.00000;20.00000;10.00000;33.00000;16.00000;4.11724;83.42972;-75.54418;0.59904;0.00000;0.02000;10.00000;3.00000;0.00000;0.00000;0.00000;0.00000;0.00000;1.11856;0.09938;112.54972;-42.16030;-10.00000;-10.00000;-7.53191;
6/8/2017 4:04:55 PM;42;EIS;31:25:27.700;00:06:38.146;1;1;Pan_5pulse_EIS_0dC;4.14023;0.00000;0.00000;;0.00100;6000.00000;0.44994;2.00000;-2.00000;20.00000;10.00000;34.00000;16.00000;4.11784;86.90650;-94.36060;0.44964;0.00000;0.02000;10.00000;3.00000;0.00000;0.00000;0.00000;0.00000;0.00000;1.14017;0.08888;128.28352;-47.35480;-10.00000;-10.00000;-7.31896;
6/8/2017 4:05:05 PM;42;EIS;31:25:38.058;00:06:48.504;1;1;Pan_5pulse_EIS_0dC;4.13637;0.00000;0.00000;;0.00100;6000.00000;0.33740;2.00000;-2.00000;20.00000;10.00000;35.00000;16.00000;4.13603;89.63111;-117.86587;0.33723;0.00000;0.02000;10.00000;3.00000;0.00000;0.00000;0.00000;0.00000;0.00000;1.15390;0.07793;148.07464;-52.74882;-10.00000;-10.00000;-7.31896;
6/8/2017 4:05:19 PM;42;EIS;31:25:51.704;00:07:02.150;1;1;Pan_5pulse_EIS_0dC;4.13766;0.00000;0.00000;;0.00100;6000.00000;0.25302;2.00000;-2.00000;20.00000;10.00000;36.00000;16.00000;4.11600;105.31030;-146.40753;0.25270;0.00000;0.02000;10.00000;3.00000;0.00000;0.00000;0.00000;0.00000;0.00000;1.21811;0.06754;180.34806;-54.27270;-10.00000;-10.00000;-7.53191;
6/8/2017 4:05:37 PM;42;EIS;31:26:09.565;00:07:20.011;1;1;Pan_5pulse_EIS_0dC;4.13959;0.00000;0.00000;;0.00100;6000.00000;0.18974;2.00000;-2.00000;20.00000;10.00000;37.00000;16.00000;4.14035;122.85221;-177.67590;0.18978;0.00000;0.02000;10.00000;3.00000;0.00000;0.00000;0.00000;0.00000;0.00000;1.19814;0.05547;216.01248;-55.33847;-10.00000;-10.00000;-7.41983;
6/8/2017 4:06:00 PM;42;EIS;31:26:32.256;00:07:42.702;1;1;Pan_5pulse_EIS_0dC;4.13573;0.00000;0.00000;;0.00100;6000.00000;0.14228;2.00000;-2.00000;20.00000;10.00000;38.00000;16.00000;4.11719;149.36425;-210.22379;0.14248;0.00000;0.02000;10.00000;3.00000;0.00000;0.00000;0.00000;0.00000;0.00000;1.19326;0.04627;257.88316;-54.60616;-10.00000;-10.00000;-7.52071;
6/8/2017 4:06:30 PM;42;EIS;31:27:02.296;00:08:12.742;1;1;Pan_5pulse_EIS_0dC;4.13701;0.00000;0.00000;;0.00100;6000.00000;0.10670;2.00000;-2.00000;20.00000;10.00000;39.00000;16.00000;4.11695;198.28305;-237.00485;0.10678;0.00000;0.02000;10.00000;3.00000;0.00000;0.00000;0.00000;0.00000;0.00000;1.19781;0.03876;309.01046;-50.08347;-10.00000;-10.00000;-7.30775;
6/8/2017 4:07:09 PM;42;EIS;31:27:41.329;00:08:51.775;1;1;Pan_5pulse_EIS_0dC;4.13380;0.00000;0.00000;;0.00100;6000.00000;0.08001;2.00000;-2.00000;20.00000;10.00000;40.00000;16.00000;4.13353;247.81913;-253.09008;0.07999;0.00000;0.02000;10.00000;3.00000;0.00000;0.00000;0.00000;0.00000;0.00000;1.14590;0.03235;354.21591;-45.60289;-10.00000;-10.00000;-7.50950;
6/8/2017 4:08:00 PM;42;EIS;31:28:33.210;00:09:43.656;1;1;Pan_5pulse_EIS_0dC;4.13573;0.00000;0.00000;;0.00100;6000.00000;0.06000;2.00000;-2.00000;20.00000;10.00000;41.00000;16.00000;4.11720;315.66796;-250.94610;0.05994;0.00000;0.02000;10.00000;3.00000;0.00000;0.00000;0.00000;0.00000;0.00000;1.13924;0.02825;403.26196;-38.48360;-10.00000;-10.00000;-7.50950;
6/8/2017 4:09:09 PM;42;EIS;31:29:41.303;00:10:51.749;1;1;Pan_5pulse_EIS_0dC;4.13187;0.00000;0.00000;;0.00100;6000.00000;0.04499;2.00000;-2.00000;20.00000;10.00000;42.00000;16.00000;4.13156;359.54922;-234.87358;0.04507;0.00000;0.02000;10.00000;3.00000;0.00000;0.00000;0.00000;0.00000;0.00000;1.06468;0.02479;429.46623;-33.15436;-10.00000;-10.00000;-7.30775;
6/8/2017 4:10:39 PM;42;EIS;31:31:11.849;00:12:22.295;1;1;Pan_5pulse_EIS_0dC;4.13187;0.00000;0.00000;;0.00100;6000.00000;0.03374;2.00000;-2.00000;20.00000;10.00000;43.00000;16.00000;4.11667;413.84700;-204.59543;0.03377;0.00000;0.02000;10.00000;3.00000;0.00000;0.00000;0.00000;0.00000;0.00000;1.07510;0.02329;461.65856;-26.30662;-10.00000;-10.00000;-7.30775;
6/8/2017 4:12:40 PM;42;EIS;31:33:12.480;00:14:22.926;1;1;Pan_5pulse_EIS_0dC;4.13315;0.00000;0.00000;;0.00100;6000.00000;0.02530;2.00000;-2.00000;20.00000;10.00000;44.00000;16.00000;4.11562;437.78661;-171.06910;0.02531;0.00000;0.02000;10.00000;3.00000;0.00000;0.00000;0.00000;0.00000;0.00000;1.01827;0.02166;470.02314;-21.34353;-10.00000;-10.00000;-7.30775;
6/8/2017 4:15:20 PM;42;EIS;31:35:52.283;00:17:02.729;1;1;Pan_5pulse_EIS_0dC;4.12736;0.00000;0.00000;;0.00100;6000.00000;0.01897;2.00000;-2.00000;20.00000;10.00000;45.00000;16.00000;4.11426;442.74047;-140.80377;0.01896;0.00000;0.02000;10.00000;3.00000;0.00000;0.00000;0.00000;0.00000;0.00000;0.98829;0.02127;464.59103;-17.64211;-10.00000;-10.00000;-7.31896;
6/8/2017 4:18:52 PM;42;EIS;31:39:25.208;00:20:35.654;1;1;Pan_5pulse_EIS_0dC;4.12736;0.00000;0.00000;;0.00100;6000.00000;0.01423;2.00000;-2.00000;20.00000;10.00000;46.00000;16.00000;4.12802;466.03051;-113.29462;0.01422;0.00000;0.02000;10.00000;3.00000;0.00000;0.00000;0.00000;0.00000;0.00000;1.03225;0.02152;479.60411;-13.66386;-10.00000;-10.00000;-7.53191;
6/8/2017 4:23:36 PM;42;EIS;31:44:08.496;00:25:18.942;1;1;Pan_5pulse_EIS_0dC;4.12093;0.00000;0.00000;;0.00100;6000.00000;0.01067;2.00000;-2.00000;20.00000;10.00000;47.00000;16.00000;4.10895;450.69143;-94.04104;0.01065;0.00000;0.02000;10.00000;3.00000;0.00000;0.00000;0.00000;0.00000;0.00000;0.95995;0.02085;460.39818;-11.78620;-10.00000;-10.00000;-7.31896;
6/8/2017 4:29:53 PM;42;EIS;31:50:25.277;00:31:35.723;1;1;Pan_5pulse_EIS_0dC;4.11900;0.00000;0.00000;;0.00100;6000.00000;0.00800;2.00000;-2.00000;20.00000;10.00000;48.00000;16.00000;4.10528;456.30458;-77.62926;0.00800;0.00000;0.02000;10.00000;3.00000;0.00000;0.00000;0.00000;0.00000;0.00000;1.00553;0.02172;462.86086;-9.65506;-10.00000;-10.00000;-7.52071;
6/8/2017 4:38:15 PM;42;EIS;31:58:47.404;00:39:57.850;1;1;Pan_5pulse_EIS_0dC;4.11578;0.00000;0.00000;;0.00100;6000.00000;0.00600;2.00000;-2.00000;20.00000;10.00000;49.00000;16.00000;4.11695;430.91774;-67.36649;0.00600;0.00000;0.02000;10.00000;3.00000;0.00000;0.00000;0.00000;0.00000;0.00000;0.94138;0.02158;436.15174;-8.88528;-10.00000;-10.00000;-7.30775;
6/8/2017 4:49:25 PM;42;EIS;32:09:57.291;00:51:07.737;1;1;Pan_5pulse_EIS_0dC;4.10806;0.00000;0.00000;;0.00100;6000.00000;0.00450;2.00000;-2.00000;20.00000;10.00000;50.00000;16.00000;4.10877;407.84407;-61.83313;0.00449;0.00000;0.02000;10.00000;3.00000;0.00000;0.00000;0.00000;0.00000;0.00000;0.94626;0.02294;412.50469;-8.62095;-10.00000;-10.00000;-7.50950;
6/8/2017 5:04:16 PM;42;EIS;32:24:48.633;01:05:59.079;1;1;Pan_5pulse_EIS_0dC;4.10227;0.00000;0.00000;;0.00100;6000.00000;0.00337;2.00000;-2.00000;20.00000;10.00000;51.00000;16.00000;4.10403;397.67122;-58.51340;0.00338;0.00000;0.02000;10.00000;3.00000;0.00000;0.00000;0.00000;0.00000;0.00000;0.97448;0.02424;401.95301;-8.37045;-10.00000;-10.00000;-7.50950;
6/8/2017 5:24:02 PM;42;EIS;32:44:35.126;01:25:45.572;1;1;Pan_5pulse_EIS_0dC;4.09391;0.00000;0.00000;;0.00100;6000.00000;0.00253;2.00000;-2.00000;20.00000;10.00000;52.00000;16.00000;4.09473;368.93973;-58.89865;0.00253;0.00000;0.02000;10.00000;3.00000;0.00000;0.00000;0.00000;0.00000;0.00000;0.92961;0.02488;373.61153;-9.07033;-10.00000;-10.00000;-7.50950;
6/8/2017 5:50:26 PM;42;EIS;33:10:59.227;01:52:09.673;1;1;Pan_5pulse_EIS_0dC;4.08683;0.00000;0.00000;;0.00100;6000.00000;0.00190;2.00000;-2.00000;20.00000;10.00000;53.00000;16.00000;4.07556;352.53635;-60.10129;0.00190;0.00000;0.02000;10.00000;3.00000;0.00000;0.00000;0.00000;0.00000;0.00000;0.95766;0.02678;357.62277;-9.67491;-10.00000;-10.00000;-7.52071;
6/8/2017 6:25:36 PM;42;EIS;33:46:08.550;02:27:18.996;1;1;Pan_5pulse_EIS_0dC;4.07654;0.00000;0.00000;;0.00100;6000.00000;0.00142;2.00000;-2.00000;20.00000;10.00000;54.00000;16.00000;4.06707;323.58062;-64.72403;0.00142;0.00000;0.02000;10.00000;3.00000;0.00000;0.00000;0.00000;0.00000;0.00000;0.92273;0.02796;329.99033;-11.31128;-10.00000;-10.00000;-7.52071;

File: -10degC/EIS/3740_EIS00002.csv


Measurement ID;3740
Battery name;NCR18650PF_SN002
Battery Name;NCR
Circuit;Circ006
Program;458 - Pan_5pulse_EIS_0dC
Start Time;6/7/2017 8:39:18 AM
End Time;1/2/1970
Test section;EIS00002
Comment;
OrderNo;
Producer; Panasonic
Type; NCR
Nominal Voltage; 3.7
Nominal Current; 0
Nominal Capacity; 2.9
Cells; 1
Maximum Voltage; 4.25
Gassing Voltage; 4.3
Break Voltage; 0
Charge Factor; 0
Impedance; 0
Cold Cranking Current; 15
Energy Density; 0
Comment;



Time Stamp;Step;Status;Prog Time;Step Time;Cycle;Cycle Level;Procedure;Voltage;Current;AhAccu;Energy;StartFreq;EndFreq;SetFreq;AAcMax;VAcMin;VAcMax;mvIdeal;Go;Status;U1;Zreal1;Zimg1;ActFreq;EisError;AACStart;MinIntervalTime;CountOfPeriods;UIdeal;AStart;MinDuration;MinPeriods;RemTime;VRelativ;AAmplitude;Betrag;Phase;ChamberT;ChamberSP;Temp45;
;;;;;;;;[V];[A];[Ah];[Wh];[EIS];[EIS];[EIS];[EIS];[EIS];[EIS];[EIS];[EIS];[EIS];[EIS];[EIS];[EIS];[EIS];[EIS];[EIS];[EIS];[EIS];[EIS];[EIS];[EIS];[EIS];[EIS];[EIS];[EIS];[EIS];[EIS];[ChamberT];[ChamberSP];[C1];
6/8/2017 7:38:40 PM;42;EIS;34:59:12.943;00:00:21.261;2;1;Pan_5pulse_EIS_0dC;4.02442;0.00000;-0.14500;;0.00100;6000.00000;6000.00000;2.00000;-2.00000;20.00000;10.00000;1.00000;16.00000;4.02556;26.92973;7.37360;6000.00000;0.00000;0.02000;10.00000;3.00000;0.00000;0.00000;0.00000;0.00000;0.00000;0.99257;0.35549;27.92097;15.31279;-10.00000;-10.00000;-7.52071;
6/8/2017 7:38:51 PM;42;EIS;34:59:23.446;00:00:31.764;2;1;Pan_5pulse_EIS_0dC;4.02442;0.00000;-0.14500;;0.00100;6000.00000;4499.36526;2.00000;-2.00000;20.00000;10.00000;2.00000;16.00000;4.02676;26.72238;5.20089;4571.42871;0.00000;0.02000;10.00000;3.00000;0.00000;0.00000;0.00000;0.00000;0.00000;0.97351;0.35760;27.22379;11.01360;-10.00000;-10.00000;-7.30775;
6/8/2017 7:39:01 PM;42;EIS;34:59:34.020;00:00:42.338;2;1;Pan_5pulse_EIS_0dC;4.02506;0.00000;-0.14500;;0.00100;6000.00000;3374.04795;2.00000;-2.00000;20.00000;10.00000;3.00000;16.00000;4.02685;26.68449;3.21460;3428.57153;0.00000;0.02000;10.00000;3.00000;0.00000;0.00000;0.00000;0.00000;0.00000;0.98619;0.36692;26.87741;6.86915;-10.00000;-10.00000;-7.49829;
6/8/2017 7:39:12 PM;42;EIS;34:59:44.627;00:00:52.945;2;1;Pan_5pulse_EIS_0dC;4.02506;0.00000;-0.14500;;0.00100;6000.00000;2530.17902;2.00000;-2.00000;20.00000;10.00000;4.00000;16.00000;4.02696;26.85192;1.41631;2526.31567;0.00000;0.02000;10.00000;3.00000;0.00000;0.00000;0.00000;0.00000;0.00000;0.99965;0.37176;26.88925;3.01929;-10.00000;-10.00000;-7.52071;
6/8/2017 7:39:23 PM;42;EIS;34:59:55.266;00:01:03.584;2;1;Pan_5pulse_EIS_0dC;4.02506;0.00000;-0.14500;;0.00100;6000.00000;1897.36660;2.00000;-2.00000;20.00000;10.00000;5.00000;16.00000;4.02889;27.19582;-0.05404;1882.35291;0.00000;0.02000;10.00000;3.00000;0.00000;0.00000;0.00000;0.00000;0.00000;0.99965;0.37172;27.19588;-0.11385;-10.00000;-10.00000;-7.50950;
6/8/2017 7:39:33 PM;42;EIS;35:00:05.992;00:01:14.310;2;1;Pan_5pulse_EIS_0dC;4.02506;0.00000;-0.14500;;0.00100;6000.00000;1422.82422;2.00000;-2.00000;20.00000;10.00000;6.00000;16.00000;4.02717;27.64771;-1.23286;1432.83582;0.00000;0.02000;10.00000;3.00000;0.00000;0.00000;0.00000;0.00000;0.00000;1.01737;0.36761;27.67519;-2.55322;-10.00000;-10.00000;-7.50950;
6/8/2017 7:39:44 PM;42;EIS;35:00:16.784;00:01:25.102;2;1;Pan_5pulse_EIS_0dC;4.02506;0.00000;-0.14500;;0.00100;6000.00000;1066.96765;2.00000;-2.00000;20.00000;10.00000;7.00000;16.00000;4.02723;28.25583;-2.35315;1066.66663;0.00000;0.02000;10.00000;3.00000;0.00000;0.00000;0.00000;0.00000;0.00000;1.02423;0.36123;28.35364;-4.76061;-10.00000;-10.00000;-7.52071;
6/8/2017 7:39:55 PM;42;EIS;35:00:27.623;00:01:35.941;2;1;Pan_5pulse_EIS_0dC;4.02506;0.00000;-0.14500;;0.00100;6000.00000;800.11286;2.00000;-2.00000;20.00000;10.00000;8.00000;16.00000;4.01969;28.96524;-3.33810;800.00000;0.00000;0.02000;10.00000;3.00000;0.00000;0.00000;0.00000;0.00000;0.00000;1.02423;0.35269;29.15696;-6.57405;-10.00000;-10.00000;-7.52071;
6/8/2017 7:40:06 PM;42;EIS;35:00:38.611;00:01:46.929;2;1;Pan_5pulse_EIS_0dC;4.02571;0.00000;-0.14500;;0.00100;6000.00000;600.00000;2.00000;-2.00000;20.00000;10.00000;9.00000;16.00000;4.02743;29.78250;-4.25408;600.00000;0.00000;0.02000;10.00000;3.00000;0.00000;0.00000;0.00000;0.00000;0.00000;1.03164;0.34291;30.08479;-8.12905;-10.00000;-10.00000;-7.52071;
6/8/2017 7:40:17 PM;42;EIS;35:00:49.746;00:01:58.064;2;1;Pan_5pulse_EIS_0dC;4.02571;0.00000;-0.14500;;0.00100;6000.00000;449.93653;2.00000;-2.00000;20.00000;10.00000;10.00000;16.00000;4.02752;30.71165;-5.12404;450.70422;0.00000;0.02000;10.00000;3.00000;0.00000;0.00000;0.00000;0.00000;0.00000;1.03483;0.33235;31.13617;-9.47218;-10.00000;-10.00000;-7.52071;
6/8/2017 7:40:29 PM;42;EIS;35:01:01.121;00:02:09.439;2;1;Pan_5pulse_EIS_0dC;4.02571;0.00000;-0.14500;;0.00100;6000.00000;337.40480;2.00000;-2.00000;20.00000;10.00000;11.00000;16.00000;4.02761;31.78844;-5.98876;336.84210;0.00000;0.02000;10.00000;3.00000;0.00000;0.00000;0.00000;0.00000;0.00000;1.03877;0.32113;32.34764;-10.66914;-10.00000;-10.00000;-7.52071;
6/8/2017 7:40:40 PM;42;EIS;35:01:12.857;00:02:21.175;2;1;Pan_5pulse_EIS_0dC;4.02571;0.00000;-0.14500;;0.00100;6000.00000;253.01790;2.00000;-2.00000;20.00000;10.00000;12.00000;16.00000;4.02773;32.97539;-6.83011;253.29816;0.00000;0.02000;10.00000;3.00000;0.00000;0.00000;0.00000;0.00000;0.00000;1.04090;0.30910;33.67531;-11.70207;-10.00000;-10.00000;-7.50950;
6/8/2017 7:40:52 PM;42;EIS;35:01:24.975;00:02:33.293;2;1;Pan_5pulse_EIS_0dC;4.02571;0.00000;-0.14500;;0.00100;6000.00000;189.73666;2.00000;-2.00000;20.00000;10.00000;13.00000;16.00000;4.02786;34.31808;-7.67678;189.72333;0.00000;0.02000;10.00000;3.00000;0.00000;0.00000;0.00000;0.00000;0.00000;1.04504;0.29717;35.16623;-12.60919;-10.00000;-10.00000;-7.50950;
6/8/2017 7:41:04 PM;42;EIS;35:01:36.534;00:02:44.852;2;1;Pan_5pulse_EIS_0dC;4.02571;0.00000;-0.14500;;0.00100;6000.00000;142.28242;2.00000;-2.00000;20.00000;10.00000;14.00000;16.00000;4.03544;35.79706;-8.51709;142.43323;0.00000;0.02000;10.00000;3.00000;0.00000;0.00000;0.00000;0.00000;0.00000;1.04586;0.28423;36.79634;-13.38338;-10.00000;-10.00000;-7.50950;
6/8/2017 7:41:16 PM;42;EIS;35:01:48.491;00:02:56.809;2;1;Pan_5pulse_EIS_0dC;4.02571;0.00000;-0.14500;;0.00100;6000.00000;106.69676;2.00000;-2.00000;20.00000;10.00000;15.00000;16.00000;4.01783;37.44224;-9.35668;106.66666;0.00000;0.02000;10.00000;3.00000;0.00000;0.00000;0.00000;0.00000;0.00000;1.04850;0.27168;38.59364;-14.03065;-10.00000;-10.00000;-7.50950;
6/8/2017 7:41:27 PM;42;EIS;35:01:59.944;00:03:08.262;2;1;Pan_5pulse_EIS_0dC;4.02571;0.00000;-0.14500;;0.00100;6000.00000;80.01129;2.00000;-2.00000;20.00000;10.00000;16.00000;16.00000;4.03853;39.22933;-10.19114;80.00000;0.00000;0.02000;10.00000;3.00000;0.00000;0.00000;0.00000;0.00000;0.00000;1.05031;0.25913;40.53146;-14.56260;-10.00000;-10.00000;-7.50950;
6/8/2017 7:41:39 PM;42;EIS;35:02:11.756;00:03:20.074;2;1;Pan_5pulse_EIS_0dC;4.02635;0.00000;-0.14500;;0.00100;6000.00000;60.00000;2.00000;-2.00000;20.00000;10.00000;17.00000;16.00000;4.03804;41.13650;-11.03088;60.00000;0.00000;0.02000;10.00000;3.00000;0.00000;0.00000;0.00000;0.00000;0.00000;1.05131;0.24685;42.58981;-15.01090;-10.00000;-10.00000;-7.50950;
6/8/2017 7:41:50 PM;42;EIS;35:02:23.107;00:03:31.425;2;1;Pan_5pulse_EIS_0dC;4.02635;0.00000;-0.14500;;0.00100;6000.00000;44.99365;2.00000;-2.00000;20.00000;10.00000;18.00000;16.00000;4.01917;43.19113;-11.88431;44.94382;0.00000;0.02000;10.00000;3.00000;0.00000;0.00000;0.00000;0.00000;0.00000;1.05177;0.23479;44.79633;-15.38457;-10.00000;-10.00000;-7.52071;
6/8/2017 7:42:02 PM;42;EIS;35:02:34.724;00:03:43.042;2;1;Pan_5pulse_EIS_0dC;4.02635;0.00000;-0.14500;;0.00100;6000.00000;33.74048;2.00000;-2.00000;20.00000;10.00000;19.00000;16.00000;4.03341;45.36900;-12.76836;33.70787;0.00000;0.02000;10.00000;3.00000;0.00000;0.00000;0.00000;0.00000;0.00000;1.05173;0.22315;47.13149;-15.71839;-10.00000;-10.00000;-7.50950;
6/8/2017 7:42:14 PM;42;EIS;35:02:46.716;00:03:55.034;2;1;Pan_5pulse_EIS_0dC;4.02635;0.00000;-0.14500;;0.00100;6000.00000;25.30179;2.00000;-2.00000;20.00000;10.00000;20.00000;16.00000;4.03716;47.66624;-13.69082;25.31646;0.00000;0.02000;10.00000;3.00000;0.00000;0.00000;0.00000;0.00000;0.00000;1.05166;0.21206;49.59344;-16.02526;-10.00000;-10.00000;-7.50950;
6/8/2017 7:42:26 PM;42;EIS;35:02:58.175;00:04:06.493;2;1;Pan_5pulse_EIS_0dC;4.02635;0.00000;-0.14500;;0.00100;6000.00000;18.97367;2.00000;-2.00000;20.00000;10.00000;21.00000;16.00000;4.03484;50.10284;-14.67643;18.98734;0.00000;0.02000;10.00000;3.00000;0.00000;0.00000;0.00000;0.00000;0.00000;1.05356;0.20180;52.20816;-16.32669;-10.00000;-10.00000;-7.50950;
6/8/2017 7:42:37 PM;42;EIS;35:03:10.110;00:04:18.428;2;1;Pan_5pulse_EIS_0dC;4.02635;0.00000;-0.14500;;0.00100;6000.00000;14.22824;2.00000;-2.00000;20.00000;10.00000;22.00000;16.00000;4.03155;52.68185;-15.76213;14.21801;0.00000;0.02000;10.00000;3.00000;0.00000;0.00000;0.00000;0.00000;0.00000;1.05292;0.19148;54.98929;-16.65691;-10.00000;-10.00000;-7.50950;
6/8/2017 7:42:49 PM;42;EIS;35:03:21.589;00:04:29.907;2;1;Pan_5pulse_EIS_0dC;4.02635;0.00000;-0.14500;;0.00100;6000.00000;10.66968;2.00000;-2.00000;20.00000;10.00000;23.00000;16.00000;4.03933;55.36500;-16.94560;10.67616;0.00000;0.02000;10.00000;3.00000;0.00000;0.00000;0.00000;0.00000;0.00000;1.05315;0.18189;57.90023;-17.01781;-10.00000;-10.00000;-7.50950;
6/8/2017 7:43:01 PM;42;EIS;35:03:33.286;00:04:41.604;2;1;Pan_5pulse_EIS_0dC;4.02635;0.00000;-0.14500;;0.00100;6000.00000;8.00113;2.00000;-2.00000;20.00000;10.00000;24.00000;16.00000;4.02788;58.20680;-18.31344;8.00000;0.00000;0.02000;10.00000;3.00000;0.00000;0.00000;0.00000;0.00000;0.00000;1.05315;0.17274;61.01978;-17.46499;-10.00000;-10.00000;-7.50950;
6/8/2017 7:43:13 PM;42;EIS;35:03:45.328;00:04:53.646;2;1;Pan_5pulse_EIS_0dC;4.02635;0.00000;-0.14500;;0.00100;6000.00000;6.00000;2.00000;-2.00000;20.00000;10.00000;25.00000;16.00000;4.03631;61.11088;-19.87101;6.00000;0.00000;0.02000;10.00000;3.00000;0.00000;0.00000;0.00000;0.00000;0.00000;1.05408;0.16383;64.26038;-18.01262;-10.00000;-10.00000;-7.50950;
6/8/2017 7:43:24 PM;42;EIS;35:03:56.883;00:05:05.201;2;1;Pan_5pulse_EIS_0dC;4.02699;0.00000;-0.14500;;0.00100;6000.00000;4.49937;2.00000;-2.00000;20.00000;10.00000;26.00000;16.00000;4.02892;64.15767;-21.76348;4.50450;0.00000;0.02000;10.00000;3.00000;0.00000;0.00000;0.00000;0.00000;0.00000;1.05451;0.15565;67.74847;-18.73789;-10.00000;-10.00000;-7.49829;
6/8/2017 7:43:36 PM;42;EIS;35:04:08.925;00:05:17.243;2;1;Pan_5pulse_EIS_0dC;4.02699;0.00000;-0.14500;;0.00100;6000.00000;3.37405;2.00000;-2.00000;20.00000;10.00000;27.00000;16.00000;4.02839;67.41200;-24.14802;3.37079;0.00000;0.02000;10.00000;3.00000;0.00000;0.00000;0.00000;0.00000;0.00000;1.05701;0.14761;71.60660;-19.70831;-10.00000;-10.00000;-7.50950;
6/8/2017 7:43:48 PM;42;EIS;35:04:20.313;00:05:28.631;2;1;Pan_5pulse_EIS_0dC;4.02699;0.00000;-0.14500;;0.00100;6000.00000;2.53018;2.00000;-2.00000;20.00000;10.00000;28.00000;16.00000;4.02893;70.92129;-27.14046;2.53378;0.00000;0.02000;10.00000;3.00000;0.00000;0.00000;0.00000;0.00000;0.00000;1.06053;0.13966;75.93704;-20.94106;-10.00000;-10.00000;-7.50950;
6/8/2017 7:44:00 PM;42;EIS;35:04:32.160;00:05:40.478;2;1;Pan_5pulse_EIS_0dC;4.02699;0.00000;-0.14500;;0.00100;6000.00000;1.89737;2.00000;-2.00000;20.00000;10.00000;29.00000;16.00000;4.02908;74.94327;-30.94689;1.89873;0.00000;0.02000;10.00000;3.00000;0.00000;0.00000;0.00000;0.00000;0.00000;1.06776;0.13169;81.08146;-22.43757;-10.00000;-10.00000;-7.50950;
6/8/2017 7:44:11 PM;42;EIS;35:04:43.397;00:05:51.715;2;1;Pan_5pulse_EIS_0dC;4.02699;0.00000;-0.14500;;0.00100;6000.00000;1.42282;2.00000;-2.00000;20.00000;10.00000;30.00000;16.00000;4.02889;79.81540;-35.69346;1.42045;0.00000;0.02000;10.00000;3.00000;0.00000;0.00000;0.00000;0.00000;0.00000;1.07825;0.12332;87.43295;-24.09420;-10.00000;-10.00000;-7.50950;
6/8/2017 7:44:23 PM;42;EIS;35:04:55.350;00:06:03.668;2;1;Pan_5pulse_EIS_0dC;4.02699;0.00000;-0.14500;;0.00100;6000.00000;1.06697;2.00000;-2.00000;20.00000;10.00000;31.00000;16.00000;4.02910;86.04056;-41.10578;1.06838;0.00000;0.02000;10.00000;3.00000;0.00000;0.00000;0.00000;0.00000;0.00000;1.09067;0.11438;95.35546;-25.53609;-10.00000;-10.00000;-7.50950;
6/8/2017 7:44:35 PM;42;EIS;35:05:07.321;00:06:15.639;2;1;Pan_5pulse_EIS_0dC;4.02699;0.00000;-0.14500;;0.00100;6000.00000;0.80011;2.00000;-2.00000;20.00000;10.00000;32.00000;16.00000;4.02929;94.03983;-46.93163;0.79957;0.00000;0.02000;10.00000;3.00000;0.00000;0.00000;0.00000;0.00000;0.00000;1.10195;0.10485;105.10027;-26.52200;-10.00000;-10.00000;-7.49829;
6/8/2017 7:44:46 PM;42;EIS;35:05:18.800;00:06:27.118;2;1;Pan_5pulse_EIS_0dC;4.02699;0.00000;-0.14500;;0.00100;6000.00000;0.60000;2.00000;-2.00000;20.00000;10.00000;33.00000;16.00000;4.02905;104.00824;-52.30916;0.59904;0.00000;0.02000;10.00000;3.00000;0.00000;0.00000;0.00000;0.00000;0.00000;1.10742;0.09512;116.42149;-26.69932;-10.00000;-10.00000;-7.48708;
6/8/2017 7:44:57 PM;42;EIS;35:05:29.561;00:06:37.879;2;1;Pan_5pulse_EIS_0dC;4.02699;0.00000;-0.14500;;0.00100;6000.00000;0.44994;2.00000;-2.00000;20.00000;10.00000;34.00000;16.00000;4.01942;115.41362;-56.04581;0.44964;0.00000;0.02000;10.00000;3.00000;0.00000;0.00000;0.00000;0.00000;0.00000;1.10255;0.08593;128.30213;-25.90159;-10.00000;-10.00000;-7.50950;
6/8/2017 7:45:07 PM;42;EIS;35:05:39.863;00:06:48.181;2;1;Pan_5pulse_EIS_0dC;4.02699;0.00000;-0.14500;;0.00100;6000.00000;0.33740;2.00000;-2.00000;20.00000;10.00000;35.00000;16.00000;4.02365;127.93095;-57.37439;0.33723;0.00000;0.02000;10.00000;3.00000;0.00000;0.00000;0.00000;0.00000;0.00000;1.09214;0.07789;140.20752;-24.15525;-10.00000;-10.00000;-7.50950;
6/8/2017 7:45:21 PM;42;EIS;35:05:53.506;00:07:01.824;2;1;Pan_5pulse_EIS_0dC;4.02699;0.00000;-0.14500;;0.00100;6000.00000;0.25302;2.00000;-2.00000;20.00000;10.00000;36.00000;16.00000;4.02934;142.39714;-55.76078;0.25270;0.00000;0.02000;10.00000;3.00000;0.00000;0.00000;0.00000;0.00000;0.00000;1.09116;0.07135;152.92550;-21.38464;-10.00000;-10.00000;-7.50950;
6/8/2017 7:45:39 PM;42;EIS;35:06:11.432;00:07:19.750;2;1;Pan_5pulse_EIS_0dC;4.02764;0.00000;-0.14500;;0.00100;6000.00000;0.18974;2.00000;-2.00000;20.00000;10.00000;37.00000;16.00000;4.02961;155.25389;-51.91689;0.18978;0.00000;0.02000;10.00000;3.00000;0.00000;0.00000;0.00000;0.00000;0.00000;1.07042;0.06539;163.70441;-18.48993;-10.00000;-10.00000;-7.49829;
6/8/2017 7:46:02 PM;42;EIS;35:06:34.168;00:07:42.486;2;1;Pan_5pulse_EIS_0dC;4.02764;0.00000;-0.14500;;0.00100;6000.00000;0.14228;2.00000;-2.00000;20.00000;10.00000;38.00000;16.00000;4.02589;166.01290;-46.90632;0.14248;0.00000;0.02000;10.00000;3.00000;0.00000;0.00000;0.00000;0.00000;0.00000;1.05418;0.06111;172.51228;-15.77744;-10.00000;-10.00000;-7.49829;
6/8/2017 7:46:32 PM;42;EIS;35:07:04.192;00:08:12.510;2;1;Pan_5pulse_EIS_0dC;4.02764;0.00000;-0.14500;;0.00100;6000.00000;0.10670;2.00000;-2.00000;20.00000;10.00000;39.00000;16.00000;4.02985;175.23864;-41.60810;0.10678;0.00000;0.02000;10.00000;3.00000;0.00000;0.00000;0.00000;0.00000;0.00000;1.04360;0.05794;180.11056;-13.35679;-10.00000;-10.00000;-7.49829;
6/8/2017 7:47:11 PM;42;EIS;35:07:43.179;00:08:51.497;2;1;Pan_5pulse_EIS_0dC;4.02764;0.00000;-0.14500;;0.00100;6000.00000;0.08001;2.00000;-2.00000;20.00000;10.00000;40.00000;16.00000;4.02804;182.27239;-36.84694;0.07999;0.00000;0.02000;10.00000;3.00000;0.00000;0.00000;0.00000;0.00000;0.00000;1.03250;0.05552;185.95946;-11.42851;-10.00000;-10.00000;-7.49829;
6/8/2017 7:48:02 PM;42;EIS;35:08:35.030;00:09:43.348;2;1;Pan_5pulse_EIS_0dC;4.02828;0.00000;-0.14500;;0.00100;6000.00000;0.06000;2.00000;-2.00000;20.00000;10.00000;41.00000;16.00000;4.03035;188.16185;-33.14493;0.05994;0.00000;0.02000;10.00000;3.00000;0.00000;0.00000;0.00000;0.00000;0.00000;1.02792;0.05380;191.05881;-9.99023;-10.00000;-10.00000;-7.50950;
6/8/2017 7:49:10 PM;42;EIS;35:09:43.039;00:10:51.357;2;1;Pan_5pulse_EIS_0dC;4.02828;0.00000;-0.14500;;0.00100;6000.00000;0.04499;2.00000;-2.00000;20.00000;10.00000;42.00000;16.00000;4.03061;192.92437;-30.45792;0.04507;0.00000;0.02000;10.00000;3.00000;0.00000;0.00000;0.00000;0.00000;0.00000;1.02174;0.05231;195.31384;-8.97152;-10.00000;-10.00000;-7.49829;
6/8/2017 7:50:41 PM;42;EIS;35:11:13.566;00:12:21.884;2;1;Pan_5pulse_EIS_0dC;4.02892;0.00000;-0.14500;;0.00100;6000.00000;0.03374;2.00000;-2.00000;20.00000;10.00000;43.00000;16.00000;4.03005;197.40476;-28.84717;0.03377;0.00000;0.02000;10.00000;3.00000;0.00000;0.00000;0.00000;0.00000;0.00000;1.02136;0.05120;199.50137;-8.31391;-10.00000;-10.00000;-7.52071;
6/8/2017 7:52:42 PM;42;EIS;35:13:14.164;00:14:22.482;2;1;Pan_5pulse_EIS_0dC;4.02957;0.00000;-0.14500;;0.00100;6000.00000;0.02530;2.00000;-2.00000;20.00000;10.00000;44.00000;16.00000;4.03087;201.79071;-28.26361;0.02531;0.00000;0.02000;10.00000;3.00000;0.00000;0.00000;0.00000;0.00000;0.00000;1.02221;0.05017;203.76045;-7.97321;-10.00000;-10.00000;-7.52071;
6/8/2017 7:55:21 PM;42;EIS;35:15:53.981;00:17:02.299;2;1;Pan_5pulse_EIS_0dC;4.03021;0.00000;-0.14500;;0.00100;6000.00000;0.01897;2.00000;-2.00000;20.00000;10.00000;45.00000;16.00000;4.03177;206.17440;-28.67040;0.01896;0.00000;0.02000;10.00000;3.00000;0.00000;0.00000;0.00000;0.00000;0.00000;1.02096;0.04905;208.15830;-7.91672;-10.00000;-10.00000;-7.50950;
6/8/2017 7:58:54 PM;42;EIS;35:19:26.961;00:20:35.279;2;1;Pan_5pulse_EIS_0dC;4.03150;0.00000;-0.14500;;0.00100;6000.00000;0.01423;2.00000;-2.00000;20.00000;10.00000;46.00000;16.00000;4.03351;211.45955;-30.05235;0.01422;0.00000;0.02000;10.00000;3.00000;0.00000;0.00000;0.00000;0.00000;0.00000;1.02588;0.04803;213.58437;-8.08863;-10.00000;-10.00000;-7.30775;
6/8/2017 8:03:38 PM;42;EIS;35:24:10.211;00:25:18.529;2;1;Pan_5pulse_EIS_0dC;4.03279;0.00000;-0.14500;;0.00100;6000.00000;0.01067;2.00000;-2.00000;20.00000;10.00000;47.00000;16.00000;4.03460;216.66689;-32.35013;0.01065;0.00000;0.02000;10.00000;3.00000;0.00000;0.00000;0.00000;0.00000;0.00000;1.02530;0.04680;219.06865;-8.49199;-10.00000;-10.00000;-7.50950;
6/8/2017 8:09:54 PM;42;EIS;35:30:26.929;00:31:35.247;2;1;Pan_5pulse_EIS_0dC;4.03407;0.00000;-0.14500;;0.00100;6000.00000;0.00800;2.00000;-2.00000;20.00000;10.00000;48.00000;16.00000;4.03600;223.01091;-35.59640;0.00800;0.00000;0.02000;10.00000;3.00000;0.00000;0.00000;0.00000;0.00000;0.00000;1.03098;0.04565;225.83394;-9.06890;-10.00000;-10.00000;-7.49829;
6/8/2017 8:18:17 PM;42;EIS;35:38:49.169;00:39:57.487;2;1;Pan_5pulse_EIS_0dC;4.03536;0.00000;-0.14500;;0.00100;6000.00000;0.00600;2.00000;-2.00000;20.00000;10.00000;49.00000;16.00000;4.03732;230.16353;-39.67011;0.00600;0.00000;0.02000;10.00000;3.00000;0.00000;0.00000;0.00000;0.00000;0.00000;1.03481;0.04431;233.55720;-9.77920;-10.00000;-10.00000;-7.50950;
6/8/2017 8:29:26 PM;42;EIS;35:49:59.036;00:51:07.354;2;1;Pan_5pulse_EIS_0dC;4.03729;0.00000;-0.14500;;0.00100;6000.00000;0.00450;2.00000;-2.00000;20.00000;10.00000;50.00000;16.00000;4.03896;238.11536;-44.85123;0.00449;0.00000;0.02000;10.00000;3.00000;0.00000;0.00000;0.00000;0.00000;0.00000;1.03710;0.04280;242.30261;-10.66721;-10.00000;-10.00000;-7.50950;
6/8/2017 8:44:18 PM;42;EIS;36:04:50.454;01:05:58.772;2;1;Pan_5pulse_EIS_0dC;4.03858;0.00000;-0.14500;;0.00100;6000.00000;0.00337;2.00000;-2.00000;20.00000;10.00000;51.00000;16.00000;4.04085;247.91791;-51.06626;0.00338;0.00000;0.02000;10.00000;3.00000;0.00000;0.00000;0.00000;0.00000;0.00000;1.04455;0.04127;253.12260;-11.63903;-10.00000;-10.00000;-7.29654;
6/8/2017 9:04:04 PM;42;EIS;36:24:36.960;01:25:45.278;2;1;Pan_5pulse_EIS_0dC;4.04115;0.00000;-0.14500;;0.00100;6000.00000;0.00253;2.00000;-2.00000;20.00000;10.00000;52.00000;16.00000;4.04295;259.18487;-58.38111;0.00253;0.00000;0.02000;10.00000;3.00000;0.00000;0.00000;0.00000;0.00000;0.00000;1.04919;0.03949;265.67866;-12.69396;-10.00000;-10.00000;-7.29654;
6/8/2017 9:30:28 PM;42;EIS;36:51:00.980;01:52:09.298;2;1;Pan_5pulse_EIS_0dC;4.04308;0.00000;-0.14500;;0.00100;6000.00000;0.00190;2.00000;-2.00000;20.00000;10.00000;53.00000;16.00000;4.04477;272.92037;-66.16841;0.00190;0.00000;0.02000;10.00000;3.00000;0.00000;0.00000;0.00000;0.00000;0.00000;1.05710;0.03764;280.82697;-13.62816;-10.00000;-10.00000;-7.50950;
6/8/2017 10:05:38 PM;42;EIS;37:26:10.277;02:27:18.595;2;1;Pan_5pulse_EIS_0dC;4.04501;0.00000;-0.14500;;0.00100;6000.00000;0.00142;2.00000;-2.00000;20.00000;10.00000;54.00000;16.00000;4.04664;287.70778;-74.46413;0.00142;0.00000;0.02000;10.00000;3.00000;0.00000;0.00000;0.00000;0.00000;0.00000;1.05710;0.03563;297.18794;-14.51080;-10.00000;-10.00000;-7.73366;
