Repository: fededc88/Panasonic-18650PF-Data

# [Panasonic 18650PF Li-Ion Battery Data](https://data.mendeley.com/datasets/wykht8y7tg/1#folder-df7a873b-ae5f-4a63-ab5c-8f9792b59429)

## Brief

The included tests were performed at the University of Wisconsin-Madison by Dr. Phillip Kollmeyer (phillip.kollmeyer@gmail.com).  If this data is utilized for any purpose, it should be appropriately referenced.

The tests can be used to test Neural Network and Kalman Filter State of Charge algorithms, or to develop battery models, and are intended to be a reference so researchers can compare their algorithm and model performance for a standard data set.

For the tests, a brand new 2.9Ah Panasonic 18650PF cell was tested in an 8 cu.ft.

File: -10degC/EIS/3740_EIS00008.csv


Measurement ID;3740
Battery name;NCR18650PF_SN002
Battery Name;NCR
Circuit;Circ006
Program;458 - Pan_5pulse_EIS_0dC
Start Time;6/7/2017 8:39:18 AM
End Time;1/2/1970
Test section;EIS00008
Comment;
OrderNo;
Producer; Panasonic
Type; NCR
Nominal Voltage; 3.7
Nominal Current; 0
Nominal Capacity; 2.9
Cells; 1
Maximum Voltage; 4.25
Gassing Voltage; 4.3
Break Voltage; 0
Charge Factor; 0
Impedance; 0
Cold Cranking Current; 15
Energy Density; 0
Comment;



Time Stamp;Step;Status;Prog Time;Step Time;Cycle;Cycle Level;Procedure;Voltage;Current;AhAccu;Energy;StartFreq;EndFreq;SetFreq;AAcMax;VAcMin;VAcMax;mvIdeal;Go;Status;U1;Zreal1;Zimg1;ActFreq;EisError;AACStart;MinIntervalTime;CountOfPeriods;UIdeal;AStart;MinDuration;MinPeriods;RemTime;VRelativ;AAmplitude;Betrag;Phase;ChamberT;ChamberSP;Temp45;
;;;;;;;;[V];[A];[Ah];[Wh];[EIS];[EIS];[EIS];[EIS];[EIS];[EIS];[EIS];[EIS];[EIS];[EIS];[EIS];[EIS];[EIS];[EIS];[EIS];[EIS];[EIS];[EIS];[EIS];[EIS];[EIS];[EIS];[EIS];[EIS];[EIS];[EIS];[ChamberT];[ChamberSP];[C1];
6/9/2017 6:58:56 PM;51;EIS;58:19:27.903;00:00:21.312;6;1;Pan_5pulse_EIS_0dC;3.54445;0.00000;-1.74000;;0.00100;6000.00000;6000.00000;2.00000;-2.00000;20.00000;10.00000;1.00000;16.00000;3.54619;27.85513;7.58976;6000.00000;0.00000;0.02000;10.00000;3.00000;0.00000;0.00000;0.00000;0.00000;0.00000;0.99258;0.34380;28.87062;15.24155;-10.00000;-10.00000;-7.92420;
6/9/2017 6:59:06 PM;51;EIS;58:19:38.398;00:00:31.807;6;1;Pan_5pulse_EIS_0dC;3.54445;0.00000;-1.74000;;0.00100;6000.00000;4499.36526;2.00000;-2.00000;20.00000;10.00000;2.00000;16.00000;3.54704;27.68104;5.35933;4571.42871;0.00000;0.02000;10.00000;3.00000;0.00000;0.00000;0.00000;0.00000;0.00000;0.99258;0.34584;28.19508;10.95748;-10.00000;-10.00000;-7.92420;
6/9/2017 6:59:17 PM;51;EIS;58:19:48.989;00:00:42.398;6;1;Pan_5pulse_EIS_0dC;3.54445;0.00000;-1.74000;;0.00100;6000.00000;3374.04795;2.00000;-2.00000;20.00000;10.00000;3.00000;16.00000;3.54430;27.67346;3.34054;3428.57153;0.00000;0.02000;10.00000;3.00000;0.00000;0.00000;0.00000;0.00000;0.00000;0.97509;0.35428;27.87435;6.88302;-10.00000;-10.00000;-7.91299;
6/9/2017 6:59:28 PM;51;EIS;58:19:59.580;00:00:52.989;6;1;Pan_5pulse_EIS_0dC;3.54445;0.00000;-1.74000;;0.00100;6000.00000;2530.17902;2.00000;-2.00000;20.00000;10.00000;4.00000;16.00000;3.54846;27.86226;1.52855;2526.31567;0.00000;0.02000;10.00000;3.00000;0.00000;0.00000;0.00000;0.00000;0.00000;0.98753;0.35850;27.90416;3.14015;-10.00000;-10.00000;-7.92420;
6/9/2017 6:59:38 PM;51;EIS;58:20:10.323;00:01:03.732;6;1;Pan_5pulse_EIS_0dC;3.54445;0.00000;-1.74000;;0.00100;6000.00000;1897.36660;2.00000;-2.00000;20.00000;10.00000;5.00000;16.00000;3.54370;28.21621;0.06371;1882.35291;0.00000;0.02000;10.00000;3.00000;0.00000;0.00000;0.00000;0.00000;0.00000;1.01074;0.35821;28.21628;0.12936;-10.00000;-10.00000;-7.92420;
6/9/2017 6:59:49 PM;51;EIS;58:20:20.968;00:01:14.377;6;1;Pan_5pulse_EIS_0dC;3.54509;0.00000;-1.74000;;0.00100;6000.00000;1422.82422;2.00000;-2.00000;20.00000;10.00000;6.00000;16.00000;3.54389;28.66839;-1.09593;1432.83582;0.00000;0.02000;10.00000;3.00000;0.00000;0.00000;0.00000;0.00000;0.00000;1.01647;0.35430;28.68933;-2.18924;-10.00000;-10.00000;-7.92420;
6/9/2017 7:00:00 PM;51;EIS;58:20:31.765;00:01:25.174;6;1;Pan_5pulse_EIS_0dC;3.54509;0.00000;-1.74000;;0.00100;6000.00000;1066.96765;2.00000;-2.00000;20.00000;10.00000;7.00000;16.00000;3.54246;29.27060;-2.18587;1066.66663;0.00000;0.02000;10.00000;3.00000;0.00000;0.00000;0.00000;0.00000;0.00000;1.02287;0.34848;29.35210;-4.27082;-10.00000;-10.00000;-7.93541;
6/9/2017 7:00:11 PM;51;EIS;58:20:42.614;00:01:36.023;6;1;Pan_5pulse_EIS_0dC;3.54509;0.00000;-1.74000;;0.00100;6000.00000;800.11286;2.00000;-2.00000;20.00000;10.00000;8.00000;16.00000;3.53924;29.96500;-3.13075;800.00000;0.00000;0.02000;10.00000;3.00000;0.00000;0.00000;0.00000;0.00000;0.00000;1.02287;0.34067;30.12811;-5.96463;-10.00000;-10.00000;-7.92420;
6/9/2017 7:00:22 PM;51;EIS;58:20:53.659;00:01:47.068;6;1;Pan_5pulse_EIS_0dC;3.54509;0.00000;-1.74000;;0.00100;6000.00000;600.00000;2.00000;-2.00000;20.00000;10.00000;9.00000;16.00000;3.54196;30.76001;-3.99962;600.00000;0.00000;0.02000;10.00000;3.00000;0.00000;0.00000;0.00000;0.00000;0.00000;1.02937;0.33185;31.01895;-7.40842;-10.00000;-10.00000;-7.91299;
6/9/2017 7:00:33 PM;51;EIS;58:21:04.912;00:01:58.321;6;1;Pan_5pulse_EIS_0dC;3.54509;0.00000;-1.74000;;0.00100;6000.00000;449.93653;2.00000;-2.00000;20.00000;10.00000;10.00000;16.00000;3.54705;31.65378;-4.81218;450.70422;0.00000;0.02000;10.00000;3.00000;0.00000;0.00000;0.00000;0.00000;0.00000;1.03212;0.32236;32.01747;-8.64423;-10.00000;-10.00000;-7.93541;
6/9/2017 7:00:44 PM;51;EIS;58:21:16.312;00:02:09.721;6;1;Pan_5pulse_EIS_0dC;3.54574;0.00000;-1.74000;;0.00100;6000.00000;337.40480;2.00000;-2.00000;20.00000;10.00000;11.00000;16.00000;3.54722;32.67794;-5.61286;336.84210;0.00000;0.02000;10.00000;3.00000;0.00000;0.00000;0.00000;0.00000;0.00000;1.03212;0.31229;33.15648;-9.74620;-10.00000;-10.00000;-7.93541;
6/9/2017 7:00:56 PM;51;EIS;58:21:28.157;00:02:21.566;6;1;Pan_5pulse_EIS_0dC;3.54574;0.00000;-1.74000;;0.00100;6000.00000;253.01790;2.00000;-2.00000;20.00000;10.00000;12.00000;16.00000;3.54039;33.79881;-6.38704;253.29816;0.00000;0.02000;10.00000;3.00000;0.00000;0.00000;0.00000;0.00000;0.00000;1.03723;0.30155;34.39700;-10.70112;-10.00000;-10.00000;-7.92420;
6/9/2017 7:01:08 PM;51;EIS;58:21:40.324;00:02:33.733;6;1;Pan_5pulse_EIS_0dC;3.54574;0.00000;-1.74000;;0.00100;6000.00000;189.73666;2.00000;-2.00000;20.00000;10.00000;13.00000;16.00000;3.55425;35.05683;-7.16276;189.72333;0.00000;0.02000;10.00000;3.00000;0.00000;0.00000;0.00000;0.00000;0.00000;1.04106;0.29095;35.78109;-11.54765;-10.00000;-10.00000;-7.92420;
6/9/2017 7:01:20 PM;51;EIS;58:21:51.890;00:02:45.299;6;1;Pan_5pulse_EIS_0dC;3.54574;0.00000;-1.74000;;0.00100;6000.00000;142.28242;2.00000;-2.00000;20.00000;10.00000;14.00000;16.00000;3.55495;36.43218;-7.93597;142.43323;0.00000;0.02000;10.00000;3.00000;0.00000;0.00000;0.00000;0.00000;0.00000;1.04148;0.27932;37.28650;-12.28870;-10.00000;-10.00000;-7.93541;
6/9/2017 7:01:32 PM;51;EIS;58:22:03.881;00:02:57.290;6;1;Pan_5pulse_EIS_0dC;3.54574;0.00000;-1.74000;;0.00100;6000.00000;106.69676;2.00000;-2.00000;20.00000;10.00000;15.00000;16.00000;3.53742;37.93987;-8.70922;106.66666;0.00000;0.02000;10.00000;3.00000;0.00000;0.00000;0.00000;0.00000;0.00000;1.04372;0.26812;38.92665;-12.92845;-10.00000;-10.00000;-7.93541;
6/9/2017 7:01:43 PM;51;EIS;58:22:15.323;00:03:08.732;6;1;Pan_5pulse_EIS_0dC;3.54574;0.00000;-1.74000;;0.00100;6000.00000;80.01129;2.00000;-2.00000;20.00000;10.00000;16.00000;16.00000;3.55412;39.57639;-9.49225;80.00000;0.00000;0.02000;10.00000;3.00000;0.00000;0.00000;0.00000;0.00000;0.00000;1.04565;0.25692;40.69881;-13.48740;-10.00000;-10.00000;-7.92420;
6/9/2017 7:01:55 PM;51;EIS;58:22:27.188;00:03:20.597;6;1;Pan_5pulse_EIS_0dC;3.54574;0.00000;-1.74000;;0.00100;6000.00000;60.00000;2.00000;-2.00000;20.00000;10.00000;17.00000;16.00000;3.54680;41.32292;-10.30269;60.00000;0.00000;0.02000;10.00000;3.00000;0.00000;0.00000;0.00000;0.00000;0.00000;1.04690;0.24582;42.58790;-13.99965;-10.00000;-10.00000;-7.93541;
6/9/2017 7:02:07 PM;51;EIS;58:22:38.542;00:03:31.951;6;1;Pan_5pulse_EIS_0dC;3.54638;0.00000;-1.74000;;0.00100;6000.00000;44.99365;2.00000;-2.00000;20.00000;10.00000;18.00000;16.00000;3.55766;43.21637;-11.15473;44.94382;0.00000;0.02000;10.00000;3.00000;0.00000;0.00000;0.00000;0.00000;0.00000;1.04690;0.23479;44.63275;-14.47293;-10.00000;-10.00000;-7.93541;
6/9/2017 7:02:18 PM;51;EIS;58:22:50.192;00:03:43.601;6;1;Pan_5pulse_EIS_0dC;3.54638;0.00000;-1.74000;;0.00100;6000.00000;33.74048;2.00000;-2.00000;20.00000;10.00000;19.00000;16.00000;3.53771;45.23622;-12.05997;33.70787;0.00000;0.02000;10.00000;3.00000;0.00000;0.00000;0.00000;0.00000;0.00000;1.04794;0.22398;46.81622;-14.92784;-10.00000;-10.00000;-7.93541;
6/9/2017 7:02:30 PM;51;EIS;58:23:02.222;00:03:55.631;6;1;Pan_5pulse_EIS_0dC;3.54638;0.00000;-1.74000;;0.00100;6000.00000;25.30179;2.00000;-2.00000;20.00000;10.00000;20.00000;16.00000;3.53786;47.40234;-13.02752;25.31646;0.00000;0.02000;10.00000;3.00000;0.00000;0.00000;0.00000;0.00000;0.00000;1.04859;0.21350;49.15992;-15.36712;-10.00000;-10.00000;-7.93541;
6/9/2017 7:02:42 PM;51;EIS;58:23:13.800;00:04:07.209;6;1;Pan_5pulse_EIS_0dC;3.54638;0.00000;-1.74000;;0.00100;6000.00000;18.97367;2.00000;-2.00000;20.00000;10.00000;21.00000;16.00000;3.55862;49.75759;-14.06828;18.98734;0.00000;0.02000;10.00000;3.00000;0.00000;0.00000;0.00000;0.00000;0.00000;1.05257;0.20356;51.70817;-15.78753;-10.00000;-10.00000;-7.93541;
6/9/2017 7:02:54 PM;51;EIS;58:23:25.772;00:04:19.181;6;1;Pan_5pulse_EIS_0dC;3.54638;0.00000;-1.74000;;0.00100;6000.00000;14.22824;2.00000;-2.00000;20.00000;10.00000;22.00000;16.00000;3.54826;52.31002;-15.18679;14.21801;0.00000;0.02000;10.00000;3.00000;0.00000;0.00000;0.00000;0.00000;0.00000;1.05309;0.19333;54.46997;-16.18922;-10.00000;-10.00000;-7.92420;
6/9/2017 7:03:05 PM;51;EIS;58:23:37.367;00:04:30.776;6;1;Pan_5pulse_EIS_0dC;3.54638;0.00000;-1.74000;;0.00100;6000.00000;10.66968;2.00000;-2.00000;20.00000;10.00000;23.00000;16.00000;3.54833;55.03863;-16.34813;10.67616;0.00000;0.02000;10.00000;3.00000;0.00000;0.00000;0.00000;0.00000;0.00000;1.05425;0.18362;57.41526;-16.54300;-10.00000;-10.00000;-7.92420;
6/9/2017 7:03:17 PM;51;EIS;58:23:49.190;00:04:42.599;6;1;Pan_5pulse_EIS_0dC;3.54702;0.00000;-1.74000;;0.00100;6000.00000;8.00113;2.00000;-2.00000;20.00000;10.00000;24.00000;16.00000;3.54842;57.99067;-17.59609;8.00000;0.00000;0.02000;10.00000;3.00000;0.00000;0.00000;0.00000;0.00000;0.00000;1.05579;0.17422;60.60149;-16.87935;-10.00000;-10.00000;-7.93541;
6/9/2017 7:03:29 PM;51;EIS;58:24:01.354;00:04:54.763;6;1;Pan_5pulse_EIS_0dC;3.54702;0.00000;-1.74000;;0.00100;6000.00000;6.00000;2.00000;-2.00000;20.00000;10.00000;25.00000;16.00000;3.54945;61.07385;-18.89340;6.00000;0.00000;0.02000;10.00000;3.00000;0.00000;0.00000;0.00000;0.00000;0.00000;1.05453;0.16495;63.92946;-17.18963;-10.00000;-10.00000;-7.92420;
6/9/2017 7:03:41 PM;51;EIS;58:24:12.935;00:05:06.344;6;1;Pan_5pulse_EIS_0dC;3.54702;0.00000;-1.74000;;0.00100;6000.00000;4.49937;2.00000;-2.00000;20.00000;10.00000;26.00000;16.00000;3.55534;64.30836;-20.31926;4.50450;0.00000;0.02000;10.00000;3.00000;0.00000;0.00000;0.00000;0.00000;0.00000;1.05513;0.15645;67.44211;-17.53477;-10.00000;-10.00000;-7.92420;
6/9/2017 7:03:53 PM;51;EIS;58:24:24.952;00:05:18.361;6;1;Pan_5pulse_EIS_0dC;3.54702;0.00000;-1.74000;;0.00100;6000.00000;3.37405;2.00000;-2.00000;20.00000;10.00000;27.00000;16.00000;3.55018;67.69502;-21.97204;3.37079;0.00000;0.02000;10.00000;3.00000;0.00000;0.00000;0.00000;0.00000;0.00000;1.05537;0.14829;71.17153;-17.98208;-10.00000;-10.00000;-7.93541;
6/9/2017 7:04:04 PM;51;EIS;58:24:36.305;00:05:29.714;6;1;Pan_5pulse_EIS_0dC;3.54702;0.00000;-1.74000;;0.00100;6000.00000;2.53018;2.00000;-2.00000;20.00000;10.00000;28.00000;16.00000;3.54819;71.23332;-23.96852;2.53378;0.00000;0.02000;10.00000;3.00000;0.00000;0.00000;0.00000;0.00000;0.00000;1.05592;0.14049;75.15767;-18.59701;-10.00000;-10.00000;-7.93541;
6/9/2017 7:04:16 PM;51;EIS;58:24:48.146;00:05:41.555;6;1;Pan_5pulse_EIS_0dC;3.54702;0.00000;-1.74000;;0.00100;6000.00000;1.89737;2.00000;-2.00000;20.00000;10.00000;29.00000;16.00000;3.54877;75.05552;-26.41493;1.89873;0.00000;0.02000;10.00000;3.00000;0.00000;0.00000;0.00000;0.00000;0.00000;1.05882;0.13307;79.56808;-19.38894;-10.00000;-10.00000;-7.92420;
6/9/2017 7:04:27 PM;51;EIS;58:24:59.364;00:05:52.773;6;1;Pan_5pulse_EIS_0dC;3.54702;0.00000;-1.74000;;0.00100;6000.00000;1.42282;2.00000;-2.00000;20.00000;10.00000;30.00000;16.00000;3.54290;79.46523;-29.45471;1.42045;0.00000;0.02000;10.00000;3.00000;0.00000;0.00000;0.00000;0.00000;0.00000;1.06493;0.12566;84.74846;-20.33781;-10.00000;-10.00000;-7.92420;
6/9/2017 7:04:39 PM;51;EIS;58:25:11.292;00:06:04.701;6;1;Pan_5pulse_EIS_0dC;3.54702;0.00000;-1.74000;;0.00100;6000.00000;1.06697;2.00000;-2.00000;20.00000;10.00000;31.00000;16.00000;3.54335;84.71455;-32.85052;1.06838;0.00000;0.02000;10.00000;3.00000;0.00000;0.00000;0.00000;0.00000;0.00000;1.07221;0.11801;90.86094;-21.19524;-10.00000;-10.00000;-7.92420;
6/9/2017 7:04:51 PM;51;EIS;58:25:23.307;00:06:16.716;6;1;Pan_5pulse_EIS_0dC;3.54767;0.00000;-1.74000;;0.00100;6000.00000;0.80011;2.00000;-2.00000;20.00000;10.00000;32.00000;16.00000;3.54897;91.24306;-36.38985;0.79957;0.00000;0.02000;10.00000;3.00000;0.00000;0.00000;0.00000;0.00000;0.00000;1.08093;0.11004;98.23196;-21.74326;-10.00000;-10.00000;-7.92420;
6/9/2017 7:05:03 PM;51;EIS;58:25:34.849;00:06:28.258;6;1;Pan_5pulse_EIS_0dC;3.54767;0.00000;-1.74000;;0.00100;6000.00000;0.60000;2.00000;-2.00000;20.00000;10.00000;33.00000;16.00000;3.53900;98.85561;-39.40021;0.59904;0.00000;0.02000;10.00000;3.00000;0.00000;0.00000;0.00000;0.00000;0.00000;1.08321;0.10179;106.41808;-21.73041;-10.00000;-10.00000;-7.72245;
6/9/2017 7:05:14 PM;51;EIS;58:25:45.695;00:06:39.104;6;1;Pan_5pulse_EIS_0dC;3.54767;0.00000;-1.74000;;0.00100;6000.00000;0.44994;2.00000;-2.00000;20.00000;10.00000;34.00000;16.00000;3.54907;107.27701;-41.30406;0.44964;0.00000;0.02000;10.00000;3.00000;0.00000;0.00000;0.00000;0.00000;0.00000;1.08059;0.09400;114.95383;-21.05782;-10.00000;-10.00000;-7.92420;
6/9/2017 7:05:24 PM;51;EIS;58:25:55.987;00:06:49.396;6;1;Pan_5pulse_EIS_0dC;3.54702;0.00000;-1.74000;;0.00100;6000.00000;0.33740;2.00000;-2.00000;20.00000;10.00000;35.00000;16.00000;3.54340;116.25297;-41.56642;0.33723;0.00000;0.02000;10.00000;3.00000;0.00000;0.00000;0.00000;0.00000;0.00000;1.07380;0.08698;123.46060;-19.67458;-10.00000;-10.00000;-7.92420;
6/9/2017 7:05:38 PM;51;EIS;58:26:09.647;00:07:03.056;6;1;Pan_5pulse_EIS_0dC;3.54767;0.00000;-1.74000;;0.00100;6000.00000;0.25302;2.00000;-2.00000;20.00000;10.00000;36.00000;16.00000;3.54294;126.51756;-39.79629;0.25270;0.00000;0.02000;10.00000;3.00000;0.00000;0.00000;0.00000;0.00000;0.00000;1.07432;0.08100;132.62895;-17.46105;-10.00000;-10.00000;-7.93541;
6/9/2017 7:05:56 PM;51;EIS;58:26:27.583;00:07:20.992;6;1;Pan_5pulse_EIS_0dC;3.54767;0.00000;-1.74000;;0.00100;6000.00000;0.18974;2.00000;-2.00000;20.00000;10.00000;37.00000;16.00000;3.54593;135.47805;-36.53634;0.18978;0.00000;0.02000;10.00000;3.00000;0.00000;0.00000;0.00000;0.00000;0.00000;1.05799;0.07540;140.31823;-15.09273;-10.00000;-10.00000;-7.72245;
6/9/2017 7:06:18 PM;51;EIS;58:26:50.236;00:07:43.645;6;1;Pan_5pulse_EIS_0dC;3.54767;0.00000;-1.74000;;0.00100;6000.00000;0.14228;2.00000;-2.00000;20.00000;10.00000;38.00000;16.00000;3.54606;143.02205;-32.53894;0.14248;0.00000;0.02000;10.00000;3.00000;0.00000;0.00000;0.00000;0.00000;0.00000;1.04529;0.07126;146.67682;-12.81719;-10.00000;-10.00000;-7.91299;
6/9/2017 7:06:48 PM;51;EIS;58:27:20.234;00:08:13.643;6;1;Pan_5pulse_EIS_0dC;3.54831;0.00000;-1.74000;;0.00100;6000.00000;0.10670;2.00000;-2.00000;20.00000;10.00000;39.00000;16.00000;3.54689;149.33410;-28.21484;0.10678;0.00000;0.02000;10.00000;3.00000;0.00000;0.00000;0.00000;0.00000;0.00000;1.03594;0.06816;151.97616;-10.69921;-10.00000;-10.00000;-7.93541;
6/9/2017 7:07:27 PM;51;EIS;58:27:59.250;00:08:52.659;6;1;Pan_5pulse_EIS_0dC;3.54831;0.00000;-1.74000;;0.00100;6000.00000;0.08001;2.00000;-2.00000;20.00000;10.00000;40.00000;16.00000;3.54811;153.75327;-24.37353;0.07999;0.00000;0.02000;10.00000;3.00000;0.00000;0.00000;0.00000;0.00000;0.00000;1.02441;0.06581;155.67317;-9.00778;-10.00000;-10.00000;-7.92420;
6/9/2017 7:08:19 PM;51;EIS;58:28:51.151;00:09:44.560;6;1;Pan_5pulse_EIS_0dC;3.54831;0.00000;-1.74000;;0.00100;6000.00000;0.06000;2.00000;-2.00000;20.00000;10.00000;41.00000;16.00000;3.54891;157.31238;-21.20670;0.05994;0.00000;0.02000;10.00000;3.00000;0.00000;0.00000;0.00000;0.00000;0.00000;1.01976;0.06424;158.73534;-7.67755;-10.00000;-10.00000;-7.93541;
6/9/2017 7:09:27 PM;51;EIS;58:29:59.193;00:10:52.602;6;1;Pan_5pulse_EIS_0dC;3.54895;0.00000;-1.74000;;0.00100;6000.00000;0.04499;2.00000;-2.00000;20.00000;10.00000;42.00000;16.00000;3.54898;159.70792;-18.87249;0.04507;0.00000;0.02000;10.00000;3.00000;0.00000;0.00000;0.00000;0.00000;0.00000;1.01287;0.06298;160.81912;-6.73932;-10.00000;-10.00000;-7.93541;
6/9/2017 7:10:58 PM;51;EIS;58:31:29.744;00:12:23.153;6;1;Pan_5pulse_EIS_0dC;3.54960;0.00000;-1.74000;;0.00100;6000.00000;0.03374;2.00000;-2.00000;20.00000;10.00000;43.00000;16.00000;3.55033;161.86970;-17.29874;0.03377;0.00000;0.02000;10.00000;3.00000;0.00000;0.00000;0.00000;0.00000;0.00000;1.01218;0.06218;162.79142;-6.09995;-10.00000;-10.00000;-7.93541;
6/9/2017 7:12:59 PM;51;EIS;58:33:30.400;00:14:23.809;6;1;Pan_5pulse_EIS_0dC;3.55024;0.00000;-1.74000;;0.00100;6000.00000;0.02530;2.00000;-2.00000;20.00000;10.00000;44.00000;16.00000;3.55086;163.51970;-16.65711;0.02531;0.00000;0.02000;10.00000;3.00000;0.00000;0.00000;0.00000;0.00000;0.00000;1.01050;0.06148;164.36590;-5.81643;-10.00000;-10.00000;-7.93541;
6/9/2017 7:15:38 PM;51;EIS;58:36:10.325;00:17:03.734;6;1;Pan_5pulse_EIS_0dC;3.55088;0.00000;-1.74000;;0.00100;6000.00000;0.01897;2.00000;-2.00000;20.00000;10.00000;45.00000;16.00000;3.55192;164.88984;-16.82997;0.01896;0.00000;0.02000;10.00000;3.00000;0.00000;0.00000;0.00000;0.00000;0.00000;1.00773;0.06080;165.74652;-5.82788;-10.00000;-10.00000;-7.93541;
6/9/2017 7:19:11 PM;51;EIS;58:39:43.240;00:20:36.649;6;1;Pan_5pulse_EIS_0dC;3.55153;0.00000;-1.74000;;0.00100;6000.00000;0.01423;2.00000;-2.00000;20.00000;10.00000;46.00000;16.00000;3.55296;166.81758;-17.80623;0.01422;0.00000;0.02000;10.00000;3.00000;0.00000;0.00000;0.00000;0.00000;0.00000;1.01216;0.06033;167.76521;-6.09272;-10.00000;-10.00000;-7.91299;
6/9/2017 7:23:55 PM;51;EIS;58:44:26.574;00:25:19.983;6;1;Pan_5pulse_EIS_0dC;3.55281;0.00000;-1.74000;;0.00100;6000.00000;0.01067;2.00000;-2.00000;20.00000;10.00000;47.00000;16.00000;3.55398;168.36599;-19.56494;0.01065;0.00000;0.02000;10.00000;3.00000;0.00000;0.00000;0.00000;0.00000;0.00000;1.01049;0.05962;169.49894;-6.62832;-10.00000;-10.00000;-7.72245;
6/9/2017 7:30:12 PM;51;EIS;58:50:43.439;00:31:36.848;6;1;Pan_5pulse_EIS_0dC;3.55410;0.00000;-1.74000;;0.00100;6000.00000;0.00800;2.00000;-2.00000;20.00000;10.00000;48.00000;16.00000;3.55531;170.77416;-22.08670;0.00800;0.00000;0.02000;10.00000;3.00000;0.00000;0.00000;0.00000;0.00000;0.00000;1.01580;0.05899;172.19651;-7.36932;-10.00000;-10.00000;-7.91299;
6/9/2017 7:38:34 PM;51;EIS;58:59:05.595;00:39:59.004;6;1;Pan_5pulse_EIS_0dC;3.55539;0.00000;-1.74000;;0.00100;6000.00000;0.00600;2.00000;-2.00000;20.00000;10.00000;49.00000;16.00000;3.55679;173.84502;-25.40493;0.00600;0.00000;0.02000;10.00000;3.00000;0.00000;0.00000;0.00000;0.00000;0.00000;1.02038;0.05808;175.69150;-8.31410;-10.00000;-10.00000;-7.91299;
6/9/2017 7:49:44 PM;51;EIS;59:10:15.457;00:51:08.866;6;1;Pan_5pulse_EIS_0dC;3.55667;0.00000;-1.74000;;0.00100;6000.00000;0.00450;2.00000;-2.00000;20.00000;10.00000;50.00000;16.00000;3.55818;177.49572;-29.56292;0.00449;0.00000;0.02000;10.00000;3.00000;0.00000;0.00000;0.00000;0.00000;0.00000;1.02456;0.05694;179.94081;-9.45614;-10.00000;-10.00000;-7.92420;
6/9/2017 8:04:35 PM;51;EIS;59:25:06.874;01:06:00.283;6;1;Pan_5pulse_EIS_0dC;3.55796;0.00000;-1.74000;;0.00100;6000.00000;0.00337;2.00000;-2.00000;20.00000;10.00000;51.00000;16.00000;3.55972;182.00403;-34.49813;0.00338;0.00000;0.02000;10.00000;3.00000;0.00000;0.00000;0.00000;0.00000;0.00000;1.02943;0.05557;185.24467;-10.73286;-10.00000;-10.00000;-7.71125;
6/9/2017 8:24:22 PM;51;EIS;59:44:53.410;01:25:46.819;6;1;Pan_5pulse_EIS_0dC;3.55989;0.00000;-1.74000;;0.00100;6000.00000;0.00253;2.00000;-2.00000;20.00000;10.00000;52.00000;16.00000;3.56107;186.86141;-40.25600;0.00253;0.00000;0.02000;10.00000;3.00000;0.00000;0.00000;0.00000;0.00000;0.00000;1.03115;0.05394;191.14846;-12.15756;-10.00000;-10.00000;-7.71125;
6/9/2017 8:50:46 PM;51;EIS;60:11:17.525;01:52:10.934;6;1;Pan_5pulse_EIS_0dC;3.56053;0.00000;-1.74000;;0.00100;6000.00000;0.00190;2.00000;-2.00000;20.00000;10.00000;53.00000;16.00000;3.56243;193.03565;-46.66880;0.00190;0.00000;0.02000;10.00000;3.00000;0.00000;0.00000;0.00000;0.00000;0.00000;1.03916;0.05232;198.59692;-13.59118;-10.00000;-10.00000;-7.92420;
6/9/2017 9:25:55 PM;51;EIS;60:46:26.833;02:27:20.242;6;1;Pan_5pulse_EIS_0dC;3.56182;0.00000;-1.74000;;0.00100;6000.00000;0.00142;2.00000;-2.00000;20.00000;10.00000;54.00000;16.00000;3.56352;200.44993;-53.99830;0.00142;0.00000;0.02000;10.00000;3.00000;0.00000;0.00000;0.00000;0.00000;0.00000;1.04556;0.05037;207.59574;-15.07675;-10.00000;-10.00000;-7.92420;

File: -10degC/EIS/3740_EIS00009.csv


Measurement ID;3740
Battery name;NCR18650PF_SN002
Battery Name;NCR
Circuit;Circ006
Program;458 - Pan_5pulse_EIS_0dC
Start Time;6/7/2017 8:39:18 AM
End Time;1/2/1970
Test section;EIS00009
Comment;
OrderNo;
Producer; Panasonic
Type; NCR
Nominal Voltage; 3.7
Nominal Current; 0
Nominal Capacity; 2.9
Cells; 1
Maximum Voltage; 4.25
Gassing Voltage; 4.3
Break Voltage; 0
Charge Factor; 0
Impedance; 0
Cold Cranking Current; 15
Energy Density; 0
Comment;



Time Stamp;Step;Status;Prog Time;Step Time;Cycle;Cycle Level;Procedure;Voltage;Current;AhAccu;Energy;StartFreq;EndFreq;SetFreq;AAcMax;VAcMin;VAcMax;mvIdeal;Go;Status;U1;Zreal1;Zimg1;ActFreq;EisError;AACStart;MinIntervalTime;CountOfPeriods;UIdeal;AStart;MinDuration;MinPeriods;RemTime;VRelativ;AAmplitude;Betrag;Phase;ChamberT;ChamberSP;Temp45;
;;;;;;;;[V];[A];[Ah];[Wh];[EIS];[EIS];[EIS];[EIS];[EIS];[EIS];[EIS];[EIS];[EIS];[EIS];[EIS];[EIS];[EIS];[EIS];[EIS];[EIS];[EIS];[EIS];[EIS];[EIS];[EIS];[EIS];[EIS];[EIS];[EIS];[EIS];[ChamberT];[ChamberSP];[C1];
6/9/2017 10:48:59 PM;58;EIS;62:09:30.671;00:00:21.413;1;1;Pan_5pulse_EIS_0dC;3.46403;0.00000;-2.03001;;0.00100;6000.00000;6000.00000;2.00000;-2.00000;20.00000;10.00000;1.00000;16.00000;3.46455;28.07208;7.57883;6000.00000;0.00000;0.02000;10.00000;3.00000;0.00000;0.00000;0.00000;0.00000;0.00000;0.99229;0.34126;29.07715;15.10837;-10.00000;-10.00000;-7.70004;
6/9/2017 10:49:10 PM;58;EIS;62:09:41.354;00:00:32.096;1;1;Pan_5pulse_EIS_0dC;3.46403;0.00000;-2.03001;;0.00100;6000.00000;4499.36526;2.00000;-2.00000;20.00000;10.00000;2.00000;16.00000;3.46451;27.90792;5.34371;4571.42871;0.00000;0.02000;10.00000;3.00000;0.00000;0.00000;0.00000;0.00000;0.00000;0.97578;0.34340;28.41491;10.83960;-10.00000;-10.00000;-7.91299;
6/9/2017 10:49:20 PM;58;EIS;62:09:51.971;00:00:42.713;1;1;Pan_5pulse_EIS_0dC;3.46403;0.00000;-2.03001;;0.00100;6000.00000;3374.04795;2.00000;-2.00000;20.00000;10.00000;3.00000;16.00000;3.46571;27.91013;3.32188;3428.57153;0.00000;0.02000;10.00000;3.00000;0.00000;0.00000;0.00000;0.00000;0.00000;0.98806;0.35153;28.10712;6.78744;-10.00000;-10.00000;-7.91299;
6/9/2017 10:49:31 PM;58;EIS;62:10:02.766;00:00:53.508;1;1;Pan_5pulse_EIS_0dC;3.46403;0.00000;-2.03001;;0.00100;6000.00000;2530.17902;2.00000;-2.00000;20.00000;10.00000;4.00000;16.00000;3.46284;28.11082;1.50971;2526.31567;0.00000;0.02000;10.00000;3.00000;0.00000;0.00000;0.00000;0.00000;0.00000;1.00090;0.35554;28.15133;3.07416;-10.00000;-10.00000;-7.71125;
6/9/2017 10:49:42 PM;58;EIS;62:10:13.472;00:01:04.214;1;1;Pan_5pulse_EIS_0dC;3.46403;0.00000;-2.03001;;0.00100;6000.00000;1897.36660;2.00000;-2.00000;20.00000;10.00000;5.00000;16.00000;3.46592;28.47399;0.04781;1882.35291;0.00000;0.02000;10.00000;3.00000;0.00000;0.00000;0.00000;0.00000;0.00000;1.01100;0.35506;28.47403;0.09621;-10.00000;-10.00000;-7.70004;
6/9/2017 10:49:53 PM;58;EIS;62:10:24.317;00:01:15.059;1;1;Pan_5pulse_EIS_0dC;3.46467;0.00000;-2.03001;;0.00100;6000.00000;1422.82422;2.00000;-2.00000;20.00000;10.00000;6.00000;16.00000;3.46603;28.93213;-1.10808;1432.83582;0.00000;0.02000;10.00000;3.00000;0.00000;0.00000;0.00000;0.00000;0.00000;1.01652;0.35109;28.95334;-2.19332;-10.00000;-10.00000;-7.91299;
6/9/2017 10:50:03 PM;58;EIS;62:10:35.114;00:01:25.856;1;1;Pan_5pulse_EIS_0dC;3.46467;0.00000;-2.03001;;0.00100;6000.00000;1066.96765;2.00000;-2.00000;20.00000;10.00000;7.00000;16.00000;3.47182;29.53717;-2.19122;1066.66663;0.00000;0.02000;10.00000;3.00000;0.00000;0.00000;0.00000;0.00000;0.00000;1.02273;0.34530;29.61834;-4.24272;-10.00000;-10.00000;-7.70004;
6/9/2017 10:50:14 PM;58;EIS;62:10:46.045;00:01:36.787;1;1;Pan_5pulse_EIS_0dC;3.46467;0.00000;-2.03001;;0.00100;6000.00000;800.11286;2.00000;-2.00000;20.00000;10.00000;8.00000;16.00000;3.47376;30.23215;-3.12837;800.00000;0.00000;0.02000;10.00000;3.00000;0.00000;0.00000;0.00000;0.00000;0.00000;1.02616;0.33762;30.39358;-5.90783;-10.00000;-10.00000;-7.70004;
6/9/2017 10:50:25 PM;58;EIS;62:10:57.063;00:01:47.805;1;1;Pan_5pulse_EIS_0dC;3.46467;0.00000;-2.03001;;0.00100;6000.00000;600.00000;2.00000;-2.00000;20.00000;10.00000;9.00000;16.00000;3.47456;31.02650;-3.98770;600.00000;0.00000;0.02000;10.00000;3.00000;0.00000;0.00000;0.00000;0.00000;0.00000;1.02906;0.32897;31.28171;-7.32383;-10.00000;-10.00000;-7.90179;
6/9/2017 10:50:36 PM;58;EIS;62:11:08.214;00:01:58.956;1;1;Pan_5pulse_EIS_0dC;3.46467;0.00000;-2.03001;;0.00100;6000.00000;449.93653;2.00000;-2.00000;20.00000;10.00000;10.00000;16.00000;3.45788;31.92146;-4.79383;450.70422;0.00000;0.02000;10.00000;3.00000;0.00000;0.00000;0.00000;0.00000;0.00000;1.03177;0.31964;32.27941;-8.54062;-10.00000;-10.00000;-7.91299;
6/9/2017 10:50:48 PM;58;EIS;62:11:19.601;00:02:10.343;1;1;Pan_5pulse_EIS_0dC;3.46531;0.00000;-2.03001;;0.00100;6000.00000;337.40480;2.00000;-2.00000;20.00000;10.00000;11.00000;16.00000;3.47398;32.94429;-5.58428;336.84210;0.00000;0.02000;10.00000;3.00000;0.00000;0.00000;0.00000;0.00000;0.00000;1.03503;0.30976;33.41422;-9.62057;-10.00000;-10.00000;-7.90179;
6/9/2017 10:51:00 PM;58;EIS;62:11:31.456;00:02:22.198;1;1;Pan_5pulse_EIS_0dC;3.46531;0.00000;-2.03001;;0.00100;6000.00000;253.01790;2.00000;-2.00000;20.00000;10.00000;12.00000;16.00000;3.47638;34.05949;-6.34663;253.29816;0.00000;0.02000;10.00000;3.00000;0.00000;0.00000;0.00000;0.00000;0.00000;1.03663;0.29921;34.64576;-10.55542;-10.00000;-10.00000;-7.91299;
6/9/2017 10:51:12 PM;58;EIS;62:11:43.641;00:02:34.383;1;1;Pan_5pulse_EIS_0dC;3.46531;0.00000;-2.03001;;0.00100;6000.00000;189.73666;2.00000;-2.00000;20.00000;10.00000;13.00000;16.00000;3.47312;35.30747;-7.10983;189.72333;0.00000;0.02000;10.00000;3.00000;0.00000;0.00000;0.00000;0.00000;0.00000;1.04040;0.28887;36.01620;-11.38534;-10.00000;-10.00000;-7.91299;
6/9/2017 10:51:23 PM;58;EIS;62:11:55.224;00:02:45.966;1;1;Pan_5pulse_EIS_0dC;3.46531;0.00000;-2.03001;;0.00100;6000.00000;142.28242;2.00000;-2.00000;20.00000;10.00000;14.00000;16.00000;3.46701;36.66866;-7.86856;142.43323;0.00000;0.02000;10.00000;3.00000;0.00000;0.00000;0.00000;0.00000;0.00000;1.04070;0.27750;37.50340;-12.11117;-10.00000;-10.00000;-7.70004;
6/9/2017 10:51:35 PM;58;EIS;62:12:07.268;00:02:58.010;1;1;Pan_5pulse_EIS_0dC;3.46531;0.00000;-2.03001;;0.00100;6000.00000;106.69676;2.00000;-2.00000;20.00000;10.00000;15.00000;16.00000;3.47146;38.16600;-8.63388;106.66666;0.00000;0.02000;10.00000;3.00000;0.00000;0.00000;0.00000;0.00000;0.00000;1.04304;0.26655;39.13039;-12.74685;-10.00000;-10.00000;-7.91299;
6/9/2017 10:51:47 PM;58;EIS;62:12:18.727;00:03:09.469;1;1;Pan_5pulse_EIS_0dC;3.46531;0.00000;-2.03001;;0.00100;6000.00000;80.01129;2.00000;-2.00000;20.00000;10.00000;16.00000;16.00000;3.46386;39.78250;-9.40873;80.00000;0.00000;0.02000;10.00000;3.00000;0.00000;0.00000;0.00000;0.00000;0.00000;1.04496;0.25562;40.87997;-13.30620;-10.00000;-10.00000;-7.70004;
6/9/2017 10:51:59 PM;58;EIS;62:12:30.582;00:03:21.324;1;1;Pan_5pulse_EIS_0dC;3.46596;0.00000;-2.03001;;0.00100;6000.00000;60.00000;2.00000;-2.00000;20.00000;10.00000;17.00000;16.00000;3.46739;41.50530;-10.21493;60.00000;0.00000;0.02000;10.00000;3.00000;0.00000;0.00000;0.00000;0.00000;0.00000;1.04595;0.24470;42.74383;-13.82636;-10.00000;-10.00000;-7.89058;
6/9/2017 10:52:10 PM;58;EIS;62:12:41.929;00:03:32.671;1;1;Pan_5pulse_EIS_0dC;3.46596;0.00000;-2.03001;;0.00100;6000.00000;44.99365;2.00000;-2.00000;20.00000;10.00000;18.00000;16.00000;3.46750;43.36710;-11.06832;44.94382;0.00000;0.02000;10.00000;3.00000;0.00000;0.00000;0.00000;0.00000;0.00000;1.04714;0.23396;44.75727;-14.31760;-10.00000;-10.00000;-7.91299;
6/9/2017 10:52:22 PM;58;EIS;62:12:53.599;00:03:44.341;1;1;Pan_5pulse_EIS_0dC;3.46596;0.00000;-2.03001;;0.00100;6000.00000;33.74048;2.00000;-2.00000;20.00000;10.00000;19.00000;16.00000;3.46762;45.36233;-11.98602;33.70787;0.00000;0.02000;10.00000;3.00000;0.00000;0.00000;0.00000;0.00000;0.00000;1.04792;0.22334;46.91914;-14.80091;-10.00000;-10.00000;-7.85695;
6/9/2017 10:52:34 PM;58;EIS;62:13:05.677;00:03:56.419;1;1;Pan_5pulse_EIS_0dC;3.46596;0.00000;-2.03001;;0.00100;6000.00000;25.30179;2.00000;-2.00000;20.00000;10.00000;20.00000;16.00000;3.46807;47.50263;-12.97289;25.31646;0.00000;0.02000;10.00000;3.00000;0.00000;0.00000;0.00000;0.00000;0.00000;1.04897;0.21302;49.24222;-15.27491;-10.00000;-10.00000;-7.71125;
6/9/2017 10:52:45 PM;58;EIS;62:13:17.232;00:04:07.974;1;1;Pan_5pulse_EIS_0dC;3.46596;0.00000;-2.03001;;0.00100;6000.00000;18.97367;2.00000;-2.00000;20.00000;10.00000;21.00000;16.00000;3.46128;49.82691;-14.03909;18.98734;0.00000;0.02000;10.00000;3.00000;0.00000;0.00000;0.00000;0.00000;0.00000;1.05212;0.20324;51.76694;-15.73556;-10.00000;-10.00000;-7.92420;
6/9/2017 10:52:57 PM;58;EIS;62:13:29.075;00:04:19.817;1;1;Pan_5pulse_EIS_0dC;3.46596;0.00000;-2.03001;;0.00100;6000.00000;14.22824;2.00000;-2.00000;20.00000;10.00000;22.00000;16.00000;3.46790;52.34684;-15.19206;14.21801;0.00000;0.02000;10.00000;3.00000;0.00000;0.00000;0.00000;0.00000;0.00000;1.05261;0.19311;54.50679;-16.18375;-10.00000;-10.00000;-7.71125;
6/9/2017 10:53:09 PM;58;EIS;62:13:40.601;00:04:31.343;1;1;Pan_5pulse_EIS_0dC;3.46660;0.00000;-2.03001;;0.00100;6000.00000;10.66968;2.00000;-2.00000;20.00000;10.00000;23.00000;16.00000;3.46796;55.04738;-16.39583;10.67616;0.00000;0.02000;10.00000;3.00000;0.00000;0.00000;0.00000;0.00000;0.00000;1.05389;0.18349;57.43724;-16.58613;-10.00000;-10.00000;-7.71125;
6/9/2017 10:53:21 PM;58;EIS;62:13:52.332;00:04:43.074;1;1;Pan_5pulse_EIS_0dC;3.46660;0.00000;-2.03001;;0.00100;6000.00000;8.00113;2.00000;-2.00000;20.00000;10.00000;24.00000;16.00000;3.45814;57.97452;-17.69672;8.00000;0.00000;0.02000;10.00000;3.00000;0.00000;0.00000;0.00000;0.00000;0.00000;1.05564;0.17415;60.61533;-16.97481;-10.00000;-10.00000;-7.92420;
6/9/2017 10:53:33 PM;58;EIS;62:14:04.448;00:04:55.190;1;1;Pan_5pulse_EIS_0dC;3.46660;0.00000;-2.03001;;0.00100;6000.00000;6.00000;2.00000;-2.00000;20.00000;10.00000;25.00000;16.00000;3.46821;61.00617;-19.04363;6.00000;0.00000;0.02000;10.00000;3.00000;0.00000;0.00000;0.00000;0.00000;0.00000;1.05400;0.16492;63.90941;-17.33623;-10.00000;-10.00000;-7.71125;
6/9/2017 10:53:44 PM;58;EIS;62:14:16.045;00:05:06.787;1;1;Pan_5pulse_EIS_0dC;3.46660;0.00000;-2.03001;;0.00100;6000.00000;4.49937;2.00000;-2.00000;20.00000;10.00000;26.00000;16.00000;3.45978;64.11851;-20.52612;4.50450;0.00000;0.02000;10.00000;3.00000;0.00000;0.00000;0.00000;0.00000;0.00000;1.05372;0.15651;67.32388;-17.75132;-10.00000;-10.00000;-7.91299;
6/9/2017 10:53:56 PM;58;EIS;62:14:28.086;00:05:18.828;1;1;Pan_5pulse_EIS_0dC;3.46660;0.00000;-2.03001;;0.00100;6000.00000;3.37405;2.00000;-2.00000;20.00000;10.00000;27.00000;16.00000;3.46832;67.29896;-22.27659;3.37079;0.00000;0.02000;10.00000;3.00000;0.00000;0.00000;0.00000;0.00000;0.00000;1.05304;0.14855;70.89003;-18.31503;-10.00000;-10.00000;-7.71125;
6/9/2017 10:54:08 PM;58;EIS;62:14:39.428;00:05:30.170;1;1;Pan_5pulse_EIS_0dC;3.46660;0.00000;-2.03001;;0.00100;6000.00000;2.53018;2.00000;-2.00000;20.00000;10.00000;28.00000;16.00000;3.47274;70.51201;-24.47481;2.53378;0.00000;0.02000;10.00000;3.00000;0.00000;0.00000;0.00000;0.00000;0.00000;1.05268;0.14104;74.63886;-19.14195;-10.00000;-10.00000;-7.70004;
6/9/2017 10:54:19 PM;58;EIS;62:14:51.221;00:05:41.963;1;1;Pan_5pulse_EIS_0dC;3.46660;0.00000;-2.03001;;0.00100;6000.00000;1.89737;2.00000;-2.00000;20.00000;10.00000;29.00000;16.00000;3.46833;73.78119;-27.33759;1.89873;0.00000;0.02000;10.00000;3.00000;0.00000;0.00000;0.00000;0.00000;0.00000;1.05435;0.13400;78.68296;-20.33080;-10.00000;-10.00000;-7.91299;
6/9/2017 10:54:31 PM;58;EIS;62:15:02.434;00:05:53.176;1;1;Pan_5pulse_EIS_0dC;3.46660;0.00000;-2.03001;;0.00100;6000.00000;1.42282;2.00000;-2.00000;20.00000;10.00000;30.00000;16.00000;3.46070;77.40870;-31.16954;1.42045;0.00000;0.02000;10.00000;3.00000;0.00000;0.00000;0.00000;0.00000;0.00000;1.06040;0.12707;83.44847;-21.93277;-10.00000;-10.00000;-7.91299;
6/9/2017 10:54:43 PM;58;EIS;62:15:14.409;00:06:05.151;1;1;Pan_5pulse_EIS_0dC;3.46660;0.00000;-2.03001;;0.00100;6000.00000;1.06697;2.00000;-2.00000;20.00000;10.00000;31.00000;16.00000;3.46118;81.60906;-36.02687;1.06838;0.00000;0.02000;10.00000;3.00000;0.00000;0.00000;0.00000;0.00000;0.00000;1.06899;0.11983;89.20748;-23.81938;-10.00000;-10.00000;-7.71125;
6/9/2017 10:54:55 PM;58;EIS;62:15:26.414;00:06:17.156;1;1;Pan_5pulse_EIS_0dC;3.46660;0.00000;-2.03001;;0.00100;6000.00000;0.80011;2.00000;-2.00000;20.00000;10.00000;32.00000;16.00000;3.46840;86.70332;-42.18382;0.79957;0.00000;0.02000;10.00000;3.00000;0.00000;0.00000;0.00000;0.00000;0.00000;1.08076;0.11209;96.42065;-25.94434;-10.00000;-10.00000;-7.91299;
6/9/2017 10:55:06 PM;58;EIS;62:15:37.923;00:06:28.665;1;1;Pan_5pulse_EIS_0dC;3.46660;0.00000;-2.03001;;0.00100;6000.00000;0.60000;2.00000;-2.00000;20.00000;10.00000;33.00000;16.00000;3.45854;93.08881;-49.50560;0.59904;0.00000;0.02000;10.00000;3.00000;0.00000;0.00000;0.00000;0.00000;0.00000;1.09313;0.10368;105.43401;-28.00451;-10.00000;-10.00000;-7.70004;
6/9/2017 10:55:17 PM;58;EIS;62:15:48.677;00:06:39.419;1;1;Pan_5pulse_EIS_0dC;3.46660;0.00000;-2.03001;;0.00100;6000.00000;0.44994;2.00000;-2.00000;20.00000;10.00000;34.00000;16.00000;3.45875;101.18275;-57.56333;0.44964;0.00000;0.02000;10.00000;3.00000;0.00000;0.00000;0.00000;0.00000;0.00000;1.10469;0.09490;116.41085;-29.63575;-10.00000;-10.00000;-7.75608;
6/9/2017 10:55:27 PM;58;EIS;62:15:58.939;00:06:49.681;1;1;Pan_5pulse_EIS_0dC;3.46596;0.00000;-2.03001;;0.00100;6000.00000;0.33740;2.00000;-2.00000;20.00000;10.00000;35.00000;16.00000;3.45937;111.20394;-65.98875;0.33723;0.00000;0.02000;10.00000;3.00000;0.00000;0.00000;0.00000;0.00000;0.00000;1.11058;0.08589;129.30905;-30.68502;-10.00000;-10.00000;-7.91299;
6/9/2017 10:55:41 PM;58;EIS;62:16:12.582;00:07:03.324;1;1;Pan_5pulse_EIS_0dC;3.46660;0.00000;-2.03001;;0.00100;6000.00000;0.25302;2.00000;-2.00000;20.00000;10.00000;36.00000;16.00000;3.46077;126.45008;-73.44829;0.25270;0.00000;0.02000;10.00000;3.00000;0.00000;0.00000;0.00000;0.00000;0.00000;1.13115;0.07735;146.23363;-30.15008;-10.00000;-10.00000;-7.91299;
6/9/2017 10:55:59 PM;58;EIS;62:16:30.528;00:07:21.270;1;1;Pan_5pulse_EIS_0dC;3.46724;0.00000;-2.03001;;0.00100;6000.00000;0.18974;2.00000;-2.00000;20.00000;10.00000;37.00000;16.00000;3.46144;143.87982;-78.63871;0.18978;0.00000;0.02000;10.00000;3.00000;0.00000;0.00000;0.00000;0.00000;0.00000;1.12120;0.06838;163.96783;-28.65918;-10.00000;-10.00000;-7.91299;
6/9/2017 10:56:21 PM;58;EIS;62:16:53.181;00:07:43.923;1;1;Pan_5pulse_EIS_0dC;3.46660;0.00000;-2.03001;;0.00100;6000.00000;0.14228;2.00000;-2.00000;20.00000;10.00000;38.00000;16.00000;3.46332;162.85352;-80.62854;0.14248;0.00000;0.02000;10.00000;3.00000;0.00000;0.00000;0.00000;0.00000;0.00000;1.10817;0.06098;181.72020;-26.33995;-10.00000;-10.00000;-7.91299;
6/9/2017 10:56:51 PM;58;EIS;62:17:23.243;00:08:13.985;1;1;Pan_5pulse_EIS_0dC;3.46724;0.00000;-2.03001;;0.00100;6000.00000;0.10670;2.00000;-2.00000;20.00000;10.00000;39.00000;16.00000;3.46878;183.59283;-78.70785;0.10678;0.00000;0.02000;10.00000;3.00000;0.00000;0.00000;0.00000;0.00000;0.00000;1.09867;0.05500;199.75298;-23.20524;-10.00000;-10.00000;-7.91299;
6/9/2017 10:57:31 PM;58;EIS;62:18:02.323;00:08:53.065;1;1;Pan_5pulse_EIS_0dC;3.46724;0.00000;-2.03001;;0.00100;6000.00000;0.08001;2.00000;-2.00000;20.00000;10.00000;40.00000;16.00000;3.46533;201.38828;-73.83934;0.07999;0.00000;0.02000;10.00000;3.00000;0.00000;0.00000;0.00000;0.00000;0.00000;1.07415;0.05008;214.49823;-20.13554;-10.00000;-10.00000;-7.70004;
6/9/2017 10:58:22 PM;58;EIS;62:18:54.180;00:09:44.922;1;1;Pan_5pulse_EIS_0dC;3.46789;0.00000;-2.03001;;0.00100;6000.00000;0.06000;2.00000;-2.00000;20.00000;10.00000;41.00000;16.00000;3.46749;217.99558;-66.72375;0.05994;0.00000;0.02000;10.00000;3.00000;0.00000;0.00000;0.00000;0.00000;0.00000;1.06294;0.04662;227.97836;-17.01822;-10.00000;-10.00000;-7.91299;
6/9/2017 10:59:30 PM;58;EIS;62:20:02.197;00:10:52.939;1;1;Pan_5pulse_EIS_0dC;3.46853;0.00000;-2.03001;;0.00100;6000.00000;0.04499;2.00000;-2.00000;20.00000;10.00000;42.00000;16.00000;3.47003;230.26997;-59.21552;0.04507;0.00000;0.02000;10.00000;3.00000;0.00000;0.00000;0.00000;0.00000;0.00000;1.04275;0.04386;237.76193;-14.42153;-10.00000;-10.00000;-7.71125;
6/9/2017 11:01:01 PM;58;EIS;62:21:32.808;00:12:23.550;1;1;Pan_5pulse_EIS_0dC;3.46982;0.00000;-2.03001;;0.00100;6000.00000;0.03374;2.00000;-2.00000;20.00000;10.00000;43.00000;16.00000;3.47115;240.63094;-51.95215;0.03377;0.00000;0.02000;10.00000;3.00000;0.00000;0.00000;0.00000;0.00000;0.00000;1.03549;0.04206;246.17529;-12.18314;-10.00000;-10.00000;-7.91299;
6/9/2017 11:03:02 PM;58;EIS;62:23:33.384;00:14:24.126;1;1;Pan_5pulse_EIS_0dC;3.47046;0.00000;-2.03001;;0.00100;6000.00000;0.02530;2.00000;-2.00000;20.00000;10.00000;44.00000;16.00000;3.47120;247.92612;-45.61386;0.02531;0.00000;0.02000;10.00000;3.00000;0.00000;0.00000;0.00000;0.00000;0.00000;1.02439;0.04064;252.08725;-10.42479;-10.00000;-10.00000;-7.91299;
6/9/2017 11:05:41 PM;58;EIS;62:26:13.253;00:17:03.995;1;1;Pan_5pulse_EIS_0dC;3.47175;0.00000;-2.03001;;0.00100;6000.00000;0.01897;2.00000;-2.00000;20.00000;10.00000;45.00000;16.00000;3.47245;253.46497;-40.92452;0.01896;0.00000;0.02000;10.00000;3.00000;0.00000;0.00000;0.00000;0.00000;0.00000;1.01830;0.03966;256.74755;-9.17184;-10.00000;-10.00000;-7.91299;
6/9/2017 11:09:14 PM;58;EIS;62:29:46.225;00:20:36.967;1;1;Pan_5pulse_EIS_0dC;3.47303;0.00000;-2.03001;;0.00100;6000.00000;0.01423;2.00000;-2.00000;20.00000;10.00000;46.00000;16.00000;3.47413;258.29834;-37.59800;0.01422;0.00000;0.02000;10.00000;3.00000;0.00000;0.00000;0.00000;0.00000;0.00000;1.01631;0.03894;261.02038;-8.28183;-10.00000;-10.00000;-7.74487;
6/9/2017 11:13:58 PM;58;EIS;62:34:29.587;00:25:20.329;1;1;Pan_5pulse_EIS_0dC;3.47496;0.00000;-2.03001;;0.00100;6000.00000;0.01067;2.00000;-2.00000;20.00000;10.00000;47.00000;16.00000;3.47607;262.35652;-35.86361;0.01065;0.00000;0.02000;10.00000;3.00000;0.00000;0.00000;0.00000;0.00000;0.00000;1.01456;0.03831;264.79642;-7.78397;-10.00000;-10.00000;-7.91299;
6/9/2017 11:20:15 PM;58;EIS;62:40:46.447;00:31:37.189;1;1;Pan_5pulse_EIS_0dC;3.47689;0.00000;-2.03001;;0.00100;6000.00000;0.00800;2.00000;-2.00000;20.00000;10.00000;48.00000;16.00000;3.47868;265.89948;-35.57713;0.00800;0.00000;0.02000;10.00000;3.00000;0.00000;0.00000;0.00000;0.00000;0.00000;1.01359;0.03778;268.26902;-7.62087;-10.00000;-10.00000;-7.71125;
6/9/2017 11:28:37 PM;58;EIS;62:49:08.555;00:39:59.297;1;1;Pan_5pulse_EIS_0dC;3.47947;0.00000;-2.03001;;0.00100;6000.00000;0.00600;2.00000;-2.00000;20.00000;10.00000;49.00000;16.00000;3.48076;269.62352;-36.54030;0.00600;0.00000;0.02000;10.00000;3.00000;0.00000;0.00000;0.00000;0.00000;0.00000;1.01365;0.03725;272.08829;-7.71790;-10.00000;-10.00000;-7.91299;
6/9/2017 11:39:47 PM;58;EIS;63:00:18.452;00:51:09.194;1;1;Pan_5pulse_EIS_0dC;3.48204;0.00000;-2.03001;;0.00100;6000.00000;0.00450;2.00000;-2.00000;20.00000;10.00000;50.00000;16.00000;3.48326;273.01973;-38.99623;0.00449;0.00000;0.02000;10.00000;3.00000;0.00000;0.00000;0.00000;0.00000;0.00000;1.01345;0.03675;275.79064;-8.12875;-10.00000;-10.00000;-7.92420;
6/9/2017 11:54:38 PM;58;EIS;63:15:09.893;01:06:00.635;1;1;Pan_5pulse_EIS_0dC;3.48461;0.00000;-2.03001;;0.00100;6000.00000;0.00337;2.00000;-2.00000;20.00000;10.00000;51.00000;16.00000;3.48601;277.67396;-42.48545;0.00338;0.00000;0.02000;10.00000;3.00000;0.00000;0.00000;0.00000;0.00000;0.00000;1.01885;0.03627;280.90540;-8.69907;-10.00000;-10.00000;-7.91299;
6/10/2017 12:14:25 AM;58;EIS;63:34:56.432;01:25:47.174;1;1;Pan_5pulse_EIS_0dC;3.48719;0.00000;-2.03001;;0.00100;6000.00000;0.00253;2.00000;-2.00000;20.00000;10.00000;52.00000;16.00000;3.48888;282.18809;-47.47051;0.00253;0.00000;0.02000;10.00000;3.00000;0.00000;0.00000;0.00000;0.00000;0.00000;1.01838;0.03559;286.15305;-9.54906;-10.00000;-10.00000;-7.91299;
6/10/2017 12:40:49 AM;58;EIS;64:01:20.568;01:52:11.310;1;1;Pan_5pulse_EIS_0dC;3.48976;0.00000;-2.03001;;0.00100;6000.00000;0.00190;2.00000;-2.00000;20.00000;10.00000;53.00000;16.00000;3.49139;288.06710;-53.37773;0.00190;0.00000;0.02000;10.00000;3.00000;0.00000;0.00000;0.00000;0.00000;0.00000;1.02398;0.03495;292.97071;-10.49762;-10.00000;-10.00000;-7.91299;
6/10/2017 1:15:58 AM;58;EIS;64:36:29.882;02:27:20.624;1;1;Pan_5pulse_EIS_0dC;3.49234;0.00000;-2.03001;;0.00100;6000.00000;0.00142;2.00000;-2.00000;20.00000;10.00000;54.00000;16.00000;3.49379;294.18597;-60.96434;0.00142;0.00000;0.02000;10.00000;3.00000;0.00000;0.00000;0.00000;0.00000;0.00000;1.02523;0.03412;300.43640;-11.70772;-10.00000;-10.00000;-7.91299;
