Repository: fededc88/Panasonic-18650PF-Data

# [Panasonic 18650PF Li-Ion Battery Data](https://data.mendeley.com/datasets/wykht8y7tg/1#folder-df7a873b-ae5f-4a63-ab5c-8f9792b59429)

## Brief

The included tests were performed at the University of Wisconsin-Madison by Dr. Phillip Kollmeyer (phillip.kollmeyer@gmail.com).  If this data is utilized for any purpose, it should be appropriately referenced.

The tests can be used to test Neural Network and Kalman Filter State of Charge algorithms, or to develop battery models, and are intended to be a reference so researchers can compare their algorithm and model performance for a standard data set.

For the tests, a brand new 2.9Ah Panasonic 18650PF cell was tested in an 8 cu.ft. thermal chamber with a 25 amp, 18 volt Digatron Firing Circuits Universal Battery Tester channel.

A series of tests, including HPPC, drive cycles, and impedance spectroscopy, were performed at five different temperatures.  The battery was charged after each test at a 1C rate to 4.2V, 50mA cut off, with battery temperature 12degC or greater).

## Dataset description

A series of tests were performed at five different temperatures, as follows (battery charged after each test at 1C rate to 4.2V, 50mA cut off, with battery temperature 12degC or greater):

1. Cycled at 1C rate at 25degC ten times to break it in (this data is not included)
2. C/20 discharge and charge test
3. Five pulse discharge HPPC test (0.5, 1, 2, 4, 6C) performed at 100, 95, 90, 80, 70..., 30, 25, 20, 15, 10, 5, 0 % SOC.  The logged data file only includes the pulses, and does not include the subsequent discharges between the pulses, refer to the amp-hour data to determine the SOC for each pulse set.  The discharges between pulses are included in another file, with "dis5_10p" in the name, in case this data is needed.
4. EIS test performed from 1mHz to 100, 95, 90, 80, 70..., 30, 25, 20, 15, 10, 5, 0 % SOC.
5. Series of nine drive cycles performed, in following order: Cycle 1, Cycle 2, Cycle 3, Cycle 4, US06, HWFET, UDDS, LA92, Neural Network (NN).  Cycles 1-4 consist of random mix of US06, HWFET, UDDS, LA92, and Neural Network drive cycels.  Neural Network drive cycle consists of combination of portions of US06 and LA92 drive cycle, and was designed to have some additional dynamics which may be useful for training neural networks.  The drive cycle power profile is calculated for an electric Ford F150 truck with a 35kWh battery pack scaled for a single 18650PF cell.
6.  Steps 3 through 5 are repeated for ambient temperatures of 25degC, 10degC, 0degC, -10degC, and -20degC, in that order. For tests with ambient temperature below 10degC, no regen is included in the test.  The drive cycle tests are terminated when voltage first hits 2.5V for 25degC and 10degC and after 2.32Ah (80% DOD), 2.03Ah (70% DOD), and 1.74Ah (60% DOD) have been discharged at 0degC, -10degC, and -20degC respectively.
7. The nine drive cycles are repeated ("-20degC Trise" folder) with a starting chamber temperature of -20degC, which is then allowed to drift upwards such that the battery temperature rises up to 10 or 20degC during the drive cycle.  These tests allow for testing battery models or SOC algorithms with varied temperature drive cycle tests.  The battery ages as more tests are performed though, so these test results may not perfectly compare models developed from earlier tests.
8. Cycles 1 through 3 are repeated ("-20degC Trise with pause" folder) with an ambient temperature starting at -20degC, which is then allowed to drift upwards such that battery temperature rises as high as 25degC.  Each cycle has a 1, 2, or 3 hour pause inserted in the middle.  The cycles and charges are saved in a single contiguous file to allow for evaluation of battery models or SOC algorithms over a contiguous data set with varied temperature.
9.  The nine drive cycles are repeated ("10degC Trise" folder) with a starting ambient temperature of 10degC, similar to that described in step 7.
10. Cycles 1 through 4 are repeated ("10degC Trise with pauses")with a starting ambient temperature of 10degC, similar to that described in step 8.  These cycles include regen power though, since temperature is greater than 10degC.
11. The battery is cycled ten times at 25degC at a rate of 1C ("C20 OCV Test_end_of_tests" folder).  This is followed by two reference capacity tests performed at 1C, which show that the 1C battery capacity has fallen from 2.8Ah to 2.3Ah after the series of tests performed (approximately 110 cycles).

### File naming convention:

The file names begin with the date the test started, and are followed by the time the test started and a descriptive name, such as in the following example:
"03-18-17_02.17 25degC_Cycle_1_Pan18650PF.mat"

* Date: "03-18-18" (March 18th, 2018)
* Time: "02.17" (2:17am)
* Descriptor: "25degC_Cycle_1_Pan18650PF"

The naming convention allows for sorting by date and test time when all the files are placed in one folder.

File: -20degC/EIS/3914_EIS00001.csv


Measurement ID;3914
Battery name;NCR18650PF_SN002
Battery Name;NCR
Circuit;Circ006
Program;458 - Pan_5pulse_EIS_0dC
Start Time;6/28/2017 9:12:23 AM
End Time;6/30/2017 5:53:32 AM
Test section;EIS00001
Comment;-20degC EIS
OrderNo;
Producer; Panasonic
Type; NCR
Nominal Voltage; 3.7
Nominal Current; 0
Nominal Capacity; 2.9
Cells; 1
Maximum Voltage; 4.25
Gassing Voltage; 4.3
Break Voltage; 0
Charge Factor; 0
Impedance; 0
Cold Cranking Current; 15
Energy Density; 0
Comment;



Time Stamp;Step;Status;Prog Time;Step Time;Cycle;Cycle Level;Procedure;Voltage;Current;AhAccu;Energy;StartFreq;EndFreq;SetFreq;AAcMax;VAcMin;VAcMax;mvIdeal;Go;Status;U1;Zreal1;Zimg1;ActFreq;EisError;AACStart;MinIntervalTime;CountOfPeriods;UIdeal;AStart;MinDuration;MinPeriods;RemTime;VRelativ;AAmplitude;Betrag;Phase;ChamberT;ChamberSP;Temp45;
;;;;;;;;[V];[A];[Ah];[Wh];[EIS];[EIS];[EIS];[EIS];[EIS];[EIS];[EIS];[EIS];[EIS];[EIS];[EIS];[EIS];[EIS];[EIS];[EIS];[EIS];[EIS];[EIS];[EIS];[EIS];[EIS];[EIS];[EIS];[EIS];[EIS];[EIS];[ChamberT];[ChamberSP];[C1];
6/28/2017 11:47:01 AM;43;EIS;02:34:32.286;00:00:21.369;1;1;Pan_5pulse_EIS_0dC;4.17884;0.00000;0.00000;;0.00100;6000.00000;6000.00000;2.00000;-2.00000;20.00000;10.00000;1.00000;16.00000;4.18081;31.77494;6.14902;6000.00000;0.00000;0.02000;10.00000;3.00000;0.00000;0.00000;0.00000;0.00000;0.00000;0.99028;0.30598;32.36444;10.95239;-20.00000;-20.00000;-17.57447;
6/28/2017 11:47:11 AM;43;EIS;02:34:42.877;00:00:31.960;1;1;Pan_5pulse_EIS_0dC;4.17884;0.00000;0.00000;;0.00100;6000.00000;4499.36526;2.00000;-2.00000;20.00000;10.00000;2.00000;16.00000;4.18080;31.66706;4.06881;4571.42871;0.00000;0.02000;10.00000;3.00000;0.00000;0.00000;0.00000;0.00000;0.00000;0.98517;0.30857;31.92739;7.32165;-20.00000;-20.00000;-17.37272;
6/28/2017 11:47:22 AM;43;EIS;02:34:53.565;00:00:42.648;1;1;Pan_5pulse_EIS_0dC;4.17884;0.00000;0.00000;;0.00100;6000.00000;3374.04795;2.00000;-2.00000;20.00000;10.00000;3.00000;16.00000;4.18078;31.73581;2.13228;3428.57153;0.00000;0.02000;10.00000;3.00000;0.00000;0.00000;0.00000;0.00000;0.00000;0.99530;0.31291;31.80736;3.84383;-20.00000;-20.00000;-17.37272;
6/28/2017 11:47:33 AM;43;EIS;02:35:04.428;00:00:53.511;1;1;Pan_5pulse_EIS_0dC;4.17884;0.00000;0.00000;;0.00100;6000.00000;2530.17902;2.00000;-2.00000;20.00000;10.00000;4.00000;16.00000;4.18076;32.02266;0.33802;2526.31567;0.00000;0.02000;10.00000;3.00000;0.00000;0.00000;0.00000;0.00000;0.00000;1.00616;0.31419;32.02444;0.60478;-20.00000;-20.00000;-17.37272;
6/28/2017 11:47:43 AM;43;EIS;02:35:15.157;00:01:04.240;1;1;Pan_5pulse_EIS_0dC;4.17884;0.00000;0.00000;;0.00100;6000.00000;1897.36660;2.00000;-2.00000;20.00000;10.00000;5.00000;16.00000;4.18439;32.49336;-1.16670;1882.35291;0.00000;0.02000;10.00000;3.00000;0.00000;0.00000;0.00000;0.00000;0.00000;1.01488;0.31213;32.51430;-2.05637;-20.00000;-20.00000;-17.58568;
6/28/2017 11:47:54 AM;43;EIS;02:35:25.916;00:01:14.999;1;1;Pan_5pulse_EIS_0dC;4.17884;0.00000;0.00000;;0.00100;6000.00000;1422.82422;2.00000;-2.00000;20.00000;10.00000;6.00000;16.00000;4.18368;33.07091;-2.41188;1432.83582;0.00000;0.02000;10.00000;3.00000;0.00000;0.00000;0.00000;0.00000;0.00000;1.01954;0.30747;33.15874;-4.17123;-20.00000;-20.00000;-17.58568;
6/28/2017 11:48:05 AM;43;EIS;02:35:36.835;00:01:25.918;1;1;Pan_5pulse_EIS_0dC;4.17884;0.00000;0.00000;;0.00100;6000.00000;1066.96765;2.00000;-2.00000;20.00000;10.00000;7.00000;16.00000;4.18750;33.82612;-3.64256;1066.66663;0.00000;0.02000;10.00000;3.00000;0.00000;0.00000;0.00000;0.00000;0.00000;1.02579;0.30151;34.02168;-6.14620;-20.00000;-20.00000;-17.37272;
6/28/2017 11:48:16 AM;43;EIS;02:35:47.743;00:01:36.826;1;1;Pan_5pulse_EIS_0dC;4.17884;0.00000;0.00000;;0.00100;6000.00000;800.11286;2.00000;-2.00000;20.00000;10.00000;8.00000;16.00000;4.17333;34.69220;-4.77393;800.00000;0.00000;0.02000;10.00000;3.00000;0.00000;0.00000;0.00000;0.00000;0.00000;1.02930;0.29393;35.01912;-7.83516;-20.00000;-20.00000;-17.37272;
6/28/2017 11:48:27 AM;43;EIS;02:35:58.822;00:01:47.905;1;1;Pan_5pulse_EIS_0dC;4.17884;0.00000;0.00000;;0.00100;6000.00000;600.00000;2.00000;-2.00000;20.00000;10.00000;9.00000;16.00000;4.18079;35.69587;-5.88474;600.00000;0.00000;0.02000;10.00000;3.00000;0.00000;0.00000;0.00000;0.00000;0.00000;1.03301;0.28554;36.17769;-9.36146;-20.00000;-20.00000;-17.37272;
6/28/2017 11:48:38 AM;43;EIS;02:36:09.963;00:01:59.046;1;1;Pan_5pulse_EIS_0dC;4.17884;0.00000;0.00000;;0.00100;6000.00000;449.93653;2.00000;-2.00000;20.00000;10.00000;10.00000;16.00000;4.18108;36.84341;-7.00211;450.70422;0.00000;0.02000;10.00000;3.00000;0.00000;0.00000;0.00000;0.00000;0.00000;1.03301;0.27637;37.50288;-10.76076;-20.00000;-20.00000;-17.47359;
6/28/2017 11:48:50 AM;43;EIS;02:36:21.392;00:02:10.475;1;1;Pan_5pulse_EIS_0dC;4.17884;0.00000;0.00000;;0.00100;6000.00000;337.40480;2.00000;-2.00000;20.00000;10.00000;11.00000;16.00000;4.18835;38.17317;-8.18005;336.84210;0.00000;0.02000;10.00000;3.00000;0.00000;0.00000;0.00000;0.00000;0.00000;1.04076;0.26659;39.03977;-12.09488;-20.00000;-20.00000;-17.37272;
6/28/2017 11:49:01 AM;43;EIS;02:36:33.179;00:02:22.262;1;1;Pan_5pulse_EIS_0dC;4.17884;0.00000;0.00000;;0.00100;6000.00000;253.01790;2.00000;-2.00000;20.00000;10.00000;12.00000;16.00000;4.17176;39.64417;-9.39870;253.29816;0.00000;0.02000;10.00000;3.00000;0.00000;0.00000;0.00000;0.00000;0.00000;1.04353;0.25612;40.74305;-13.33725;-20.00000;-20.00000;-17.37272;
6/28/2017 11:49:14 AM;43;EIS;02:36:45.358;00:02:34.441;1;1;Pan_5pulse_EIS_0dC;4.17884;0.00000;0.00000;;0.00100;6000.00000;189.73666;2.00000;-2.00000;20.00000;10.00000;13.00000;16.00000;4.17216;41.33338;-10.71269;189.72333;0.00000;0.02000;10.00000;3.00000;0.00000;0.00000;0.00000;0.00000;0.00000;1.04892;0.24565;42.69906;-14.53007;-20.00000;-20.00000;-17.38393;
6/28/2017 11:49:25 AM;43;EIS;02:36:56.973;00:02:46.056;1;1;Pan_5pulse_EIS_0dC;4.17884;0.00000;0.00000;;0.00100;6000.00000;142.28242;2.00000;-2.00000;20.00000;10.00000;14.00000;16.00000;4.17060;43.24676;-12.11573;142.43323;0.00000;0.02000;10.00000;3.00000;0.00000;0.00000;0.00000;0.00000;0.00000;1.05120;0.23406;44.91184;-15.65040;-20.00000;-20.00000;-17.38393;
6/28/2017 11:49:37 AM;43;EIS;02:37:08.934;00:02:58.017;1;1;Pan_5pulse_EIS_0dC;4.17884;0.00000;0.00000;;0.00100;6000.00000;106.69676;2.00000;-2.00000;20.00000;10.00000;15.00000;16.00000;4.18459;45.44122;-13.62982;106.66666;0.00000;0.02000;10.00000;3.00000;0.00000;0.00000;0.00000;0.00000;0.00000;1.05597;0.22258;47.44130;-16.69630;-20.00000;-20.00000;-17.58568;
6/28/2017 11:49:49 AM;43;EIS;02:37:20.404;00:03:09.487;1;1;Pan_5pulse_EIS_0dC;4.17884;0.00000;0.00000;;0.00100;6000.00000;80.01129;2.00000;-2.00000;20.00000;10.00000;16.00000;16.00000;4.19149;47.89995;-15.23916;80.00000;0.00000;0.02000;10.00000;3.00000;0.00000;0.00000;0.00000;0.00000;0.00000;1.05972;0.21082;50.26567;-17.64824;-20.00000;-20.00000;-17.58568;
6/28/2017 11:50:00 AM;43;EIS;02:37:32.225;00:03:21.308;1;1;Pan_5pulse_EIS_0dC;4.17884;0.00000;0.00000;;0.00100;6000.00000;60.00000;2.00000;-2.00000;20.00000;10.00000;17.00000;16.00000;4.17077;50.62636;-16.95185;60.00000;0.00000;0.02000;10.00000;3.00000;0.00000;0.00000;0.00000;0.00000;0.00000;1.05972;0.19903;53.38907;-18.51273;-20.00000;-20.00000;-17.38393;
6/28/2017 11:50:12 AM;43;EIS;02:37:43.598;00:03:32.681;1;1;Pan_5pulse_EIS_0dC;4.17884;0.00000;0.00000;;0.00100;6000.00000;44.99365;2.00000;-2.00000;20.00000;10.00000;18.00000;16.00000;4.18070;53.67836;-18.77841;44.94382;0.00000;0.02000;10.00000;3.00000;0.00000;0.00000;0.00000;0.00000;0.00000;1.06512;0.18730;56.86822;-19.28147;-20.00000;-20.00000;-17.38393;
6/28/2017 11:50:24 AM;43;EIS;02:37:55.302;00:03:44.385;1;1;Pan_5pulse_EIS_0dC;4.17884;0.00000;0.00000;;0.00100;6000.00000;33.74048;2.00000;-2.00000;20.00000;10.00000;19.00000;16.00000;4.18666;57.03292;-20.72719;33.70787;0.00000;0.02000;10.00000;3.00000;0.00000;0.00000;0.00000;0.00000;0.00000;1.06655;0.17576;60.68254;-19.97241;-20.00000;-20.00000;-17.58568;
6/28/2017 11:50:36 AM;43;EIS;02:38:07.383;00:03:56.466;1;1;Pan_5pulse_EIS_0dC;4.17884;0.00000;0.00000;;0.00100;6000.00000;25.30179;2.00000;-2.00000;20.00000;10.00000;20.00000;16.00000;4.18064;60.67709;-22.79382;25.31646;0.00000;0.02000;10.00000;3.00000;0.00000;0.00000;0.00000;0.00000;0.00000;1.06774;0.16473;64.81719;-20.58908;-20.00000;-20.00000;-17.58568;
6/28/2017 11:50:47 AM;43;EIS;02:38:19.080;00:04:08.163;1;1;Pan_5pulse_EIS_0dC;4.17819;0.00000;0.00000;;0.00100;6000.00000;18.97367;2.00000;-2.00000;20.00000;10.00000;21.00000;16.00000;4.18055;64.63718;-25.03176;18.98734;0.00000;0.02000;10.00000;3.00000;0.00000;0.00000;0.00000;0.00000;0.00000;1.07003;0.15437;69.31489;-21.16968;-20.00000;-20.00000;-17.58568;
6/28/2017 11:50:59 AM;43;EIS;02:38:30.958;00:04:20.041;1;1;Pan_5pulse_EIS_0dC;4.17819;0.00000;0.00000;;0.00100;6000.00000;14.22824;2.00000;-2.00000;20.00000;10.00000;22.00000;16.00000;4.18051;68.91860;-27.50945;14.21801;0.00000;0.02000;10.00000;3.00000;0.00000;0.00000;0.00000;0.00000;0.00000;1.07044;0.14425;74.20609;-21.75983;-20.00000;-20.00000;-17.59688;
6/28/2017 11:51:11 AM;43;EIS;02:38:42.498;00:04:31.581;1;1;Pan_5pulse_EIS_0dC;4.17819;0.00000;0.00000;;0.00100;6000.00000;10.66968;2.00000;-2.00000;20.00000;10.00000;23.00000;16.00000;4.18040;73.46332;-30.24555;10.67616;0.00000;0.02000;10.00000;3.00000;0.00000;0.00000;0.00000;0.00000;0.00000;1.07074;0.13478;79.44591;-22.37743;-20.00000;-20.00000;-17.58568;
6/28/2017 11:51:22 AM;43;EIS;02:38:54.267;00:04:43.350;1;1;Pan_5pulse_EIS_0dC;4.17819;0.00000;0.00000;;0.00100;6000.00000;8.00113;2.00000;-2.00000;20.00000;10.00000;24.00000;16.00000;4.18951;78.40510;-33.41911;8.00000;0.00000;0.02000;10.00000;3.00000;0.00000;0.00000;0.00000;0.00000;0.00000;1.07323;0.12592;85.23026;-23.08547;-20.00000;-20.00000;-17.58568;
6/28/2017 11:51:35 AM;43;EIS;02:39:06.527;00:04:55.610;1;1;Pan_5pulse_EIS_0dC;4.17819;0.00000;0.00000;;0.00100;6000.00000;6.00000;2.00000;-2.00000;20.00000;10.00000;25.00000;16.00000;4.18024;83.67442;-37.07325;6.00000;0.00000;0.02000;10.00000;3.00000;0.00000;0.00000;0.00000;0.00000;0.00000;1.07314;0.11726;91.51958;-23.89648;-20.00000;-20.00000;-17.58568;
6/28/2017 11:51:46 AM;43;EIS;02:39:18.120;00:05:07.203;1;1;Pan_5pulse_EIS_0dC;4.17819;0.00000;0.00000;;0.00100;6000.00000;4.49937;2.00000;-2.00000;20.00000;10.00000;26.00000;16.00000;4.18005;89.37580;-41.32547;4.50450;0.00000;0.02000;10.00000;3.00000;0.00000;0.00000;0.00000;0.00000;0.00000;1.07638;0.10931;98.46740;-24.81482;-20.00000;-20.00000;-17.58568;
6/28/2017 11:51:58 AM;43;EIS;02:39:30.178;00:05:19.261;1;1;Pan_5pulse_EIS_0dC;4.17819;0.00000;0.00000;;0.00100;6000.00000;3.37405;2.00000;-2.00000;20.00000;10.00000;27.00000;16.00000;4.18044;95.61117;-46.32053;3.37079;0.00000;0.02000;10.00000;3.00000;0.00000;0.00000;0.00000;0.00000;0.00000;1.07905;0.10157;106.24071;-25.84869;-20.00000;-20.00000;-17.37272;
6/28/2017 11:52:10 AM;43;EIS;02:39:41.592;00:05:30.675;1;1;Pan_5pulse_EIS_0dC;4.17755;0.00000;0.00000;;0.00100;6000.00000;2.53018;2.00000;-2.00000;20.00000;10.00000;28.00000;16.00000;4.19149;102.25426;-52.12411;2.53378;0.00000;0.02000;10.00000;3.00000;0.00000;0.00000;0.00000;0.00000;0.00000;1.07997;0.09410;114.77306;-27.01021;-20.00000;-20.00000;-17.57447;
6/28/2017 11:52:22 AM;43;EIS;02:39:53.453;00:05:42.536;1;1;Pan_5pulse_EIS_0dC;4.17755;0.00000;0.00000;;0.00100;6000.00000;1.89737;2.00000;-2.00000;20.00000;10.00000;29.00000;16.00000;4.17935;109.31042;-58.96757;1.89873;0.00000;0.02000;10.00000;3.00000;0.00000;0.00000;0.00000;0.00000;0.00000;1.08248;0.08716;124.20121;-28.34467;-20.00000;-20.00000;-17.58568;
6/28/2017 11:52:33 AM;43;EIS;02:40:04.772;00:05:53.855;1;1;Pan_5pulse_EIS_0dC;4.17691;0.00000;0.00000;;0.00100;6000.00000;1.42282;2.00000;-2.00000;20.00000;10.00000;30.00000;16.00000;4.17711;116.65767;-67.42781;1.42045;0.00000;0.02000;10.00000;3.00000;0.00000;0.00000;0.00000;0.00000;0.00000;1.08479;0.08051;134.74243;-30.02780;-20.00000;-20.00000;-17.57447;
6/28/2017 11:52:45 AM;43;EIS;02:40:16.684;00:06:05.767;1;1;Pan_5pulse_EIS_0dC;4.17626;0.00000;0.00000;;0.00100;6000.00000;1.06697;2.00000;-2.00000;20.00000;10.00000;31.00000;16.00000;4.17848;124.00685;-77.84647;1.06838;0.00000;0.02000;10.00000;3.00000;0.00000;0.00000;0.00000;0.00000;0.00000;1.08637;0.07420;146.41643;-32.11893;-20.00000;-20.00000;-17.56326;
6/28/2017 11:52:57 AM;43;EIS;02:40:28.765;00:06:17.848;1;1;Pan_5pulse_EIS_0dC;4.17626;0.00000;0.00000;;0.00100;6000.00000;0.80011;2.00000;-2.00000;20.00000;10.00000;32.00000;16.00000;4.17393;131.32377;-91.51661;0.79957;0.00000;0.02000;10.00000;3.00000;0.00000;0.00000;0.00000;0.00000;0.00000;1.09303;0.06829;160.06631;-34.87178;-20.00000;-20.00000;-17.37272;
6/28/2017 11:53:09 AM;43;EIS;02:40:40.290;00:06:29.373;1;1;Pan_5pulse_EIS_0dC;4.17562;0.00000;0.00000;;0.00100;6000.00000;0.60000;2.00000;-2.00000;20.00000;10.00000;33.00000;16.00000;4.17075;138.56529;-109.59005;0.59904;0.00000;0.02000;10.00000;3.00000;0.00000;0.00000;0.00000;0.00000;0.00000;1.10322;0.06245;176.66442;-38.34016;-20.00000;-20.00000;-17.58568;
6/28/2017 11:53:19 AM;43;EIS;02:40:51.096;00:06:40.179;1;1;Pan_5pulse_EIS_0dC;4.17497;0.00000;0.00000;;0.00100;6000.00000;0.44994;2.00000;-2.00000;20.00000;10.00000;34.00000;16.00000;4.17680;146.02159;-133.59131;0.44964;0.00000;0.02000;10.00000;3.00000;0.00000;0.00000;0.00000;0.00000;0.00000;1.12102;0.05664;197.91145;-42.45457;-20.00000;-20.00000;-17.58568;
6/28/2017 11:53:30 AM;43;EIS;02:41:01.423;00:06:50.506;1;1;Pan_5pulse_EIS_0dC;4.17433;0.00000;0.00000;;0.00100;6000.00000;0.33740;2.00000;-2.00000;20.00000;10.00000;35.00000;16.00000;4.17099;154.36657;-165.83066;0.33723;0.00000;0.02000;10.00000;3.00000;0.00000;0.00000;0.00000;0.00000;0.00000;1.14442;0.05051;226.55870;-47.05050;-20.00000;-20.00000;-17.58568;
6/28/2017 11:53:43 AM;43;EIS;02:41:15.035;00:07:04.118;1;1;Pan_5pulse_EIS_0dC;4.17304;0.00000;0.00000;;0.00100;6000.00000;0.25302;2.00000;-2.00000;20.00000;10.00000;36.00000;16.00000;4.17104;165.82000;-208.43326;0.25270;0.00000;0.02000;10.00000;3.00000;0.00000;0.00000;0.00000;0.00000;0.00000;1.17595;0.04415;266.34695;-51.49584;-20.00000;-20.00000;-17.37272;
6/28/2017 11:54:01 AM;43;EIS;02:41:32.969;00:07:22.052;1;1;Pan_5pulse_EIS_0dC;4.17240;0.00000;0.00000;;0.00100;6000.00000;0.18974;2.00000;-2.00000;20.00000;10.00000;37.00000;16.00000;4.17114;180.18331;-264.22971;0.18978;0.00000;0.02000;10.00000;3.00000;0.00000;0.00000;0.00000;0.00000;0.00000;1.20069;0.03754;319.81771;-55.70917;-20.00000;-20.00000;-17.57447;
6/28/2017 11:54:24 AM;43;EIS;02:41:55.639;00:07:44.722;1;1;Pan_5pulse_EIS_0dC;4.17111;0.00000;0.00000;;0.00100;6000.00000;0.14228;2.00000;-2.00000;20.00000;10.00000;38.00000;16.00000;4.17268;200.57964;-337.14819;0.14248;0.00000;0.02000;10.00000;3.00000;0.00000;0.00000;0.00000;0.00000;0.00000;1.22656;0.03127;392.30230;-59.25031;-20.00000;-20.00000;-17.58568;
6/28/2017 11:54:54 AM;43;EIS;02:42:25.797;00:08:14.880;1;1;Pan_5pulse_EIS_0dC;4.17047;0.00000;0.00000;;0.00100;6000.00000;0.10670;2.00000;-2.00000;20.00000;10.00000;39.00000;16.00000;4.17221;232.48592;-432.09565;0.10678;0.00000;0.02000;10.00000;3.00000;0.00000;0.00000;0.00000;0.00000;0.00000;1.24922;0.02546;490.66929;-61.71785;-20.00000;-20.00000;-17.58568;
6/28/2017 11:56:12 AM;43;EIS;02:43:43.323;00:09:32.406;1;1;Pan_5pulse_EIS_0dC;4.17111;0.00000;0.00000;;0.00100;6000.00000;0.08001;2.00000;-2.00000;20.00000;10.00000;40.00000;16.00000;4.17183;289.60031;-554.53032;0.07999;0.00000;0.02000;10.00000;3.00000;0.00000;0.00000;0.00000;0.00000;0.00000;1.00926;0.01613;625.59749;-62.42444;-20.00000;-20.00000;-17.36151;
6/28/2017 11:57:55 AM;43;EIS;02:45:26.621;00:11:15.704;1;1;Pan_5pulse_EIS_0dC;4.17111;0.00000;0.00000;;0.00100;6000.00000;0.06000;2.00000;-2.00000;20.00000;10.00000;41.00000;16.00000;4.17153;365.81329;-705.72871;0.05994;0.00000;0.02000;10.00000;3.00000;0.00000;0.00000;0.00000;0.00000;0.00000;1.01302;0.01274;794.90400;-62.60011;-20.00000;-20.00000;-17.58568;
6/28/2017 11:59:03 AM;43;EIS;02:46:34.709;00:12:23.792;1;1;Pan_5pulse_EIS_0dC;4.16918;0.00000;0.00000;;0.00100;6000.00000;0.04499;2.00000;-2.00000;20.00000;10.00000;42.00000;16.00000;4.16940;452.35536;-884.07409;0.04507;0.00000;0.02000;10.00000;3.00000;0.00000;0.00000;0.00000;0.00000;0.00000;1.24912;0.01258;993.08226;-62.90248;-20.00000;-20.00000;-17.57447;
6/28/2017 12:02:04 PM;43;EIS;02:49:35.437;00:15:24.520;1;1;Pan_5pulse_EIS_0dC;4.17111;0.00000;0.00000;;0.00100;6000.00000;0.03374;2.00000;-2.00000;20.00000;10.00000;43.00000;16.00000;4.17211;662.56559;-1091.08186;0.03377;0.00000;0.02000;10.00000;3.00000;0.00000;0.00000;0.00000;0.00000;0.00000;1.00869;0.00790;1276.50021;-58.73155;-20.00000;-20.00000;-17.56326;
6/28/2017 12:04:04 PM;43;EIS;02:51:36.074;00:17:25.157;1;1;Pan_5pulse_EIS_0dC;4.17047;0.00000;0.00000;;0.00100;6000.00000;0.02530;2.00000;-2.00000;20.00000;10.00000;44.00000;16.00000;4.17197;862.97125;-1298.92445;0.02531;0.00000;0.02000;10.00000;3.00000;0.00000;0.00000;0.00000;0.00000;0.00000;1.22411;0.00785;1559.46276;-56.40098;-20.00000;-20.00000;-17.57447;
6/28/2017 12:06:44 PM;43;EIS;02:54:15.942;00:20:05.025;1;1;Pan_5pulse_EIS_0dC;4.17047;0.00000;0.00000;;0.00100;6000.00000;0.01897;2.00000;-2.00000;20.00000;10.00000;45.00000;16.00000;4.17135;1216.61258;-1483.66129;0.01896;0.00000;0.02000;10.00000;3.00000;0.00000;0.00000;0.00000;0.00000;0.00000;1.22810;0.00640;1918.69669;-50.64801;-20.00000;-20.00000;-17.57447;
6/28/2017 12:10:17 PM;43;EIS;02:57:48.859;00:23:37.942;1;1;Pan_5pulse_EIS_0dC;4.17111;0.00000;0.00000;;0.00100;6000.00000;0.01423;2.00000;-2.00000;20.00000;10.00000;46.00000;16.00000;4.17232;1633.82494;-1597.55266;0.01422;0.00000;0.02000;10.00000;3.00000;0.00000;0.00000;0.00000;0.00000;0.00000;1.19179;0.00522;2285.07296;-44.35688;-20.00000;-20.00000;-17.57447;
6/28/2017 12:15:00 PM;43;EIS;03:02:32.219;00:28:21.302;1;1;Pan_5pulse_EIS_0dC;4.17240;0.00000;0.00000;;0.00100;6000.00000;0.01067;2.00000;-2.00000;20.00000;10.00000;47.00000;16.00000;4.17373;2081.44951;-1618.32654;0.01065;0.00000;0.02000;10.00000;3.00000;0.00000;0.00000;0.00000;0.00000;0.00000;1.14616;0.00435;2636.55322;-37.86506;-20.00000;-20.00000;-17.57447;
6/28/2017 12:21:17 PM;43;EIS;03:08:49.182;00:34:38.265;1;1;Pan_5pulse_EIS_0dC;4.17369;0.00000;0.00000;;0.00100;6000.00000;0.00800;2.00000;-2.00000;20.00000;10.00000;48.00000;16.00000;4.17485;2501.08051;-1530.18999;0.00800;0.00000;0.02000;10.00000;3.00000;0.00000;0.00000;0.00000;0.00000;0.00000;1.11380;0.00380;2932.04453;-31.45878;-20.00000;-20.00000;-17.78742;
6/28/2017 12:29:40 PM;43;EIS;03:17:11.341;00:43:00.424;1;1;Pan_5pulse_EIS_0dC;4.17497;0.00000;0.00000;;0.00100;6000.00000;0.00600;2.00000;-2.00000;20.00000;10.00000;49.00000;16.00000;4.17609;2848.98305;-1385.12325;0.00600;0.00000;0.02000;10.00000;3.00000;0.00000;0.00000;0.00000;0.00000;0.00000;1.08253;0.00342;3167.84956;-25.92817;-20.00000;-20.00000;-17.56326;
6/28/2017 12:40:50 PM;43;EIS;03:28:21.271;00:54:10.354;1;1;Pan_5pulse_EIS_0dC;4.17562;0.00000;0.00000;;0.00100;6000.00000;0.00450;2.00000;-2.00000;20.00000;10.00000;50.00000;16.00000;4.17685;3116.13011;-1202.25644;0.00449;0.00000;0.02000;10.00000;3.00000;0.00000;0.00000;0.00000;0.00000;0.00000;1.05553;0.00316;3340.01309;-21.09747;-20.00000;-20.00000;-17.78742;
6/28/2017 12:55:41 PM;43;EIS;03:43:12.680;01:09:01.763;1;1;Pan_5pulse_EIS_0dC;4.17562;0.00000;0.00000;;0.00100;6000.00000;0.00337;2.00000;-2.00000;20.00000;10.00000;51.00000;16.00000;4.17759;3345.51144;-1020.65790;0.00338;0.00000;0.02000;10.00000;3.00000;0.00000;0.00000;0.00000;0.00000;0.00000;1.03697;0.00296;3497.74060;-16.96604;-20.00000;-20.00000;-17.77622;
6/28/2017 1:15:27 PM;43;EIS;04:02:59.193;01:28:48.276;1;1;Pan_5pulse_EIS_0dC;4.17626;0.00000;0.00000;;0.00100;6000.00000;0.00253;2.00000;-2.00000;20.00000;10.00000;52.00000;16.00000;4.17802;3471.83585;-868.11882;0.00253;0.00000;0.02000;10.00000;3.00000;0.00000;0.00000;0.00000;0.00000;0.00000;1.02749;0.00287;3578.72526;-14.03873;-20.00000;-20.00000;-17.78742;
6/28/2017 1:41:52 PM;43;EIS;04:29:23.346;01:55:12.429;1;1;Pan_5pulse_EIS_0dC;4.17691;0.00000;0.00000;;0.00100;6000.00000;0.00190;2.00000;-2.00000;20.00000;10.00000;53.00000;16.00000;4.17867;3507.25484;-728.17701;0.00190;0.00000;0.02000;10.00000;3.00000;0.00000;0.00000;0.00000;0.00000;0.00000;1.01041;0.00282;3582.04945;-11.72912;-20.00000;-20.00000;-17.60809;
6/28/2017 2:17:01 PM;43;EIS;05:04:32.652;02:30:21.735;1;1;Pan_5pulse_EIS_0dC;4.17691;0.00000;0.00000;;0.00100;6000.00000;0.00142;2.00000;-2.00000;20.00000;10.00000;54.00000;16.00000;4.17869;3541.55636;-639.95194;0.00142;0.00000;0.02000;10.00000;3.00000;0.00000;0.00000;0.00000;0.00000;0.00000;1.01041;0.00279;3598.91094;-10.24270;-20.00000;-20.00000;-17.80984;

File: -20degC/EIS/3914_EIS00002.csv


Measurement ID;3914
Battery name;NCR18650PF_SN002
Battery Name;NCR
Circuit;Circ006
Program;458 - Pan_5pulse_EIS_0dC
Start Time;6/28/2017 9:12:23 AM
End Time;6/30/2017 5:53:32 AM
Test section;EIS00002
Comment;-20degC EIS
OrderNo;
Producer; Panasonic
Type; NCR
Nominal Voltage; 3.7
Nominal Current; 0
Nominal Capacity; 2.9
Cells; 1
Maximum Voltage; 4.25
Gassing Voltage; 4.3
Break Voltage; 0
Charge Factor; 0
Impedance; 0
Cold Cranking Current; 15
Energy Density; 0
Comment;



Time Stamp;Step;Status;Prog Time;Step Time;Cycle;Cycle Level;Procedure;Voltage;Current;AhAccu;Energy;StartFreq;EndFreq;SetFreq;AAcMax;VAcMin;VAcMax;mvIdeal;Go;Status;U1;Zreal1;Zimg1;ActFreq;EisError;AACStart;MinIntervalTime;CountOfPeriods;UIdeal;AStart;MinDuration;MinPeriods;RemTime;VRelativ;AAmplitude;Betrag;Phase;ChamberT;ChamberSP;Temp45;
;;;;;;;;[V];[A];[Ah];[Wh];[EIS];[EIS];[EIS];[EIS];[EIS];[EIS];[EIS];[EIS];[EIS];[EIS];[EIS];[EIS];[EIS];[EIS];[EIS];[EIS];[EIS];[EIS];[EIS];[EIS];[EIS];[EIS];[EIS];[EIS];[EIS];[EIS];[ChamberT];[ChamberSP];[C1];
6/28/2017 3:27:03 PM;43;EIS;06:14:34.467;00:00:21.366;2;1;Pan_5pulse_EIS_0dC;4.04501;0.00000;-0.14500;;0.00100;6000.00000;6000.00000;2.00000;-2.00000;20.00000;10.00000;1.00000;16.00000;4.04621;32.10034;6.22420;6000.00000;0.00000;0.02000;10.00000;3.00000;0.00000;0.00000;0.00000;0.00000;0.00000;0.99060;0.30295;32.69820;10.97339;-20.00000;-20.00000;-17.57447;
6/28/2017 3:27:13 PM;43;EIS;06:14:45.176;00:00:32.075;2;1;Pan_5pulse_EIS_0dC;4.04565;0.00000;-0.14500;;0.00100;6000.00000;4499.36526;2.00000;-2.00000;20.00000;10.00000;2.00000;16.00000;4.04666;31.98450;4.15048;4571.42871;0.00000;0.02000;10.00000;3.00000;0.00000;0.00000;0.00000;0.00000;0.00000;0.98508;0.30542;32.25267;7.39369;-20.00000;-20.00000;-17.56326;
6/28/2017 3:27:24 PM;43;EIS;06:14:55.750;00:00:42.649;2;1;Pan_5pulse_EIS_0dC;4.04565;0.00000;-0.14500;;0.00100;6000.00000;3374.04795;2.00000;-2.00000;20.00000;10.00000;3.00000;16.00000;4.04941;32.04305;2.22193;3428.57153;0.00000;0.02000;10.00000;3.00000;0.00000;0.00000;0.00000;0.00000;0.00000;0.99491;0.30975;32.11999;3.96665;-20.00000;-20.00000;-17.56326;
6/28/2017 3:27:35 PM;43;EIS;06:15:06.527;00:00:53.426;2;1;Pan_5pulse_EIS_0dC;4.04565;0.00000;-0.14500;;0.00100;6000.00000;2530.17902;2.00000;-2.00000;20.00000;10.00000;4.00000;16.00000;4.04780;32.32059;0.43897;2526.31567;0.00000;0.02000;10.00000;3.00000;0.00000;0.00000;0.00000;0.00000;0.00000;1.00577;0.31116;32.32357;0.77813;-20.00000;-20.00000;-17.56326;
6/28/2017 3:27:46 PM;43;EIS;06:15:17.342;00:01:04.241;2;1;Pan_5pulse_EIS_0dC;4.04630;0.00000;-0.14500;;0.00100;6000.00000;1897.36660;2.00000;-2.00000;20.00000;10.00000;5.00000;16.00000;4.04359;32.77214;-1.05258;1882.35291;0.00000;0.02000;10.00000;3.00000;0.00000;0.00000;0.00000;0.00000;0.00000;1.01399;0.30925;32.78904;-1.83961;-20.00000;-20.00000;-17.56326;
6/28/2017 3:27:56 PM;43;EIS;06:15:28.049;00:01:14.948;2;1;Pan_5pulse_EIS_0dC;4.04630;0.00000;-0.14500;;0.00100;6000.00000;1422.82422;2.00000;-2.00000;20.00000;10.00000;6.00000;16.00000;4.05058;33.32863;-2.28143;1432.83582;0.00000;0.02000;10.00000;3.00000;0.00000;0.00000;0.00000;0.00000;0.00000;1.01859;0.30491;33.40662;-3.91593;-20.00000;-20.00000;-17.57447;
6/28/2017 3:28:07 PM;43;EIS;06:15:38.871;00:01:25.770;2;1;Pan_5pulse_EIS_0dC;4.04630;0.00000;-0.14500;;0.00100;6000.00000;1066.96765;2.00000;-2.00000;20.00000;10.00000;7.00000;16.00000;4.04374;34.06074;-3.49141;1066.66663;0.00000;0.02000;10.00000;3.00000;0.00000;0.00000;0.00000;0.00000;0.00000;1.02466;0.29926;34.23921;-5.85269;-20.00000;-20.00000;-17.57447;
6/28/2017 3:28:18 PM;43;EIS;06:15:49.808;00:01:36.707;2;1;Pan_5pulse_EIS_0dC;4.04630;0.00000;-0.14500;;0.00100;6000.00000;800.11286;2.00000;-2.00000;20.00000;10.00000;8.00000;16.00000;4.04839;34.91265;-4.60360;800.00000;0.00000;0.02000;10.00000;3.00000;0.00000;0.00000;0.00000;0.00000;0.00000;1.02841;0.29204;35.21485;-7.51171;-20.00000;-20.00000;-17.56326;
6/28/2017 3:28:29 PM;43;EIS;06:16:00.951;00:01:47.850;2;1;Pan_5pulse_EIS_0dC;4.04694;0.00000;-0.14500;;0.00100;6000.00000;600.00000;2.00000;-2.00000;20.00000;10.00000;9.00000;16.00000;4.04016;35.89145;-5.69063;600.00000;0.00000;0.02000;10.00000;3.00000;0.00000;0.00000;0.00000;0.00000;0.00000;1.03193;0.28397;36.33977;-9.00932;-20.00000;-20.00000;-17.56326;
6/28/2017 3:28:41 PM;43;EIS;06:16:12.183;00:01:59.082;2;1;Pan_5pulse_EIS_0dC;4.04694;0.00000;-0.14500;;0.00100;6000.00000;449.93653;2.00000;-2.00000;20.00000;10.00000;10.00000;16.00000;4.04872;36.99948;-6.78007;450.70422;0.00000;0.02000;10.00000;3.00000;0.00000;0.00000;0.00000;0.00000;0.00000;1.03489;0.27512;37.61556;-10.38412;-20.00000;-20.00000;-17.56326;
6/28/2017 3:28:52 PM;43;EIS;06:16:23.701;00:02:10.600;2;1;Pan_5pulse_EIS_0dC;4.04694;0.00000;-0.14500;;0.00100;6000.00000;337.40480;2.00000;-2.00000;20.00000;10.00000;11.00000;16.00000;4.04511;38.28717;-7.92821;336.84210;0.00000;0.02000;10.00000;3.00000;0.00000;0.00000;0.00000;0.00000;0.00000;1.03937;0.26583;39.09941;-11.69902;-20.00000;-20.00000;-17.55205;
6/28/2017 3:29:04 PM;43;EIS;06:16:35.419;00:02:22.318;2;1;Pan_5pulse_EIS_0dC;4.04694;0.00000;-0.14500;;0.00100;6000.00000;253.01790;2.00000;-2.00000;20.00000;10.00000;12.00000;16.00000;4.03941;39.72201;-9.11762;253.29816;0.00000;0.02000;10.00000;3.00000;0.00000;0.00000;0.00000;0.00000;0.00000;1.04212;0.25570;40.75498;-12.92749;-20.00000;-20.00000;-17.56326;
6/28/2017 3:29:16 PM;43;EIS;06:16:47.557;00:02:34.456;2;1;Pan_5pulse_EIS_0dC;4.04694;0.00000;-0.14500;;0.00100;6000.00000;189.73666;2.00000;-2.00000;20.00000;10.00000;13.00000;16.00000;4.04915;41.36503;-10.39861;189.72333;0.00000;0.02000;10.00000;3.00000;0.00000;0.00000;0.00000;0.00000;0.00000;1.04754;0.24560;42.65204;-14.11098;-20.00000;-20.00000;-17.56326;
6/28/2017 3:29:27 PM;43;EIS;06:16:59.128;00:02:46.027;2;1;Pan_5pulse_EIS_0dC;4.04758;0.00000;-0.14500;;0.00100;6000.00000;142.28242;2.00000;-2.00000;20.00000;10.00000;14.00000;16.00000;4.04926;43.21670;-11.76586;142.43323;0.00000;0.02000;10.00000;3.00000;0.00000;0.00000;0.00000;0.00000;0.00000;1.04948;0.23431;44.78971;-15.22981;-20.00000;-20.00000;-17.55205;
6/28/2017 3:29:39 PM;43;EIS;06:17:11.135;00:02:58.034;2;1;Pan_5pulse_EIS_0dC;4.04758;0.00000;-0.14500;;0.00100;6000.00000;106.69676;2.00000;-2.00000;20.00000;10.00000;15.00000;16.00000;4.05798;45.33980;-13.24202;106.66666;0.00000;0.02000;10.00000;3.00000;0.00000;0.00000;0.00000;0.00000;0.00000;1.05423;0.22319;47.23398;-16.28106;-20.00000;-20.00000;-17.56326;
6/28/2017 3:29:51 PM;43;EIS;06:17:22.660;00:03:09.559;2;1;Pan_5pulse_EIS_0dC;4.04758;0.00000;-0.14500;;0.00100;6000.00000;80.01129;2.00000;-2.00000;20.00000;10.00000;16.00000;16.00000;4.06023;47.72578;-14.81315;80.00000;0.00000;0.02000;10.00000;3.00000;0.00000;0.00000;0.00000;0.00000;0.00000;1.05801;0.21172;49.97179;-17.24332;-20.00000;-20.00000;-17.56326;
6/28/2017 3:30:03 PM;43;EIS;06:17:34.527;00:03:21.426;2;1;Pan_5pulse_EIS_0dC;4.04758;0.00000;-0.14500;;0.00100;6000.00000;60.00000;2.00000;-2.00000;20.00000;10.00000;17.00000;16.00000;4.04969;50.37478;-16.48688;60.00000;0.00000;0.02000;10.00000;3.00000;0.00000;0.00000;0.00000;0.00000;0.00000;1.06124;0.20022;53.00411;-18.12246;-20.00000;-20.00000;-17.57447;
6/28/2017 3:30:14 PM;43;EIS;06:17:46.008;00:03:32.907;2;1;Pan_5pulse_EIS_0dC;4.04758;0.00000;-0.14500;;0.00100;6000.00000;44.99365;2.00000;-2.00000;20.00000;10.00000;18.00000;16.00000;4.04491;53.35026;-18.27918;44.94382;0.00000;0.02000;10.00000;3.00000;0.00000;0.00000;0.00000;0.00000;0.00000;1.06381;0.18864;56.39484;-18.91278;-20.00000;-20.00000;-17.56326;
6/28/2017 3:30:26 PM;43;EIS;06:17:57.704;00:03:44.603;2;1;Pan_5pulse_EIS_0dC;4.04758;0.00000;-0.14500;;0.00100;6000.00000;33.74048;2.00000;-2.00000;20.00000;10.00000;19.00000;16.00000;4.04993;56.62470;-20.19032;33.70787;0.00000;0.02000;10.00000;3.00000;0.00000;0.00000;0.00000;0.00000;0.00000;1.06572;0.17728;60.11660;-19.62439;-20.00000;-20.00000;-17.57447;
6/28/2017 3:30:38 PM;43;EIS;06:18:09.766;00:03:56.665;2;1;Pan_5pulse_EIS_0dC;4.04823;0.00000;-0.14500;;0.00100;6000.00000;25.30179;2.00000;-2.00000;20.00000;10.00000;20.00000;16.00000;4.05531;60.19888;-22.22256;25.31646;0.00000;0.02000;10.00000;3.00000;0.00000;0.00000;0.00000;0.00000;0.00000;1.06696;0.16627;64.16968;-20.26174;-20.00000;-20.00000;-17.56326;
6/28/2017 3:30:50 PM;43;EIS;06:18:21.344;00:04:08.243;2;1;Pan_5pulse_EIS_0dC;4.04823;0.00000;-0.14500;;0.00100;6000.00000;18.97367;2.00000;-2.00000;20.00000;10.00000;21.00000;16.00000;4.05015;64.08256;-24.40604;18.98734;0.00000;0.02000;10.00000;3.00000;0.00000;0.00000;0.00000;0.00000;0.00000;1.06932;0.15594;68.57280;-20.84949;-20.00000;-20.00000;-17.56326;
6/28/2017 3:31:02 PM;43;EIS;06:18:33.244;00:04:20.143;2;1;Pan_5pulse_EIS_0dC;4.04823;0.00000;-0.14500;;0.00100;6000.00000;14.22824;2.00000;-2.00000;20.00000;10.00000;22.00000;16.00000;4.06024;68.27398;-26.79083;14.21801;0.00000;0.02000;10.00000;3.00000;0.00000;0.00000;0.00000;0.00000;0.00000;1.06926;0.14579;73.34224;-21.42513;-20.00000;-20.00000;-17.56326;
6/28/2017 3:31:13 PM;43;EIS;06:18:44.717;00:04:31.616;2;1;Pan_5pulse_EIS_0dC;4.04823;0.00000;-0.14500;;0.00100;6000.00000;10.66968;2.00000;-2.00000;20.00000;10.00000;23.00000;16.00000;4.06138;72.76104;-29.41749;10.67616;0.00000;0.02000;10.00000;3.00000;0.00000;0.00000;0.00000;0.00000;0.00000;1.07014;0.13635;78.48285;-22.01362;-20.00000;-20.00000;-17.56326;
6/28/2017 3:31:25 PM;43;EIS;06:18:56.424;00:04:43.323;2;1;Pan_5pulse_EIS_0dC;4.04823;0.00000;-0.14500;;0.00100;6000.00000;8.00113;2.00000;-2.00000;20.00000;10.00000;24.00000;16.00000;4.05894;77.64824;-32.45823;8.00000;0.00000;0.02000;10.00000;3.00000;0.00000;0.00000;0.00000;0.00000;0.00000;1.07271;0.12746;84.15929;-22.68572;-20.00000;-20.00000;-17.57447;
6/28/2017 3:31:37 PM;43;EIS;06:19:08.504;00:04:55.403;2;1;Pan_5pulse_EIS_0dC;4.04823;0.00000;-0.14500;;0.00100;6000.00000;6.00000;2.00000;-2.00000;20.00000;10.00000;25.00000;16.00000;4.05772;82.84981;-35.91640;6.00000;0.00000;0.02000;10.00000;3.00000;0.00000;0.00000;0.00000;0.00000;0.00000;1.07271;0.11876;90.29993;-23.43732;-20.00000;-20.00000;-17.56326;
6/28/2017 3:31:48 PM;43;EIS;06:19:20.135;00:05:07.034;2;1;Pan_5pulse_EIS_0dC;4.04823;0.00000;-0.14500;;0.00100;6000.00000;4.49937;2.00000;-2.00000;20.00000;10.00000;26.00000;16.00000;4.05691;88.45887;-39.91677;4.50450;0.00000;0.02000;10.00000;3.00000;0.00000;0.00000;0.00000;0.00000;0.00000;1.07519;0.11079;97.04803;-24.28712;-20.00000;-20.00000;-17.56326;
6/28/2017 3:32:01 PM;43;EIS;06:19:32.196;00:05:19.095;2;1;Pan_5pulse_EIS_0dC;4.04823;0.00000;-0.14500;;0.00100;6000.00000;3.37405;2.00000;-2.00000;20.00000;10.00000;27.00000;16.00000;4.05061;94.62670;-44.60905;3.37079;0.00000;0.02000;10.00000;3.00000;0.00000;0.00000;0.00000;0.00000;0.00000;1.07795;0.10304;104.61443;-25.24019;-20.00000;-20.00000;-17.57447;
6/28/2017 3:32:12 PM;43;EIS;06:19:43.595;00:05:30.494;2;1;Pan_5pulse_EIS_0dC;4.04823;0.00000;-0.14500;;0.00100;6000.00000;2.53018;2.00000;-2.00000;20.00000;10.00000;28.00000;16.00000;4.06136;101.30004;-50.08603;2.53378;0.00000;0.02000;10.00000;3.00000;0.00000;0.00000;0.00000;0.00000;0.00000;1.08040;0.09561;113.00579;-26.30929;-20.00000;-20.00000;-17.57447;
6/28/2017 3:32:24 PM;43;EIS;06:19:55.485;00:05:42.384;2;1;Pan_5pulse_EIS_0dC;4.04823;0.00000;-0.14500;;0.00100;6000.00000;1.89737;2.00000;-2.00000;20.00000;10.00000;29.00000;16.00000;4.04072;108.54229;-56.51407;1.89873;0.00000;0.02000;10.00000;3.00000;0.00000;0.00000;0.00000;0.00000;0.00000;1.08266;0.08847;122.37348;-27.50438;-20.00000;-20.00000;-17.56326;
6/28/2017 3:32:35 PM;43;EIS;06:20:06.800;00:05:53.699;2;1;Pan_5pulse_EIS_0dC;4.04823;0.00000;-0.14500;;0.00100;6000.00000;1.42282;2.00000;-2.00000;20.00000;10.00000;30.00000;16.00000;4.04617;116.31450;-64.36088;1.42045;0.00000;0.02000;10.00000;3.00000;0.00000;0.00000;0.00000;0.00000;0.00000;1.08643;0.08173;132.93376;-28.95729;-20.00000;-20.00000;-17.56326;
6/28/2017 3:32:47 PM;43;EIS;06:20:18.862;00:06:05.761;2;1;Pan_5pulse_EIS_0dC;4.04823;0.00000;-0.14500;;0.00100;6000.00000;1.06697;2.00000;-2.00000;20.00000;10.00000;31.00000;16.00000;4.04195;124.74070;-73.92299;1.06838;0.00000;0.02000;10.00000;3.00000;0.00000;0.00000;0.00000;0.00000;0.00000;1.09077;0.07523;144.99949;-30.65154;-20.00000;-20.00000;-17.77622;
6/28/2017 3:32:59 PM;43;EIS;06:20:30.922;00:06:17.821;2;1;Pan_5pulse_EIS_0dC;4.04823;0.00000;-0.14500;;0.00100;6000.00000;0.80011;2.00000;-2.00000;20.00000;10.00000;32.00000;16.00000;4.04137;133.98176;-86.07731;0.79957;0.00000;0.02000;10.00000;3.00000;0.00000;0.00000;0.00000;0.00000;0.00000;1.09766;0.06893;159.24954;-32.71894;-20.00000;-20.00000;-17.77622;
6/28/2017 3:33:11 PM;43;EIS;06:20:42.541;00:06:29.440;2;1;Pan_5pulse_EIS_0dC;4.04758;0.00000;-0.14500;;0.00100;6000.00000;0.60000;2.00000;-2.00000;20.00000;10.00000;33.00000;16.00000;4.04948;144.29247;-101.58148;0.59904;0.00000;0.02000;10.00000;3.00000;0.00000;0.00000;0.00000;0.00000;0.00000;1.10823;0.06280;176.46278;-35.14543;-20.00000;-20.00000;-17.56326;
6/28/2017 3:33:22 PM;43;EIS;06:20:53.354;00:06:40.253;2;1;Pan_5pulse_EIS_0dC;4.04823;0.00000;-0.14500;;0.00100;6000.00000;0.44994;2.00000;-2.00000;20.00000;10.00000;34.00000;16.00000;4.04239;156.56710;-120.97958;0.44964;0.00000;0.02000;10.00000;3.00000;0.00000;0.00000;0.00000;0.00000;0.00000;1.12140;0.05668;197.86186;-37.69330;-20.00000;-20.00000;-17.56326;
6/28/2017 3:33:32 PM;43;EIS;06:21:03.704;00:06:50.603;2;1;Pan_5pulse_EIS_0dC;4.04694;0.00000;-0.14500;;0.00100;6000.00000;0.33740;2.00000;-2.00000;20.00000;10.00000;35.00000;16.00000;4.04349;171.72177;-144.94625;0.33723;0.00000;0.02000;10.00000;3.00000;0.00000;0.00000;0.00000;0.00000;0.00000;1.13573;0.05054;224.71711;-40.16691;-20.00000;-20.00000;-17.55205;
6/28/2017 3:33:46 PM;43;EIS;06:21:17.416;00:07:04.315;2;1;Pan_5pulse_EIS_0dC;4.04758;0.00000;-0.14500;;0.00100;6000.00000;0.25302;2.00000;-2.00000;20.00000;10.00000;36.00000;16.00000;4.04169;196.43192;-173.33610;0.25270;0.00000;0.02000;10.00000;3.00000;0.00000;0.00000;0.00000;0.00000;0.00000;1.16588;0.04450;261.97501;-41.42593;-20.00000;-20.00000;-17.55205;
6/28/2017 3:34:04 PM;43;EIS;06:21:35.338;00:07:22.237;2;1;Pan_5pulse_EIS_0dC;4.04758;0.00000;-0.14500;;0.00100;6000.00000;0.18974;2.00000;-2.00000;20.00000;10.00000;37.00000;16.00000;4.04359;229.34479;-203.92826;0.18978;0.00000;0.02000;10.00000;3.00000;0.00000;0.00000;0.00000;0.00000;0.00000;1.17112;0.03816;306.89700;-41.64278;-20.00000;-20.00000;-17.55205;
6/28/2017 3:34:26 PM;43;EIS;06:21:57.984;00:07:44.883;2;1;Pan_5pulse_EIS_0dC;4.04694;0.00000;-0.14500;;0.00100;6000.00000;0.14228;2.00000;-2.00000;20.00000;10.00000;38.00000;16.00000;4.04873;273.44981;-233.85304;0.14248;0.00000;0.02000;10.00000;3.00000;0.00000;0.00000;0.00000;0.00000;0.00000;1.17236;0.03258;359.80834;-40.53691;-20.00000;-20.00000;-17.78742;
6/28/2017 3:34:56 PM;43;EIS;06:22:28.078;00:08:14.977;2;1;Pan_5pulse_EIS_0dC;4.04823;0.00000;-0.14500;;0.00100;6000.00000;0.10670;2.00000;-2.00000;20.00000;10.00000;39.00000;16.00000;4.04501;335.02105;-257.42272;0.10678;0.00000;0.02000;10.00000;3.00000;0.00000;0.00000;0.00000;0.00000;0.00000;1.17413;0.02779;422.49918;-37.53787;-20.00000;-20.00000;-17.56326;
6/28/2017 3:35:35 PM;43;EIS;06:23:07.111;00:08:54.010;2;1;Pan_5pulse_EIS_0dC;4.04823;0.00000;-0.14500;;0.00100;6000.00000;0.08001;2.00000;-2.00000;20.00000;10.00000;40.00000;16.00000;4.04604;400.68144;-269.08031;0.07999;0.00000;0.02000;10.00000;3.00000;0.00000;0.00000;0.00000;0.00000;0.00000;1.14245;0.02367;482.64876;-33.88360;-20.00000;-20.00000;-17.56326;
6/28/2017 3:36:27 PM;43;EIS;06:23:59.048;00:09:45.947;2;1;Pan_5pulse_EIS_0dC;4.04951;0.00000;-0.14500;;0.00100;6000.00000;0.06000;2.00000;-2.00000;20.00000;10.00000;41.00000;16.00000;4.05102;475.47081;-266.04906;0.05994;0.00000;0.02000;10.00000;3.00000;0.00000;0.00000;0.00000;0.00000;0.00000;1.12908;0.02072;544.84364;-29.22914;-20.00000;-20.00000;-17.55205;
6/28/2017 3:37:35 PM;43;EIS;06:25:07.106;00:10:54.005;2;1;Pan_5pulse_EIS_0dC;4.04951;0.00000;-0.14500;;0.00100;6000.00000;0.04499;2.00000;-2.00000;20.00000;10.00000;42.00000;16.00000;4.05160;539.25341;-250.85962;0.04507;0.00000;0.02000;10.00000;3.00000;0.00000;0.00000;0.00000;0.00000;0.00000;1.09125;0.01835;594.74767;-24.94776;-20.00000;-20.00000;-17.56326;
6/28/2017 3:39:06 PM;43;EIS;06:26:37.729;00:12:24.628;2;1;Pan_5pulse_EIS_0dC;4.05144;0.00000;-0.14500;;0.00100;6000.00000;0.03374;2.00000;-2.00000;20.00000;10.00000;43.00000;16.00000;4.05166;599.53874;-226.16862;0.03377;0.00000;0.02000;10.00000;3.00000;0.00000;0.00000;0.00000;0.00000;0.00000;1.07697;0.01681;640.77995;-20.66837;-20.00000;-20.00000;-17.57447;
6/28/2017 3:41:07 PM;43;EIS;06:28:38.382;00:14:25.281;2;1;Pan_5pulse_EIS_0dC;4.05273;0.00000;-0.14500;;0.00100;6000.00000;0.02530;2.00000;-2.00000;20.00000;10.00000;44.00000;16.00000;4.05323;644.87249;-199.51959;0.02531;0.00000;0.02000;10.00000;3.00000;0.00000;0.00000;0.00000;0.00000;0.00000;1.05325;0.01560;675.03229;-17.19175;-20.00000;-20.00000;-17.77622;
6/28/2017 3:43:47 PM;43;EIS;06:31:18.286;00:17:05.185;2;1;Pan_5pulse_EIS_0dC;4.05402;0.00000;-0.14500;;0.00100;6000.00000;0.01897;2.00000;-2.00000;20.00000;10.00000;45.00000;16.00000;4.05519;683.63667;-174.78660;0.01896;0.00000;0.02000;10.00000;3.00000;0.00000;0.00000;0.00000;0.00000;0.00000;1.04623;0.01483;705.62699;-14.34169;-20.00000;-20.00000;-17.55205;
6/28/2017 3:47:20 PM;43;EIS;06:34:51.308;00:20:38.207;2;1;Pan_5pulse_EIS_0dC;4.05595;0.00000;-0.14500;;0.00100;6000.00000;0.01423;2.00000;-2.00000;20.00000;10.00000;46.00000;16.00000;4.05798;718.58299;-154.04689;0.01422;0.00000;0.02000;10.00000;3.00000;0.00000;0.00000;0.00000;0.00000;0.00000;1.04027;0.01416;734.90949;-12.09970;-20.00000;-20.00000;-17.55205;
6/28/2017 3:52:03 PM;43;EIS;06:39:34.705;00:25:21.604;2;1;Pan_5pulse_EIS_0dC;4.05788;0.00000;-0.14500;;0.00100;6000.00000;0.01067;2.00000;-2.00000;20.00000;10.00000;47.00000;16.00000;4.05924;748.03722;-137.84100;0.01065;0.00000;0.02000;10.00000;3.00000;0.00000;0.00000;0.00000;0.00000;0.00000;1.03498;0.01361;760.63120;-10.44078;-20.00000;-20.00000;-17.55205;
6/28/2017 3:58:20 PM;43;EIS;06:45:51.495;00:31:38.394;2;1;Pan_5pulse_EIS_0dC;4.05981;0.00000;-0.14500;;0.00100;6000.00000;0.00800;2.00000;-2.00000;20.00000;10.00000;48.00000;16.00000;4.06162;778.81610;-126.56328;0.00800;0.00000;0.02000;10.00000;3.00000;0.00000;0.00000;0.00000;0.00000;0.00000;1.03859;0.01316;789.03282;-9.23029;-20.00000;-20.00000;-17.77622;
6/28/2017 4:06:42 PM;43;EIS;06:54:13.574;00:40:00.473;2;1;Pan_5pulse_EIS_0dC;4.06238;0.00000;-0.14500;;0.00100;6000.00000;0.00600;2.00000;-2.00000;20.00000;10.00000;49.00000;16.00000;4.06431;810.42451;-118.41922;0.00600;0.00000;0.02000;10.00000;3.00000;0.00000;0.00000;0.00000;0.00000;0.00000;1.03569;0.01265;819.03052;-8.31323;-20.00000;-20.00000;-17.56326;
6/28/2017 4:17:52 PM;43;EIS;07:05:23.476;00:51:10.375;2;1;Pan_5pulse_EIS_0dC;4.06495;0.00000;-0.14500;;0.00100;6000.00000;0.00450;2.00000;-2.00000;20.00000;10.00000;50.00000;16.00000;4.06700;844.73574;-114.70150;0.00449;0.00000;0.02000;10.00000;3.00000;0.00000;0.00000;0.00000;0.00000;0.00000;1.04283;0.01223;852.48748;-7.73255;-20.00000;-20.00000;-17.56326;
6/28/2017 4:32:43 PM;43;EIS;07:20:14.892;01:06:01.791;2;1;Pan_5pulse_EIS_0dC;4.06817;0.00000;-0.14500;;0.00100;6000.00000;0.00337;2.00000;-2.00000;20.00000;10.00000;51.00000;16.00000;4.06988;886.21610;-113.88350;0.00338;0.00000;0.02000;10.00000;3.00000;0.00000;0.00000;0.00000;0.00000;0.00000;1.04743;0.01172;893.50346;-7.32268;-20.00000;-20.00000;-17.56326;
6/28/2017 4:52:30 PM;43;EIS;07:40:01.344;01:25:48.243;2;1;Pan_5pulse_EIS_0dC;4.07075;0.00000;-0.14500;;0.00100;6000.00000;0.00253;2.00000;-2.00000;20.00000;10.00000;52.00000;16.00000;4.07274;932.20842;-116.67436;0.00253;0.00000;0.02000;10.00000;3.00000;0.00000;0.00000;0.00000;0.00000;0.00000;1.04921;0.01117;939.48148;-7.13399;-20.00000;-20.00000;-17.37272;
6/28/2017 5:18:54 PM;43;EIS;08:06:25.510;01:52:12.409;2;1;Pan_5pulse_EIS_0dC;4.07396;0.00000;-0.14500;;0.00100;6000.00000;0.00190;2.00000;-2.00000;20.00000;10.00000;53.00000;16.00000;4.07583;982.47635;-121.33339;0.00190;0.00000;0.02000;10.00000;3.00000;0.00000;0.00000;0.00000;0.00000;0.00000;1.05510;0.01066;989.94019;-7.04024;-20.00000;-20.00000;-17.37272;
6/28/2017 5:54:03 PM;43;EIS;08:41:34.875;02:27:21.774;2;1;Pan_5pulse_EIS_0dC;4.07654;0.00000;-0.14500;;0.00100;6000.00000;0.00142;2.00000;-2.00000;20.00000;10.00000;54.00000;16.00000;4.07855;1037.79209;-128.06605;0.00142;0.00000;0.02000;10.00000;3.00000;0.00000;0.00000;0.00000;0.00000;0.00000;1.05752;0.01011;1045.66406;-7.03487;-20.00000;-20.00000;-17.58568;
