Repository: fededc88/Panasonic-18650PF-Data

# [Panasonic 18650PF Li-Ion Battery Data](https://data.mendeley.com/datasets/wykht8y7tg/1#folder-df7a873b-ae5f-4a63-ab5c-8f9792b59429)

## Brief

The included tests were performed at the University of Wisconsin-Madison by Dr. Phillip Kollmeyer (phillip.kollmeyer@gmail.com).  If this data is utilized for any purpose, it should be appropriately referenced.

The tests can be used to test Neural Network and Kalman Filter State of Charge algorithms, or to develop battery models, and are intended to be a reference so researchers can compare their algorithm and model performance for a standard data set.

For the tests, a brand new 2.9Ah Panasonic 18650PF cell was tested in an 8 cu.ft.

File: -20degC/EIS/3914_EIS00003.csv


Measurement ID;3914
Battery name;NCR18650PF_SN002
Battery Name;NCR
Circuit;Circ006
Program;458 - Pan_5pulse_EIS_0dC
Start Time;6/28/2017 9:12:23 AM
End Time;6/30/2017 5:53:32 AM
Test section;EIS00003
Comment;-20degC EIS
OrderNo;
Producer; Panasonic
Type; NCR
Nominal Voltage; 3.7
Nominal Current; 0
Nominal Capacity; 2.9
Cells; 1
Maximum Voltage; 4.25
Gassing Voltage; 4.3
Break Voltage; 0
Charge Factor; 0
Impedance; 0
Cold Cranking Current; 15
Energy Density; 0
Comment;



Time Stamp;Step;Status;Prog Time;Step Time;Cycle;Cycle Level;Procedure;Voltage;Current;AhAccu;Energy;StartFreq;EndFreq;SetFreq;AAcMax;VAcMin;VAcMax;mvIdeal;Go;Status;U1;Zreal1;Zimg1;ActFreq;EisError;AACStart;MinIntervalTime;CountOfPeriods;UIdeal;AStart;MinDuration;MinPeriods;RemTime;VRelativ;AAmplitude;Betrag;Phase;ChamberT;ChamberSP;Temp45;
;;;;;;;;[V];[A];[Ah];[Wh];[EIS];[EIS];[EIS];[EIS];[EIS];[EIS];[EIS];[EIS];[EIS];[EIS];[EIS];[EIS];[EIS];[EIS];[EIS];[EIS];[EIS];[EIS];[EIS];[EIS];[EIS];[EIS];[EIS];[EIS];[EIS];[EIS];[ChamberT];[ChamberSP];[C1];
6/28/2017 7:37:08 PM;52;EIS;10:24:40.047;00:00:21.437;1;1;Pan_5pulse_EIS_0dC;4.00512;0.00000;-0.29001;;0.00100;6000.00000;6000.00000;2.00000;-2.00000;20.00000;10.00000;1.00000;16.00000;4.00555;32.03384;6.25997;6000.00000;0.00000;0.02000;10.00000;3.00000;0.00000;0.00000;0.00000;0.00000;0.00000;0.99087;0.30358;32.63977;11.05725;-20.00000;-20.00000;-17.57447;
6/28/2017 7:37:19 PM;52;EIS;10:24:50.751;00:00:32.141;1;1;Pan_5pulse_EIS_0dC;4.00512;0.00000;-0.29001;;0.00100;6000.00000;4499.36526;2.00000;-2.00000;20.00000;10.00000;2.00000;16.00000;4.00561;31.91488;4.18938;4571.42871;0.00000;0.02000;10.00000;3.00000;0.00000;0.00000;0.00000;0.00000;0.00000;0.98496;0.30600;32.18867;7.47830;-20.00000;-20.00000;-17.58568;
6/28/2017 7:37:30 PM;52;EIS;10:25:01.586;00:00:42.976;1;1;Pan_5pulse_EIS_0dC;4.00512;0.00000;-0.29001;;0.00100;6000.00000;3374.04795;2.00000;-2.00000;20.00000;10.00000;3.00000;16.00000;4.00912;31.96556;2.26856;3428.57153;0.00000;0.02000;10.00000;3.00000;0.00000;0.00000;0.00000;0.00000;0.00000;0.99470;0.31040;32.04596;4.05941;-20.00000;-20.00000;-17.57447;
6/28/2017 7:37:41 PM;52;EIS;10:25:12.290;00:00:53.680;1;1;Pan_5pulse_EIS_0dC;4.00512;0.00000;-0.29001;;0.00100;6000.00000;2530.17902;2.00000;-2.00000;20.00000;10.00000;4.00000;16.00000;4.00691;32.23269;0.49504;2526.31567;0.00000;0.02000;10.00000;3.00000;0.00000;0.00000;0.00000;0.00000;0.00000;1.00527;0.31184;32.23649;0.87989;-20.00000;-20.00000;-17.58568;
6/28/2017 7:37:51 PM;52;EIS;10:25:23.015;00:01:04.405;1;1;Pan_5pulse_EIS_0dC;4.00512;0.00000;-0.29001;;0.00100;6000.00000;1897.36660;2.00000;-2.00000;20.00000;10.00000;5.00000;16.00000;4.00699;32.68095;-0.98671;1882.35291;0.00000;0.02000;10.00000;3.00000;0.00000;0.00000;0.00000;0.00000;0.00000;1.01388;0.31009;32.69585;-1.72936;-20.00000;-20.00000;-17.57447;
6/28/2017 7:38:02 PM;52;EIS;10:25:33.740;00:01:15.130;1;1;Pan_5pulse_EIS_0dC;4.00512;0.00000;-0.29001;;0.00100;6000.00000;1422.82422;2.00000;-2.00000;20.00000;10.00000;6.00000;16.00000;4.01037;33.23193;-2.20527;1432.83582;0.00000;0.02000;10.00000;3.00000;0.00000;0.00000;0.00000;0.00000;0.00000;1.01844;0.30579;33.30502;-3.79658;-20.00000;-20.00000;-17.57447;
6/28/2017 7:38:13 PM;52;EIS;10:25:44.564;00:01:25.954;1;1;Pan_5pulse_EIS_0dC;4.00512;0.00000;-0.29001;;0.00100;6000.00000;1066.96765;2.00000;-2.00000;20.00000;10.00000;7.00000;16.00000;4.01103;33.95275;-3.40225;1066.66663;0.00000;0.02000;10.00000;3.00000;0.00000;0.00000;0.00000;0.00000;0.00000;1.02432;0.30019;34.12279;-5.72225;-20.00000;-20.00000;-17.57447;
6/28/2017 7:38:24 PM;52;EIS;10:25:55.461;00:01:36.851;1;1;Pan_5pulse_EIS_0dC;4.00576;0.00000;-0.29001;;0.00100;6000.00000;800.11286;2.00000;-2.00000;20.00000;10.00000;8.00000;16.00000;4.01478;34.78417;-4.49868;800.00000;0.00000;0.02000;10.00000;3.00000;0.00000;0.00000;0.00000;0.00000;0.00000;1.02786;0.29306;35.07387;-7.36924;-20.00000;-20.00000;-17.58568;
6/28/2017 7:38:35 PM;52;EIS;10:26:06.445;00:01:47.835;1;1;Pan_5pulse_EIS_0dC;4.00576;0.00000;-0.29001;;0.00100;6000.00000;600.00000;2.00000;-2.00000;20.00000;10.00000;9.00000;16.00000;4.00307;35.74253;-5.56858;600.00000;0.00000;0.02000;10.00000;3.00000;0.00000;0.00000;0.00000;0.00000;0.00000;1.02786;0.28509;36.17371;-8.85532;-20.00000;-20.00000;-17.58568;
6/28/2017 7:38:46 PM;52;EIS;10:26:17.682;00:01:59.072;1;1;Pan_5pulse_EIS_0dC;4.00576;0.00000;-0.29001;;0.00100;6000.00000;449.93653;2.00000;-2.00000;20.00000;10.00000;10.00000;16.00000;4.00735;36.83225;-6.64142;450.70422;0.00000;0.02000;10.00000;3.00000;0.00000;0.00000;0.00000;0.00000;0.00000;1.03445;0.27640;37.42623;-10.22147;-20.00000;-20.00000;-17.58568;
6/28/2017 7:38:58 PM;52;EIS;10:26:29.176;00:02:10.566;1;1;Pan_5pulse_EIS_0dC;4.00576;0.00000;-0.29001;;0.00100;6000.00000;337.40480;2.00000;-2.00000;20.00000;10.00000;11.00000;16.00000;4.00632;38.08907;-7.76795;336.84210;0.00000;0.02000;10.00000;3.00000;0.00000;0.00000;0.00000;0.00000;0.00000;1.03445;0.26714;38.87311;-11.52692;-20.00000;-20.00000;-17.57447;
6/28/2017 7:39:09 PM;52;EIS;10:26:40.896;00:02:22.286;1;1;Pan_5pulse_EIS_0dC;4.00576;0.00000;-0.29001;;0.00100;6000.00000;253.01790;2.00000;-2.00000;20.00000;10.00000;12.00000;16.00000;3.99996;39.48729;-8.93387;253.29816;0.00000;0.02000;10.00000;3.00000;0.00000;0.00000;0.00000;0.00000;0.00000;1.04145;0.25724;40.48530;-12.74835;-20.00000;-20.00000;-17.58568;
6/28/2017 7:39:21 PM;52;EIS;10:26:53.050;00:02:34.440;1;1;Pan_5pulse_EIS_0dC;4.00576;0.00000;-0.29001;;0.00100;6000.00000;189.73666;2.00000;-2.00000;20.00000;10.00000;13.00000;16.00000;4.01546;41.10049;-10.19429;189.72333;0.00000;0.02000;10.00000;3.00000;0.00000;0.00000;0.00000;0.00000;0.00000;1.04677;0.24720;42.34588;-13.93014;-20.00000;-20.00000;-17.57447;
6/28/2017 7:39:33 PM;52;EIS;10:27:04.734;00:02:46.124;1;1;Pan_5pulse_EIS_0dC;4.00576;0.00000;-0.29001;;0.00100;6000.00000;142.28242;2.00000;-2.00000;20.00000;10.00000;14.00000;16.00000;4.01554;42.92411;-11.54502;142.43323;0.00000;0.02000;10.00000;3.00000;0.00000;0.00000;0.00000;0.00000;0.00000;1.04905;0.23601;44.44959;-15.05421;-20.00000;-20.00000;-17.57447;
6/28/2017 7:39:45 PM;52;EIS;10:27:16.698;00:02:58.088;1;1;Pan_5pulse_EIS_0dC;4.00576;0.00000;-0.29001;;0.00100;6000.00000;106.69676;2.00000;-2.00000;20.00000;10.00000;15.00000;16.00000;4.00773;45.00447;-12.99952;106.66666;0.00000;0.02000;10.00000;3.00000;0.00000;0.00000;0.00000;0.00000;0.00000;1.05359;0.22491;46.84432;-16.11133;-20.00000;-20.00000;-17.57447;
6/28/2017 7:39:57 PM;52;EIS;10:27:28.196;00:03:09.586;1;1;Pan_5pulse_EIS_0dC;4.00576;0.00000;-0.29001;;0.00100;6000.00000;80.01129;2.00000;-2.00000;20.00000;10.00000;16.00000;16.00000;3.99877;47.33675;-14.54768;80.00000;0.00000;0.02000;10.00000;3.00000;0.00000;0.00000;0.00000;0.00000;0.00000;1.05359;0.21348;49.52174;-17.08340;-20.00000;-20.00000;-17.37272;
6/28/2017 7:40:08 PM;52;EIS;10:27:39.983;00:03:21.373;1;1;Pan_5pulse_EIS_0dC;4.00576;0.00000;-0.29001;;0.00100;6000.00000;60.00000;2.00000;-2.00000;20.00000;10.00000;17.00000;16.00000;3.99760;49.92592;-16.20274;60.00000;0.00000;0.02000;10.00000;3.00000;0.00000;0.00000;0.00000;0.00000;0.00000;1.06050;0.20204;52.48930;-17.98010;-20.00000;-20.00000;-17.49601;
6/28/2017 7:40:20 PM;52;EIS;10:27:51.391;00:03:32.781;1;1;Pan_5pulse_EIS_0dC;4.00576;0.00000;-0.29001;;0.00100;6000.00000;44.99365;2.00000;-2.00000;20.00000;10.00000;18.00000;16.00000;4.00790;52.83771;-17.97830;44.94382;0.00000;0.02000;10.00000;3.00000;0.00000;0.00000;0.00000;0.00000;0.00000;1.06321;0.19050;55.81257;-18.79113;-20.00000;-20.00000;-17.57447;
6/28/2017 7:40:32 PM;52;EIS;10:28:03.110;00:03:44.500;1;1;Pan_5pulse_EIS_0dC;4.00576;0.00000;-0.29001;;0.00100;6000.00000;33.74048;2.00000;-2.00000;20.00000;10.00000;19.00000;16.00000;4.00800;56.05270;-19.87733;33.70787;0.00000;0.02000;10.00000;3.00000;0.00000;0.00000;0.00000;0.00000;0.00000;1.06513;0.17909;59.47279;-19.52546;-20.00000;-20.00000;-17.58568;
6/28/2017 7:40:44 PM;52;EIS;10:28:15.278;00:03:56.668;1;1;Pan_5pulse_EIS_0dC;4.00641;0.00000;-0.29001;;0.00100;6000.00000;25.30179;2.00000;-2.00000;20.00000;10.00000;20.00000;16.00000;4.01598;59.57310;-21.89943;25.31646;0.00000;0.02000;10.00000;3.00000;0.00000;0.00000;0.00000;0.00000;0.00000;1.06669;0.16806;63.47077;-20.18373;-20.00000;-20.00000;-17.57447;
6/28/2017 7:40:55 PM;52;EIS;10:28:26.839;00:04:08.229;1;1;Pan_5pulse_EIS_0dC;4.00641;0.00000;-0.29001;;0.00100;6000.00000;18.97367;2.00000;-2.00000;20.00000;10.00000;21.00000;16.00000;4.00160;63.41051;-24.07247;18.98734;0.00000;0.02000;10.00000;3.00000;0.00000;0.00000;0.00000;0.00000;0.00000;1.06942;0.15767;67.82608;-20.78821;-20.00000;-20.00000;-17.58568;
6/28/2017 7:41:07 PM;52;EIS;10:28:38.711;00:04:20.101;1;1;Pan_5pulse_EIS_0dC;4.00641;0.00000;-0.29001;;0.00100;6000.00000;14.22824;2.00000;-2.00000;20.00000;10.00000;22.00000;16.00000;4.00183;67.57540;-26.43784;14.21801;0.00000;0.02000;10.00000;3.00000;0.00000;0.00000;0.00000;0.00000;0.00000;1.06975;0.14742;72.56303;-21.36716;-20.00000;-20.00000;-17.36151;
6/28/2017 7:41:19 PM;52;EIS;10:28:50.563;00:04:31.953;1;1;Pan_5pulse_EIS_0dC;4.00641;0.00000;-0.29001;;0.00100;6000.00000;10.66968;2.00000;-2.00000;20.00000;10.00000;23.00000;16.00000;4.01903;72.02851;-29.01946;10.67616;0.00000;0.02000;10.00000;3.00000;0.00000;0.00000;0.00000;0.00000;0.00000;1.07007;0.13780;77.65459;-21.94394;-20.00000;-20.00000;-17.57447;
6/28/2017 7:41:31 PM;52;EIS;10:29:02.382;00:04:43.772;1;1;Pan_5pulse_EIS_0dC;4.00641;0.00000;-0.29001;;0.00100;6000.00000;8.00113;2.00000;-2.00000;20.00000;10.00000;24.00000;16.00000;3.99775;76.90661;-31.98822;8.00000;0.00000;0.02000;10.00000;3.00000;0.00000;0.00000;0.00000;0.00000;0.00000;1.07312;0.12883;83.29389;-22.58418;-20.00000;-20.00000;-17.57447;
6/28/2017 7:41:43 PM;52;EIS;10:29:14.541;00:04:55.931;1;1;Pan_5pulse_EIS_0dC;4.00641;0.00000;-0.29001;;0.00100;6000.00000;6.00000;2.00000;-2.00000;20.00000;10.00000;25.00000;16.00000;4.00543;82.11378;-35.34206;6.00000;0.00000;0.02000;10.00000;3.00000;0.00000;0.00000;0.00000;0.00000;0.00000;1.07285;0.12001;89.39650;-23.28722;-20.00000;-20.00000;-17.57447;
6/28/2017 7:41:55 PM;52;EIS;10:29:26.126;00:05:07.516;1;1;Pan_5pulse_EIS_0dC;4.00641;0.00000;-0.29001;;0.00100;6000.00000;4.49937;2.00000;-2.00000;20.00000;10.00000;26.00000;16.00000;4.00365;87.73945;-39.20726;4.50450;0.00000;0.02000;10.00000;3.00000;0.00000;0.00000;0.00000;0.00000;0.00000;1.07517;0.11188;96.10110;-24.07796;-20.00000;-20.00000;-17.57447;
6/28/2017 7:42:07 PM;52;EIS;10:29:38.158;00:05:19.548;1;1;Pan_5pulse_EIS_0dC;4.00641;0.00000;-0.29001;;0.00100;6000.00000;3.37405;2.00000;-2.00000;20.00000;10.00000;27.00000;16.00000;4.00701;93.94790;-43.72777;3.37079;0.00000;0.02000;10.00000;3.00000;0.00000;0.00000;0.00000;0.00000;0.00000;1.07837;0.10406;103.62590;-24.95948;-20.00000;-20.00000;-17.36151;
6/28/2017 7:42:18 PM;52;EIS;10:29:49.518;00:05:30.908;1;1;Pan_5pulse_EIS_0dC;4.00641;0.00000;-0.29001;;0.00100;6000.00000;2.53018;2.00000;-2.00000;20.00000;10.00000;28.00000;16.00000;4.00950;100.68616;-48.92867;2.53378;0.00000;0.02000;10.00000;3.00000;0.00000;0.00000;0.00000;0.00000;0.00000;1.08027;0.09650;111.94515;-25.91754;-20.00000;-20.00000;-17.57447;
6/28/2017 7:42:30 PM;52;EIS;10:30:01.320;00:05:42.710;1;1;Pan_5pulse_EIS_0dC;4.00641;0.00000;-0.29001;;0.00100;6000.00000;1.89737;2.00000;-2.00000;20.00000;10.00000;29.00000;16.00000;3.99920;108.03982;-55.01840;1.89873;0.00000;0.02000;10.00000;3.00000;0.00000;0.00000;0.00000;0.00000;0.00000;1.08309;0.08933;121.24202;-26.98710;-20.00000;-20.00000;-17.57447;
6/28/2017 7:42:41 PM;52;EIS;10:30:12.526;00:05:53.916;1;1;Pan_5pulse_EIS_0dC;4.00576;0.00000;-0.29001;;0.00100;6000.00000;1.42282;2.00000;-2.00000;20.00000;10.00000;30.00000;16.00000;3.99980;116.09443;-62.38022;1.42045;0.00000;0.02000;10.00000;3.00000;0.00000;0.00000;0.00000;0.00000;0.00000;1.08685;0.08247;131.79230;-28.25017;-20.00000;-20.00000;-17.57447;
6/28/2017 7:42:53 PM;52;EIS;10:30:24.489;00:06:05.879;1;1;Pan_5pulse_EIS_0dC;4.00576;0.00000;-0.29001;;0.00100;6000.00000;1.06697;2.00000;-2.00000;20.00000;10.00000;31.00000;16.00000;4.00780;124.99008;-71.14432;1.06838;0.00000;0.02000;10.00000;3.00000;0.00000;0.00000;0.00000;0.00000;0.00000;1.09103;0.07586;143.81945;-29.64852;-20.00000;-20.00000;-17.56326;
6/28/2017 7:43:05 PM;52;EIS;10:30:36.641;00:06:18.031;1;1;Pan_5pulse_EIS_0dC;4.00641;0.00000;-0.29001;;0.00100;6000.00000;0.80011;2.00000;-2.00000;20.00000;10.00000;32.00000;16.00000;4.00224;134.83982;-81.98084;0.79957;0.00000;0.02000;10.00000;3.00000;0.00000;0.00000;0.00000;0.00000;0.00000;1.09737;0.06954;157.80569;-31.29905;-20.00000;-20.00000;-17.57447;
6/28/2017 7:43:17 PM;52;EIS;10:30:48.209;00:06:29.599;1;1;Pan_5pulse_EIS_0dC;4.00576;0.00000;-0.29001;;0.00100;6000.00000;0.60000;2.00000;-2.00000;20.00000;10.00000;33.00000;16.00000;3.99998;146.25953;-95.33916;0.59904;0.00000;0.02000;10.00000;3.00000;0.00000;0.00000;0.00000;0.00000;0.00000;1.10590;0.06334;174.58925;-33.09829;-20.00000;-20.00000;-17.57447;
6/28/2017 7:43:27 PM;52;EIS;10:30:58.955;00:06:40.345;1;1;Pan_5pulse_EIS_0dC;4.00576;0.00000;-0.29001;;0.00100;6000.00000;0.44994;2.00000;-2.00000;20.00000;10.00000;34.00000;16.00000;4.00751;160.06760;-111.23796;0.44964;0.00000;0.02000;10.00000;3.00000;0.00000;0.00000;0.00000;0.00000;0.00000;1.11719;0.05731;194.92440;-34.79712;-20.00000;-20.00000;-17.57447;
6/28/2017 7:43:38 PM;52;EIS;10:31:09.390;00:06:50.780;1;1;Pan_5pulse_EIS_0dC;4.00576;0.00000;-0.29001;;0.00100;6000.00000;0.33740;2.00000;-2.00000;20.00000;10.00000;35.00000;16.00000;4.00657;177.35031;-129.49596;0.33723;0.00000;0.02000;10.00000;3.00000;0.00000;0.00000;0.00000;0.00000;0.00000;1.12593;0.05127;219.59585;-36.13582;-20.00000;-20.00000;-17.58568;
6/28/2017 7:43:51 PM;52;EIS;10:31:23.010;00:07:04.400;1;1;Pan_5pulse_EIS_0dC;4.00576;0.00000;-0.29001;;0.00100;6000.00000;0.25302;2.00000;-2.00000;20.00000;10.00000;36.00000;16.00000;3.99947;204.54739;-148.35630;0.25270;0.00000;0.02000;10.00000;3.00000;0.00000;0.00000;0.00000;0.00000;0.00000;1.15123;0.04556;252.68405;-35.95302;-20.00000;-20.00000;-17.57447;
6/28/2017 7:44:10 PM;52;EIS;10:31:41.241;00:07:22.631;1;1;Pan_5pulse_EIS_0dC;4.00641;0.00000;-0.29001;;0.00100;6000.00000;0.18974;2.00000;-2.00000;20.00000;10.00000;37.00000;16.00000;4.00793;238.03084;-164.66172;0.18978;0.00000;0.02000;10.00000;3.00000;0.00000;0.00000;0.00000;0.00000;0.00000;1.14518;0.03957;289.43421;-34.67418;-20.00000;-20.00000;-17.59688;
6/28/2017 7:44:32 PM;52;EIS;10:32:03.862;00:07:45.252;1;1;Pan_5pulse_EIS_0dC;4.00576;0.00000;-0.29001;;0.00100;6000.00000;0.14228;2.00000;-2.00000;20.00000;10.00000;38.00000;16.00000;4.00701;277.74903;-175.59324;0.14248;0.00000;0.02000;10.00000;3.00000;0.00000;0.00000;0.00000;0.00000;0.00000;1.13477;0.03453;328.59932;-32.30112;-20.00000;-20.00000;-17.59688;
6/28/2017 7:45:02 PM;52;EIS;10:32:33.934;00:08:15.324;1;1;Pan_5pulse_EIS_0dC;4.00641;0.00000;-0.29001;;0.00100;6000.00000;0.10670;2.00000;-2.00000;20.00000;10.00000;39.00000;16.00000;4.00332;325.30764;-177.34990;0.10678;0.00000;0.02000;10.00000;3.00000;0.00000;0.00000;0.00000;0.00000;0.00000;1.12720;0.03042;370.51052;-28.59816;-20.00000;-20.00000;-17.58568;
6/28/2017 7:45:41 PM;52;EIS;10:33:12.931;00:08:54.321;1;1;Pan_5pulse_EIS_0dC;4.00576;0.00000;-0.29001;;0.00100;6000.00000;0.08001;2.00000;-2.00000;20.00000;10.00000;40.00000;16.00000;4.00430;368.51072;-170.65178;0.07999;0.00000;0.02000;10.00000;3.00000;0.00000;0.00000;0.00000;0.00000;0.00000;1.09682;0.02701;406.10612;-24.84815;-20.00000;-20.00000;-17.58568;
6/28/2017 7:46:33 PM;52;EIS;10:34:04.861;00:09:46.251;1;1;Pan_5pulse_EIS_0dC;4.00705;0.00000;-0.29001;;0.00100;6000.00000;0.06000;2.00000;-2.00000;20.00000;10.00000;41.00000;16.00000;4.00859;409.47089;-156.21543;0.05994;0.00000;0.02000;10.00000;3.00000;0.00000;0.00000;0.00000;0.00000;0.00000;1.07950;0.02463;438.25753;-20.88213;-20.00000;-20.00000;-17.56326;
6/28/2017 7:47:41 PM;52;EIS;10:35:12.919;00:10:54.309;1;1;Pan_5pulse_EIS_0dC;4.00705;0.00000;-0.29001;;0.00100;6000.00000;0.04499;2.00000;-2.00000;20.00000;10.00000;42.00000;16.00000;4.00673;440.38457;-139.94689;0.04507;0.00000;0.02000;10.00000;3.00000;0.00000;0.00000;0.00000;0.00000;0.00000;1.05370;0.02280;462.08625;-17.62939;-20.00000;-20.00000;-17.57447;
6/28/2017 7:49:12 PM;52;EIS;10:36:43.589;00:12:24.979;1;1;Pan_5pulse_EIS_0dC;4.00769;0.00000;-0.29001;;0.00100;6000.00000;0.03374;2.00000;-2.00000;20.00000;10.00000;43.00000;16.00000;4.00828;467.48957;-122.91076;0.03377;0.00000;0.02000;10.00000;3.00000;0.00000;0.00000;0.00000;0.00000;0.00000;1.04657;0.02165;483.37724;-14.73063;-20.00000;-20.00000;-17.36151;
6/28/2017 7:51:13 PM;52;EIS;10:38:44.190;00:14:25.580;1;1;Pan_5pulse_EIS_0dC;4.00898;0.00000;-0.29001;;0.00100;6000.00000;0.02530;2.00000;-2.00000;20.00000;10.00000;44.00000;16.00000;4.00951;487.60074;-108.63550;0.02531;0.00000;0.02000;10.00000;3.00000;0.00000;0.00000;0.00000;0.00000;0.00000;1.03226;0.02066;499.55596;-12.56013;-20.00000;-20.00000;-17.17097;
6/28/2017 7:53:52 PM;52;EIS;10:41:24.044;00:17:05.434;1;1;Pan_5pulse_EIS_0dC;4.00962;0.00000;-0.29001;;0.00100;6000.00000;0.01897;2.00000;-2.00000;20.00000;10.00000;45.00000;16.00000;4.01036;503.79550;-97.55507;0.01896;0.00000;0.02000;10.00000;3.00000;0.00000;0.00000;0.00000;0.00000;0.00000;1.02724;0.02002;513.15388;-10.95913;-20.00000;-20.00000;-17.37272;
6/28/2017 7:57:25 PM;52;EIS;10:44:56.988;00:20:38.378;1;1;Pan_5pulse_EIS_0dC;4.01091;0.00000;-0.29001;;0.00100;6000.00000;0.01423;2.00000;-2.00000;20.00000;10.00000;46.00000;16.00000;4.01168;520.60521;-89.64289;0.01422;0.00000;0.02000;10.00000;3.00000;0.00000;0.00000;0.00000;0.00000;0.00000;1.03044;0.01951;528.26663;-9.76994;-20.00000;-20.00000;-17.37272;
6/28/2017 8:02:09 PM;52;EIS;10:49:40.363;00:25:21.753;1;1;Pan_5pulse_EIS_0dC;4.01220;0.00000;-0.29001;;0.00100;6000.00000;0.01067;2.00000;-2.00000;20.00000;10.00000;47.00000;16.00000;4.01323;536.10390;-85.53206;0.01065;0.00000;0.02000;10.00000;3.00000;0.00000;0.00000;0.00000;0.00000;0.00000;1.02760;0.01893;542.88408;-9.06479;-20.00000;-20.00000;-17.38393;
6/28/2017 8:08:26 PM;52;EIS;10:55:57.130;00:31:38.520;1;1;Pan_5pulse_EIS_0dC;4.01348;0.00000;-0.29001;;0.00100;6000.00000;0.00800;2.00000;-2.00000;20.00000;10.00000;48.00000;16.00000;4.01520;553.51269;-84.58462;0.00800;0.00000;0.02000;10.00000;3.00000;0.00000;0.00000;0.00000;0.00000;0.00000;1.03161;0.01842;559.93826;-8.68840;-20.00000;-20.00000;-17.38393;
6/28/2017 8:16:48 PM;52;EIS;11:04:19.266;00:40:00.656;1;1;Pan_5pulse_EIS_0dC;4.01541;0.00000;-0.29001;;0.00100;6000.00000;0.00600;2.00000;-2.00000;20.00000;10.00000;49.00000;16.00000;4.01669;572.61235;-86.23485;0.00600;0.00000;0.02000;10.00000;3.00000;0.00000;0.00000;0.00000;0.00000;0.00000;1.03295;0.01784;579.06938;-8.56433;-20.00000;-20.00000;-17.37272;
6/28/2017 8:27:58 PM;52;EIS;11:15:29.237;00:51:10.627;1;1;Pan_5pulse_EIS_0dC;4.01670;0.00000;-0.29001;;0.00100;6000.00000;0.00450;2.00000;-2.00000;20.00000;10.00000;50.00000;16.00000;4.01876;592.06945;-90.56049;0.00449;0.00000;0.02000;10.00000;3.00000;0.00000;0.00000;0.00000;0.00000;0.00000;1.03388;0.01726;598.95528;-8.69632;-20.00000;-20.00000;-17.58568;
6/28/2017 8:42:49 PM;52;EIS;11:30:20.648;01:06:02.038;1;1;Pan_5pulse_EIS_0dC;4.01927;0.00000;-0.29001;;0.00100;6000.00000;0.00337;2.00000;-2.00000;20.00000;10.00000;51.00000;16.00000;4.02117;614.06541;-96.61200;0.00338;0.00000;0.02000;10.00000;3.00000;0.00000;0.00000;0.00000;0.00000;0.00000;1.03875;0.01671;621.61902;-8.94115;-20.00000;-20.00000;-17.36151;
6/28/2017 9:02:36 PM;52;EIS;11:50:07.249;01:25:48.639;1;1;Pan_5pulse_EIS_0dC;4.02185;0.00000;-0.29001;;0.00100;6000.00000;0.00253;2.00000;-2.00000;20.00000;10.00000;52.00000;16.00000;4.02382;632.48748;-105.05528;0.00253;0.00000;0.02000;10.00000;3.00000;0.00000;0.00000;0.00000;0.00000;0.00000;1.03062;0.01607;641.15288;-9.43065;-20.00000;-20.00000;-17.58568;
6/28/2017 9:29:00 PM;52;EIS;12:16:31.364;01:52:12.754;1;1;Pan_5pulse_EIS_0dC;4.02506;0.00000;-0.29001;;0.00100;6000.00000;0.00190;2.00000;-2.00000;20.00000;10.00000;53.00000;16.00000;4.02694;653.51534;-115.33025;0.00190;0.00000;0.02000;10.00000;3.00000;0.00000;0.00000;0.00000;0.00000;0.00000;1.03495;0.01560;663.61387;-10.00832;-20.00000;-20.00000;-17.36151;
6/28/2017 10:04:09 PM;52;EIS;12:51:40.733;02:27:22.123;1;1;Pan_5pulse_EIS_0dC;4.02764;0.00000;-0.29001;;0.00100;6000.00000;0.00142;2.00000;-2.00000;20.00000;10.00000;54.00000;16.00000;4.02983;681.75775;-129.45931;0.00142;0.00000;0.02000;10.00000;3.00000;0.00000;0.00000;0.00000;0.00000;0.00000;1.04643;0.01508;693.94044;-10.75191;-20.00000;-20.00000;-17.36151;

File: -20degC/EIS/3914_EIS00005.csv


Measurement ID;3914
Battery name;NCR18650PF_SN002
Battery Name;NCR
Circuit;Circ006
Program;458 - Pan_5pulse_EIS_0dC
Start Time;6/28/2017 9:12:23 AM
End Time;6/30/2017 5:53:32 AM
Test section;EIS00005
Comment;-20degC EIS
OrderNo;
Producer; Panasonic
Type; NCR
Nominal Voltage; 3.7
Nominal Current; 0
Nominal Capacity; 2.9
Cells; 1
Maximum Voltage; 4.25
Gassing Voltage; 4.3
Break Voltage; 0
Charge Factor; 0
Impedance; 0
Cold Cranking Current; 15
Energy Density; 0
Comment;



Time Stamp;Step;Status;Prog Time;Step Time;Cycle;Cycle Level;Procedure;Voltage;Current;AhAccu;Energy;StartFreq;EndFreq;SetFreq;AAcMax;VAcMin;VAcMax;mvIdeal;Go;Status;U1;Zreal1;Zimg1;ActFreq;EisError;AACStart;MinIntervalTime;CountOfPeriods;UIdeal;AStart;MinDuration;MinPeriods;RemTime;VRelativ;AAmplitude;Betrag;Phase;ChamberT;ChamberSP;Temp45;
;;;;;;;;[V];[A];[Ah];[Wh];[EIS];[EIS];[EIS];[EIS];[EIS];[EIS];[EIS];[EIS];[EIS];[EIS];[EIS];[EIS];[EIS];[EIS];[EIS];[EIS];[EIS];[EIS];[EIS];[EIS];[EIS];[EIS];[EIS];[EIS];[EIS];[EIS];[ChamberT];[ChamberSP];[C1];
6/29/2017 3:17:14 AM;52;EIS;18:04:45.110;00:00:21.263;3;1;Pan_5pulse_EIS_0dC;3.79537;0.00000;-0.87000;;0.00100;6000.00000;6000.00000;2.00000;-2.00000;20.00000;10.00000;1.00000;16.00000;3.79857;31.99923;6.49347;6000.00000;0.00000;0.02000;10.00000;3.00000;0.00000;0.00000;0.00000;0.00000;0.00000;0.99129;0.30360;32.65143;11.47103;-20.00000;-20.00000;-17.33910;
6/29/2017 3:17:25 AM;52;EIS;18:04:55.868;00:00:32.021;3;1;Pan_5pulse_EIS_0dC;3.79537;0.00000;-0.87000;;0.00100;6000.00000;4499.36526;2.00000;-2.00000;20.00000;10.00000;2.00000;16.00000;3.79752;31.87050;4.40649;4571.42871;0.00000;0.02000;10.00000;3.00000;0.00000;0.00000;0.00000;0.00000;0.00000;0.98408;0.30587;32.17369;7.87194;-20.00000;-20.00000;-17.35030;
6/29/2017 3:17:35 AM;52;EIS;18:05:06.723;00:00:42.876;3;1;Pan_5pulse_EIS_0dC;3.79602;0.00000;-0.87000;;0.00100;6000.00000;3374.04795;2.00000;-2.00000;20.00000;10.00000;3.00000;16.00000;3.79766;31.91006;2.47755;3428.57153;0.00000;0.02000;10.00000;3.00000;0.00000;0.00000;0.00000;0.00000;0.00000;0.99383;0.31051;32.00609;4.43963;-20.00000;-20.00000;-17.35030;
6/29/2017 3:17:46 AM;52;EIS;18:05:17.342;00:00:53.495;3;1;Pan_5pulse_EIS_0dC;3.79602;0.00000;-0.87000;;0.00100;6000.00000;2530.17902;2.00000;-2.00000;20.00000;10.00000;4.00000;16.00000;3.79776;32.15662;0.70790;2526.31567;0.00000;0.02000;10.00000;3.00000;0.00000;0.00000;0.00000;0.00000;0.00000;1.00430;0.31224;32.16441;1.26111;-20.00000;-20.00000;-17.36151;
6/29/2017 3:17:57 AM;52;EIS;18:05:28.213;00:01:04.366;3;1;Pan_5pulse_EIS_0dC;3.79602;0.00000;-0.87000;;0.00100;6000.00000;1897.36660;2.00000;-2.00000;20.00000;10.00000;5.00000;16.00000;3.80032;32.57697;-0.75934;1882.35291;0.00000;0.02000;10.00000;3.00000;0.00000;0.00000;0.00000;0.00000;0.00000;1.01269;0.31078;32.58582;-1.33528;-20.00000;-20.00000;-17.35030;
6/29/2017 3:18:08 AM;52;EIS;18:05:39.125;00:01:15.278;3;1;Pan_5pulse_EIS_0dC;3.79602;0.00000;-0.87000;;0.00100;6000.00000;1422.82422;2.00000;-2.00000;20.00000;10.00000;6.00000;16.00000;3.79800;33.10289;-1.96027;1432.83582;0.00000;0.02000;10.00000;3.00000;0.00000;0.00000;0.00000;0.00000;0.00000;1.01746;0.30682;33.16088;-3.38895;-20.00000;-20.00000;-17.35030;
6/29/2017 3:18:19 AM;52;EIS;18:05:49.948;00:01:26.101;3;1;Pan_5pulse_EIS_0dC;3.79602;0.00000;-0.87000;;0.00100;6000.00000;1066.96765;2.00000;-2.00000;20.00000;10.00000;7.00000;16.00000;3.80345;33.79939;-3.12867;1066.66663;0.00000;0.02000;10.00000;3.00000;0.00000;0.00000;0.00000;0.00000;0.00000;1.02332;0.30147;33.94388;-5.28857;-20.00000;-20.00000;-17.35030;
6/29/2017 3:18:30 AM;52;EIS;18:06:00.903;00:01:37.056;3;1;Pan_5pulse_EIS_0dC;3.79666;0.00000;-0.87000;;0.00100;6000.00000;800.11286;2.00000;-2.00000;20.00000;10.00000;8.00000;16.00000;3.79086;34.59647;-4.18987;800.00000;0.00000;0.02000;10.00000;3.00000;0.00000;0.00000;0.00000;0.00000;0.00000;1.02666;0.29460;34.84926;-6.90529;-20.00000;-20.00000;-17.35030;
6/29/2017 3:18:41 AM;52;EIS;18:06:11.987;00:01:48.140;3;1;Pan_5pulse_EIS_0dC;3.79666;0.00000;-0.87000;;0.00100;6000.00000;600.00000;2.00000;-2.00000;20.00000;10.00000;9.00000;16.00000;3.79835;35.50677;-5.21462;600.00000;0.00000;0.02000;10.00000;3.00000;0.00000;0.00000;0.00000;0.00000;0.00000;1.02968;0.28692;35.88765;-8.35489;-20.00000;-20.00000;-17.35030;
6/29/2017 3:18:52 AM;52;EIS;18:06:23.219;00:01:59.372;3;1;Pan_5pulse_EIS_0dC;3.79666;0.00000;-0.87000;;0.00100;6000.00000;449.93653;2.00000;-2.00000;20.00000;10.00000;10.00000;16.00000;3.79950;36.53768;-6.23071;450.70422;0.00000;0.02000;10.00000;3.00000;0.00000;0.00000;0.00000;0.00000;0.00000;1.02968;0.27861;37.06513;-9.67746;-20.00000;-20.00000;-17.35030;
6/29/2017 3:19:03 AM;52;EIS;18:06:34.675;00:02:10.828;3;1;Pan_5pulse_EIS_0dC;3.79666;0.00000;-0.87000;;0.00100;6000.00000;337.40480;2.00000;-2.00000;20.00000;10.00000;11.00000;16.00000;3.80382;37.73732;-7.29443;336.84210;0.00000;0.02000;10.00000;3.00000;0.00000;0.00000;0.00000;0.00000;0.00000;1.03687;0.26977;38.43584;-10.94006;-20.00000;-20.00000;-17.35030;
6/29/2017 3:19:15 AM;52;EIS;18:06:46.472;00:02:22.625;3;1;Pan_5pulse_EIS_0dC;3.79666;0.00000;-0.87000;;0.00100;6000.00000;253.01790;2.00000;-2.00000;20.00000;10.00000;12.00000;16.00000;3.78946;39.07285;-8.39208;253.29816;0.00000;0.02000;10.00000;3.00000;0.00000;0.00000;0.00000;0.00000;0.00000;1.03958;0.26013;39.96391;-12.12185;-20.00000;-20.00000;-17.35030;
6/29/2017 3:19:27 AM;52;EIS;18:06:58.691;00:02:34.844;3;1;Pan_5pulse_EIS_0dC;3.79730;0.00000;-0.87000;;0.00100;6000.00000;189.73666;2.00000;-2.00000;20.00000;10.00000;13.00000;16.00000;3.80883;40.60404;-9.57122;189.72333;0.00000;0.02000;10.00000;3.00000;0.00000;0.00000;0.00000;0.00000;0.00000;1.04475;0.25044;41.71686;-13.26369;-20.00000;-20.00000;-17.35030;
6/29/2017 3:19:39 AM;52;EIS;18:07:10.313;00:02:46.466;3;1;Pan_5pulse_EIS_0dC;3.79730;0.00000;-0.87000;;0.00100;6000.00000;142.28242;2.00000;-2.00000;20.00000;10.00000;14.00000;16.00000;3.79134;42.31862;-10.82782;142.43323;0.00000;0.02000;10.00000;3.00000;0.00000;0.00000;0.00000;0.00000;0.00000;1.04647;0.23957;43.68189;-14.35203;-20.00000;-20.00000;-17.36151;
6/29/2017 3:19:51 AM;52;EIS;18:07:22.353;00:02:58.506;3;1;Pan_5pulse_EIS_0dC;3.79730;0.00000;-0.87000;;0.00100;6000.00000;106.69676;2.00000;-2.00000;20.00000;10.00000;15.00000;16.00000;3.79914;44.26013;-12.17521;106.66666;0.00000;0.02000;10.00000;3.00000;0.00000;0.00000;0.00000;0.00000;0.00000;1.05058;0.22886;45.90419;-15.38068;-20.00000;-20.00000;-17.35030;
6/29/2017 3:20:03 AM;52;EIS;18:07:33.841;00:03:09.994;3;1;Pan_5pulse_EIS_0dC;3.79730;0.00000;-0.87000;;0.00100;6000.00000;80.01129;2.00000;-2.00000;20.00000;10.00000;16.00000;16.00000;3.80764;46.43983;-13.61309;80.00000;0.00000;0.02000;10.00000;3.00000;0.00000;0.00000;0.00000;0.00000;0.00000;1.05438;0.21787;48.39395;-16.33765;-20.00000;-20.00000;-17.35030;
6/29/2017 3:20:14 AM;52;EIS;18:07:45.658;00:03:21.811;3;1;Pan_5pulse_EIS_0dC;3.79730;0.00000;-0.87000;;0.00100;6000.00000;60.00000;2.00000;-2.00000;20.00000;10.00000;17.00000;16.00000;3.80911;48.86883;-15.16416;60.00000;0.00000;0.02000;10.00000;3.00000;0.00000;0.00000;0.00000;0.00000;0.00000;1.05773;0.20672;51.16752;-17.23928;-20.00000;-20.00000;-17.35030;
6/29/2017 3:20:26 AM;52;EIS;18:07:57.052;00:03:33.205;3;1;Pan_5pulse_EIS_0dC;3.79730;0.00000;-0.87000;;0.00100;6000.00000;44.99365;2.00000;-2.00000;20.00000;10.00000;18.00000;16.00000;3.80573;51.59139;-16.83333;44.94382;0.00000;0.02000;10.00000;3.00000;0.00000;0.00000;0.00000;0.00000;0.00000;1.06056;0.19543;54.26816;-18.07056;-20.00000;-20.00000;-17.33910;
6/29/2017 3:20:37 AM;52;EIS;18:08:08.742;00:03:44.895;3;1;Pan_5pulse_EIS_0dC;3.79730;0.00000;-0.87000;;0.00100;6000.00000;33.74048;2.00000;-2.00000;20.00000;10.00000;19.00000;16.00000;3.79152;54.58599;-18.62281;33.70787;0.00000;0.02000;10.00000;3.00000;0.00000;0.00000;0.00000;0.00000;0.00000;1.06251;0.18422;57.67530;-18.83783;-20.00000;-20.00000;-17.35030;
6/29/2017 3:20:49 AM;52;EIS;18:08:20.799;00:03:56.952;3;1;Pan_5pulse_EIS_0dC;3.79795;0.00000;-0.87000;;0.00100;6000.00000;25.30179;2.00000;-2.00000;20.00000;10.00000;20.00000;16.00000;3.79969;57.87132;-20.53896;25.31646;0.00000;0.02000;10.00000;3.00000;0.00000;0.00000;0.00000;0.00000;0.00000;1.06409;0.17328;61.40797;-19.54015;-20.00000;-20.00000;-17.35030;
6/29/2017 3:21:01 AM;52;EIS;18:08:32.364;00:04:08.517;3;1;Pan_5pulse_EIS_0dC;3.79795;0.00000;-0.87000;;0.00100;6000.00000;18.97367;2.00000;-2.00000;20.00000;10.00000;21.00000;16.00000;3.80759;61.50639;-22.61764;18.98734;0.00000;0.02000;10.00000;3.00000;0.00000;0.00000;0.00000;0.00000;0.00000;1.06793;0.16296;65.53315;-20.18990;-20.00000;-20.00000;-17.33910;
6/29/2017 3:21:13 AM;52;EIS;18:08:44.296;00:04:20.449;3;1;Pan_5pulse_EIS_0dC;3.79795;0.00000;-0.87000;;0.00100;6000.00000;14.22824;2.00000;-2.00000;20.00000;10.00000;22.00000;16.00000;3.79873;65.51393;-24.88198;14.21801;0.00000;0.02000;10.00000;3.00000;0.00000;0.00000;0.00000;0.00000;0.00000;1.06910;0.15255;70.07987;-20.79661;-20.00000;-20.00000;-17.35030;
6/29/2017 3:21:24 AM;52;EIS;18:08:55.777;00:04:31.930;3;1;Pan_5pulse_EIS_0dC;3.79795;0.00000;-0.87000;;0.00100;6000.00000;10.66968;2.00000;-2.00000;20.00000;10.00000;23.00000;16.00000;3.78991;69.86188;-27.31479;10.67616;0.00000;0.02000;10.00000;3.00000;0.00000;0.00000;0.00000;0.00000;0.00000;1.07064;0.14273;75.01187;-21.35464;-20.00000;-20.00000;-17.33910;
6/29/2017 3:21:36 AM;52;EIS;18:09:07.589;00:04:43.742;3;1;Pan_5pulse_EIS_0dC;3.79795;0.00000;-0.87000;;0.00100;6000.00000;8.00113;2.00000;-2.00000;20.00000;10.00000;24.00000;16.00000;3.80010;74.63230;-30.01592;8.00000;0.00000;0.02000;10.00000;3.00000;0.00000;0.00000;0.00000;0.00000;0.00000;1.07268;0.13335;80.44213;-21.90920;-20.00000;-20.00000;-17.35030;
6/29/2017 3:21:48 AM;52;EIS;18:09:19.697;00:04:55.850;3;1;Pan_5pulse_EIS_0dC;3.79795;0.00000;-0.87000;;0.00100;6000.00000;6.00000;2.00000;-2.00000;20.00000;10.00000;25.00000;16.00000;3.80962;79.74668;-32.94737;6.00000;0.00000;0.02000;10.00000;3.00000;0.00000;0.00000;0.00000;0.00000;0.00000;1.07226;0.12427;86.28477;-22.44799;-20.00000;-20.00000;-17.35030;
6/29/2017 3:22:00 AM;52;EIS;18:09:31.346;00:05:07.499;3;1;Pan_5pulse_EIS_0dC;3.79795;0.00000;-0.87000;;0.00100;6000.00000;4.49937;2.00000;-2.00000;20.00000;10.00000;26.00000;16.00000;3.79049;85.35542;-36.22350;4.50450;0.00000;0.02000;10.00000;3.00000;0.00000;0.00000;0.00000;0.00000;0.00000;1.07483;0.11592;92.72373;-22.99561;-20.00000;-20.00000;-17.35030;
6/29/2017 3:22:12 AM;52;EIS;18:09:43.424;00:05:19.577;3;1;Pan_5pulse_EIS_0dC;3.79859;0.00000;-0.87000;;0.00100;6000.00000;3.37405;2.00000;-2.00000;20.00000;10.00000;27.00000;16.00000;3.79757;91.62302;-39.94643;3.37079;0.00000;0.02000;10.00000;3.00000;0.00000;0.00000;0.00000;0.00000;0.00000;1.07799;0.10785;99.95247;-23.55657;-20.00000;-20.00000;-17.33910;
6/29/2017 3:22:23 AM;52;EIS;18:09:54.723;00:05:30.876;3;1;Pan_5pulse_EIS_0dC;3.79859;0.00000;-0.87000;;0.00100;6000.00000;2.53018;2.00000;-2.00000;20.00000;10.00000;28.00000;16.00000;3.80032;98.47539;-44.02832;2.53378;0.00000;0.02000;10.00000;3.00000;0.00000;0.00000;0.00000;0.00000;0.00000;1.07932;0.10006;107.86981;-24.08941;-20.00000;-20.00000;-17.35030;
6/29/2017 3:22:36 AM;52;EIS;18:10:06.917;00:05:43.070;3;1;Pan_5pulse_EIS_0dC;3.79859;0.00000;-0.87000;;0.00100;6000.00000;1.89737;2.00000;-2.00000;20.00000;10.00000;29.00000;16.00000;3.80049;105.98236;-48.50566;1.89873;0.00000;0.02000;10.00000;3.00000;0.00000;0.00000;0.00000;0.00000;0.00000;1.08047;0.09270;116.55497;-24.59247;-20.00000;-20.00000;-17.33910;
6/29/2017 3:22:47 AM;52;EIS;18:10:18.066;00:05:54.219;3;1;Pan_5pulse_EIS_0dC;3.79859;0.00000;-0.87000;;0.00100;6000.00000;1.42282;2.00000;-2.00000;20.00000;10.00000;30.00000;16.00000;3.79945;114.23020;-53.52787;1.42045;0.00000;0.02000;10.00000;3.00000;0.00000;0.00000;0.00000;0.00000;0.00000;1.08234;0.08580;126.14980;-25.10762;-20.00000;-20.00000;-17.33910;
6/29/2017 3:22:59 AM;52;EIS;18:10:30.019;00:06:06.172;3;1;Pan_5pulse_EIS_0dC;3.79859;0.00000;-0.87000;;0.00100;6000.00000;1.06697;2.00000;-2.00000;20.00000;10.00000;31.00000;16.00000;3.80049;123.47255;-59.10515;1.06838;0.00000;0.02000;10.00000;3.00000;0.00000;0.00000;0.00000;0.00000;0.00000;1.08506;0.07927;136.89006;-25.58000;-20.00000;-20.00000;-17.35030;
6/29/2017 3:23:11 AM;52;EIS;18:10:42.104;00:06:18.257;3;1;Pan_5pulse_EIS_0dC;3.79859;0.00000;-0.87000;;0.00100;6000.00000;0.80011;2.00000;-2.00000;20.00000;10.00000;32.00000;16.00000;3.79263;133.97609;-65.37238;0.79957;0.00000;0.02000;10.00000;3.00000;0.00000;0.00000;0.00000;0.00000;0.00000;1.08873;0.07303;149.07428;-26.00963;-20.00000;-20.00000;-17.35030;
6/29/2017 3:23:22 AM;52;EIS;18:10:53.695;00:06:29.848;3;1;Pan_5pulse_EIS_0dC;3.79859;0.00000;-0.87000;;0.00100;6000.00000;0.60000;2.00000;-2.00000;20.00000;10.00000;33.00000;16.00000;3.79386;145.97201;-72.03550;0.59904;0.00000;0.02000;10.00000;3.00000;0.00000;0.00000;0.00000;0.00000;0.00000;1.09168;0.06707;162.77881;-26.26581;-20.00000;-20.00000;-17.55205;
6/29/2017 3:23:33 AM;52;EIS;18:11:04.512;00:06:40.665;3;1;Pan_5pulse_EIS_0dC;3.79923;0.00000;-0.87000;;0.00100;6000.00000;0.44994;2.00000;-2.00000;20.00000;10.00000;34.00000;16.00000;3.80070;159.58455;-78.26823;0.44964;0.00000;0.02000;10.00000;3.00000;0.00000;0.00000;0.00000;0.00000;0.00000;1.09212;0.06144;177.74461;-26.12564;-20.00000;-20.00000;-17.35030;
6/29/2017 3:23:44 AM;52;EIS;18:11:14.845;00:06:50.998;3;1;Pan_5pulse_EIS_0dC;3.79859;0.00000;-0.87000;;0.00100;6000.00000;0.33740;2.00000;-2.00000;20.00000;10.00000;35.00000;16.00000;3.80028;175.36947;-83.09706;0.33723;0.00000;0.02000;10.00000;3.00000;0.00000;0.00000;0.00000;0.00000;0.00000;1.09152;0.05625;194.06074;-25.35346;-20.00000;-20.00000;-17.35030;
6/29/2017 3:23:57 AM;52;EIS;18:11:28.414;00:07:04.567;3;1;Pan_5pulse_EIS_0dC;3.79923;0.00000;-0.87000;;0.00100;6000.00000;0.25302;2.00000;-2.00000;20.00000;10.00000;36.00000;16.00000;3.79425;195.88324;-84.80890;0.25270;0.00000;0.02000;10.00000;3.00000;0.00000;0.00000;0.00000;0.00000;0.00000;1.10038;0.05155;213.45443;-23.41051;-20.00000;-20.00000;-17.35030;
6/29/2017 3:24:15 AM;52;EIS;18:11:46.474;00:07:22.627;3;1;Pan_5pulse_EIS_0dC;3.79923;0.00000;-0.87000;;0.00100;6000.00000;0.18974;2.00000;-2.00000;20.00000;10.00000;37.00000;16.00000;3.79684;216.49404;-82.95720;0.18978;0.00000;0.02000;10.00000;3.00000;0.00000;0.00000;0.00000;0.00000;0.00000;1.08610;0.04685;231.84384;-20.96607;-20.00000;-20.00000;-17.36151;
6/29/2017 3:24:38 AM;52;EIS;18:12:09.111;00:07:45.264;3;1;Pan_5pulse_EIS_0dC;3.79923;0.00000;-0.87000;;0.00100;6000.00000;0.14228;2.00000;-2.00000;20.00000;10.00000;38.00000;16.00000;3.79632;235.69945;-77.73099;0.14248;0.00000;0.02000;10.00000;3.00000;0.00000;0.00000;0.00000;0.00000;0.00000;1.07041;0.04313;248.18609;-18.25197;-20.00000;-20.00000;-17.35030;
6/29/2017 3:25:08 AM;52;EIS;18:12:39.148;00:08:15.301;3;1;Pan_5pulse_EIS_0dC;3.79988;0.00000;-0.87000;;0.00100;6000.00000;0.10670;2.00000;-2.00000;20.00000;10.00000;39.00000;16.00000;3.80149;253.39824;-69.66703;0.10678;0.00000;0.02000;10.00000;3.00000;0.00000;0.00000;0.00000;0.00000;0.00000;1.05908;0.04030;262.80062;-15.37258;-20.00000;-20.00000;-17.35030;
6/29/2017 3:25:47 AM;52;EIS;18:13:18.242;00:08:54.395;3;1;Pan_5pulse_EIS_0dC;3.79988;0.00000;-0.87000;;0.00100;6000.00000;0.08001;2.00000;-2.00000;20.00000;10.00000;40.00000;16.00000;3.79957;266.94289;-61.20142;0.07999;0.00000;0.02000;10.00000;3.00000;0.00000;0.00000;0.00000;0.00000;0.00000;1.04145;0.03803;273.86880;-12.91292;-20.00000;-20.00000;-17.36151;
6/29/2017 3:26:39 AM;52;EIS;18:14:10.094;00:09:46.247;3;1;Pan_5pulse_EIS_0dC;3.80052;0.00000;-0.87000;;0.00100;6000.00000;0.06000;2.00000;-2.00000;20.00000;10.00000;41.00000;16.00000;3.80224;277.66663;-52.87208;0.05994;0.00000;0.02000;10.00000;3.00000;0.00000;0.00000;0.00000;0.00000;0.00000;1.03224;0.03652;282.65565;-10.78095;-20.00000;-20.00000;-17.35030;
6/29/2017 3:27:47 AM;52;EIS;18:15:18.142;00:10:54.295;3;1;Pan_5pulse_EIS_0dC;3.80052;0.00000;-0.87000;;0.00100;6000.00000;0.04499;2.00000;-2.00000;20.00000;10.00000;42.00000;16.00000;3.80108;285.73573;-46.05705;0.04507;0.00000;0.02000;10.00000;3.00000;0.00000;0.00000;0.00000;0.00000;0.00000;1.02420;0.03539;289.42384;-9.15661;-20.00000;-20.00000;-17.55205;
6/29/2017 3:29:17 AM;52;EIS;18:16:48.760;00:12:24.913;3;1;Pan_5pulse_EIS_0dC;3.80181;0.00000;-0.87000;;0.00100;6000.00000;0.03374;2.00000;-2.00000;20.00000;10.00000;43.00000;16.00000;3.80254;292.42060;-40.60615;0.03377;0.00000;0.02000;10.00000;3.00000;0.00000;0.00000;0.00000;0.00000;0.00000;1.01937;0.03453;295.22646;-7.90566;-20.00000;-20.00000;-17.35030;
6/29/2017 3:31:18 AM;52;EIS;18:18:49.404;00:14:25.557;3;1;Pan_5pulse_EIS_0dC;3.80245;0.00000;-0.87000;;0.00100;6000.00000;0.02530;2.00000;-2.00000;20.00000;10.00000;44.00000;16.00000;3.80356;297.81124;-37.23907;0.02531;0.00000;0.02000;10.00000;3.00000;0.00000;0.00000;0.00000;0.00000;0.00000;1.01758;0.03390;300.13044;-7.12742;-20.00000;-20.00000;-17.35030;
6/29/2017 3:33:58 AM;52;EIS;18:21:29.341;00:17:05.494;3;1;Pan_5pulse_EIS_0dC;3.80309;0.00000;-0.87000;;0.00100;6000.00000;0.01897;2.00000;-2.00000;20.00000;10.00000;45.00000;16.00000;3.80468;302.86542;-35.36647;0.01896;0.00000;0.02000;10.00000;3.00000;0.00000;0.00000;0.00000;0.00000;0.00000;1.01556;0.03331;304.92335;-6.66043;-20.00000;-20.00000;-17.35030;
6/29/2017 3:37:31 AM;52;EIS;18:25:02.326;00:20:38.479;3;1;Pan_5pulse_EIS_0dC;3.80502;0.00000;-0.87000;;0.00100;6000.00000;0.01423;2.00000;-2.00000;20.00000;10.00000;46.00000;16.00000;3.80610;307.98969;-35.23216;0.01422;0.00000;0.02000;10.00000;3.00000;0.00000;0.00000;0.00000;0.00000;0.00000;1.01672;0.03280;309.99831;-6.52592;-20.00000;-20.00000;-17.35030;
6/29/2017 3:42:14 AM;52;EIS;18:29:45.694;00:25:21.847;3;1;Pan_5pulse_EIS_0dC;3.80631;0.00000;-0.87000;;0.00100;6000.00000;0.01067;2.00000;-2.00000;20.00000;10.00000;47.00000;16.00000;3.80769;313.38963;-36.79141;0.01065;0.00000;0.02000;10.00000;3.00000;0.00000;0.00000;0.00000;0.00000;0.00000;1.01788;0.03226;315.54186;-6.69578;-20.00000;-20.00000;-17.33910;
6/29/2017 3:48:31 AM;52;EIS;18:36:02.531;00:31:38.684;3;1;Pan_5pulse_EIS_0dC;3.80824;0.00000;-0.87000;;0.00100;6000.00000;0.00800;2.00000;-2.00000;20.00000;10.00000;48.00000;16.00000;3.80954;320.63913;-39.63062;0.00800;0.00000;0.02000;10.00000;3.00000;0.00000;0.00000;0.00000;0.00000;0.00000;1.02356;0.03168;323.07900;-7.04596;-20.00000;-20.00000;-17.35030;
6/29/2017 3:56:53 AM;52;EIS;18:44:24.669;00:40:00.822;3;1;Pan_5pulse_EIS_0dC;3.81017;0.00000;-0.87000;;0.00100;6000.00000;0.00600;2.00000;-2.00000;20.00000;10.00000;49.00000;16.00000;3.81198;328.66415;-44.07538;0.00600;0.00000;0.02000;10.00000;3.00000;0.00000;0.00000;0.00000;0.00000;0.00000;1.02596;0.03094;331.60634;-7.63806;-20.00000;-20.00000;-17.35030;
6/29/2017 4:08:03 AM;52;EIS;18:55:34.606;00:51:10.759;3;1;Pan_5pulse_EIS_0dC;3.81210;0.00000;-0.87000;;0.00100;6000.00000;0.00450;2.00000;-2.00000;20.00000;10.00000;50.00000;16.00000;3.81404;338.48622;-50.13841;0.00449;0.00000;0.02000;10.00000;3.00000;0.00000;0.00000;0.00000;0.00000;0.00000;1.03251;0.03017;342.17946;-8.42569;-20.00000;-20.00000;-17.35030;
6/29/2017 4:22:55 AM;52;EIS;19:10:26.013;01:06:02.166;3;1;Pan_5pulse_EIS_0dC;3.81468;0.00000;-0.87000;;0.00100;6000.00000;0.00337;2.00000;-2.00000;20.00000;10.00000;51.00000;16.00000;3.81672;350.95710;-57.21588;0.00338;0.00000;0.02000;10.00000;3.00000;0.00000;0.00000;0.00000;0.00000;0.00000;1.03864;0.02921;355.59041;-9.25937;-20.00000;-20.00000;-17.33910;
6/29/2017 4:42:41 AM;52;EIS;19:30:12.508;01:25:48.661;3;1;Pan_5pulse_EIS_0dC;3.81789;0.00000;-0.87000;;0.00100;6000.00000;0.00253;2.00000;-2.00000;20.00000;10.00000;52.00000;16.00000;3.81984;366.30094;-65.84162;0.00253;0.00000;0.02000;10.00000;3.00000;0.00000;0.00000;0.00000;0.00000;0.00000;1.04667;0.02812;372.17133;-10.18995;-20.00000;-20.00000;-17.35030;
6/29/2017 5:09:05 AM;52;EIS;19:56:36.634;01:52:12.787;3;1;Pan_5pulse_EIS_0dC;3.82111;0.00000;-0.87000;;0.00100;6000.00000;0.00190;2.00000;-2.00000;20.00000;10.00000;53.00000;16.00000;3.82315;386.18422;-76.25068;0.00190;0.00000;0.02000;10.00000;3.00000;0.00000;0.00000;0.00000;0.00000;0.00000;1.05800;0.02688;393.63996;-11.16918;-20.00000;-20.00000;-17.35030;
6/29/2017 5:44:15 AM;52;EIS;20:31:46.004;02:27:22.157;3;1;Pan_5pulse_EIS_0dC;3.82561;0.00000;-0.87000;;0.00100;6000.00000;0.00142;2.00000;-2.00000;20.00000;10.00000;54.00000;16.00000;3.82718;411.16485;-90.27565;0.00142;0.00000;0.02000;10.00000;3.00000;0.00000;0.00000;0.00000;0.00000;0.00000;1.06925;0.02540;420.95870;-12.38341;-20.00000;-20.00000;-17.36151;
