Repository: fededc88/Panasonic-18650PF-Data

# [Panasonic 18650PF Li-Ion Battery Data](https://data.mendeley.com/datasets/wykht8y7tg/1#folder-df7a873b-ae5f-4a63-ab5c-8f9792b59429)

## Brief

The included tests were performed at the University of Wisconsin-Madison by Dr. Phillip Kollmeyer (phillip.kollmeyer@gmail.com).  If this data is utilized for any purpose, it should be appropriately referenced.

The tests can be used to test Neural Network and Kalman Filter State of Charge algorithms, or to develop battery models, and are intended to be a reference so researchers can compare their algorithm and model performance for a standard data set.

For the tests, a brand new 2.9Ah Panasonic 18650PF cell was tested in an 8 cu.ft.

File: -20degC/EIS/3914_EIS00006.csv


Measurement ID;3914
Battery name;NCR18650PF_SN002
Battery Name;NCR
Circuit;Circ006
Program;458 - Pan_5pulse_EIS_0dC
Start Time;6/28/2017 9:12:23 AM
End Time;6/30/2017 5:53:32 AM
Test section;EIS00006
Comment;-20degC EIS
OrderNo;
Producer; Panasonic
Type; NCR
Nominal Voltage; 3.7
Nominal Current; 0
Nominal Capacity; 2.9
Cells; 1
Maximum Voltage; 4.25
Gassing Voltage; 4.3
Break Voltage; 0
Charge Factor; 0
Impedance; 0
Cold Cranking Current; 15
Energy Density; 0
Comment;



Time Stamp;Step;Status;Prog Time;Step Time;Cycle;Cycle Level;Procedure;Voltage;Current;AhAccu;Energy;StartFreq;EndFreq;SetFreq;AAcMax;VAcMin;VAcMax;mvIdeal;Go;Status;U1;Zreal1;Zimg1;ActFreq;EisError;AACStart;MinIntervalTime;CountOfPeriods;UIdeal;AStart;MinDuration;MinPeriods;RemTime;VRelativ;AAmplitude;Betrag;Phase;ChamberT;ChamberSP;Temp45;
;;;;;;;;[V];[A];[Ah];[Wh];[EIS];[EIS];[EIS];[EIS];[EIS];[EIS];[EIS];[EIS];[EIS];[EIS];[EIS];[EIS];[EIS];[EIS];[EIS];[EIS];[EIS];[EIS];[EIS];[EIS];[EIS];[EIS];[EIS];[EIS];[EIS];[EIS];[ChamberT];[ChamberSP];[C1];
6/29/2017 7:07:17 AM;52;EIS;21:54:47.948;00:00:21.216;4;1;Pan_5pulse_EIS_0dC;3.70337;0.00000;-1.16001;;0.00100;6000.00000;6000.00000;2.00000;-2.00000;20.00000;10.00000;1.00000;16.00000;3.70515;32.31585;6.52369;6000.00000;0.00000;0.02000;10.00000;3.00000;0.00000;0.00000;0.00000;0.00000;0.00000;0.99114;0.30064;32.96775;11.41307;-20.00000;-20.00000;-17.33910;
6/29/2017 7:07:27 AM;52;EIS;21:54:58.638;00:00:31.906;4;1;Pan_5pulse_EIS_0dC;3.70337;0.00000;-1.16001;;0.00100;6000.00000;4499.36526;2.00000;-2.00000;20.00000;10.00000;2.00000;16.00000;3.70368;32.19610;4.42107;4571.42871;0.00000;0.02000;10.00000;3.00000;0.00000;0.00000;0.00000;0.00000;0.00000;0.98452;0.30294;32.49822;7.81878;-20.00000;-20.00000;-17.35030;
6/29/2017 7:07:38 AM;52;EIS;21:55:09.299;00:00:42.567;4;1;Pan_5pulse_EIS_0dC;3.70337;0.00000;-1.16001;;0.00100;6000.00000;3374.04795;2.00000;-2.00000;20.00000;10.00000;3.00000;16.00000;3.70700;32.24594;2.48376;3428.57153;0.00000;0.02000;10.00000;3.00000;0.00000;0.00000;0.00000;0.00000;0.00000;0.99417;0.30740;32.34145;4.40453;-20.00000;-20.00000;-17.35030;
6/29/2017 7:07:49 AM;52;EIS;21:55:20.069;00:00:53.337;4;1;Pan_5pulse_EIS_0dC;3.70337;0.00000;-1.16001;;0.00100;6000.00000;2530.17902;2.00000;-2.00000;20.00000;10.00000;4.00000;16.00000;3.70215;32.49970;0.70649;2526.31567;0.00000;0.02000;10.00000;3.00000;0.00000;0.00000;0.00000;0.00000;0.00000;1.00447;0.30900;32.50738;1.24531;-20.00000;-20.00000;-17.35030;
6/29/2017 7:08:00 AM;52;EIS;21:55:30.802;00:01:04.070;4;1;Pan_5pulse_EIS_0dC;3.70401;0.00000;-1.16001;;0.00100;6000.00000;1897.36660;2.00000;-2.00000;20.00000;10.00000;5.00000;16.00000;3.70827;32.92692;-0.76357;1882.35291;0.00000;0.02000;10.00000;3.00000;0.00000;0.00000;0.00000;0.00000;0.00000;1.01279;0.30750;32.93578;-1.32843;-20.00000;-20.00000;-17.35030;
6/29/2017 7:08:10 AM;52;EIS;21:55:41.594;00:01:14.862;4;1;Pan_5pulse_EIS_0dC;3.70401;0.00000;-1.16001;;0.00100;6000.00000;1422.82422;2.00000;-2.00000;20.00000;10.00000;6.00000;16.00000;3.70201;33.45826;-1.96315;1432.83582;0.00000;0.02000;10.00000;3.00000;0.00000;0.00000;0.00000;0.00000;0.00000;1.01737;0.30355;33.51580;-3.35796;-20.00000;-20.00000;-17.35030;
6/29/2017 7:08:21 AM;52;EIS;21:55:52.460;00:01:25.728;4;1;Pan_5pulse_EIS_0dC;3.70401;0.00000;-1.16001;;0.00100;6000.00000;1066.96765;2.00000;-2.00000;20.00000;10.00000;7.00000;16.00000;3.70569;34.16063;-3.13058;1066.66663;0.00000;0.02000;10.00000;3.00000;0.00000;0.00000;0.00000;0.00000;0.00000;1.02330;0.29830;34.30378;-5.23612;-20.00000;-20.00000;-17.36151;
6/29/2017 7:08:32 AM;52;EIS;21:56:03.354;00:01:36.622;4;1;Pan_5pulse_EIS_0dC;3.70401;0.00000;-1.16001;;0.00100;6000.00000;800.11286;2.00000;-2.00000;20.00000;10.00000;8.00000;16.00000;3.70584;34.96373;-4.18790;800.00000;0.00000;0.02000;10.00000;3.00000;0.00000;0.00000;0.00000;0.00000;0.00000;1.02646;0.29149;35.21365;-6.83026;-20.00000;-20.00000;-17.36151;
6/29/2017 7:08:43 AM;52;EIS;21:56:14.403;00:01:47.671;4;1;Pan_5pulse_EIS_0dC;3.70401;0.00000;-1.16001;;0.00100;6000.00000;600.00000;2.00000;-2.00000;20.00000;10.00000;9.00000;16.00000;3.70596;35.87928;-5.20686;600.00000;0.00000;0.02000;10.00000;3.00000;0.00000;0.00000;0.00000;0.00000;0.00000;1.02953;0.28397;36.25513;-8.25722;-20.00000;-20.00000;-17.35030;
6/29/2017 7:08:54 AM;52;EIS;21:56:25.644;00:01:58.912;4;1;Pan_5pulse_EIS_0dC;3.70401;0.00000;-1.16001;;0.00100;6000.00000;449.93653;2.00000;-2.00000;20.00000;10.00000;10.00000;16.00000;3.70598;36.91752;-6.21848;450.70422;0.00000;0.02000;10.00000;3.00000;0.00000;0.00000;0.00000;0.00000;0.00000;1.03251;0.27579;37.43759;-9.56129;-20.00000;-20.00000;-17.36151;
6/29/2017 7:09:06 AM;52;EIS;21:56:37.030;00:02:10.298;4;1;Pan_5pulse_EIS_0dC;3.70465;0.00000;-1.16001;;0.00100;6000.00000;337.40480;2.00000;-2.00000;20.00000;10.00000;11.00000;16.00000;3.70619;38.12262;-7.27346;336.84210;0.00000;0.02000;10.00000;3.00000;0.00000;0.00000;0.00000;0.00000;0.00000;1.03640;0.26704;38.81028;-10.80171;-20.00000;-20.00000;-17.55205;
6/29/2017 7:09:18 AM;52;EIS;21:56:48.932;00:02:22.200;4;1;Pan_5pulse_EIS_0dC;3.70465;0.00000;-1.16001;;0.00100;6000.00000;253.01790;2.00000;-2.00000;20.00000;10.00000;12.00000;16.00000;3.69929;39.46200;-8.35863;253.29816;0.00000;0.02000;10.00000;3.00000;0.00000;0.00000;0.00000;0.00000;0.00000;1.03936;0.25767;40.33753;-11.95933;-20.00000;-20.00000;-17.57447;
6/29/2017 7:09:30 AM;52;EIS;21:57:01.108;00:02:34.376;4;1;Pan_5pulse_EIS_0dC;3.70465;0.00000;-1.16001;;0.00100;6000.00000;189.73666;2.00000;-2.00000;20.00000;10.00000;13.00000;16.00000;3.69762;40.98770;-9.52151;189.72333;0.00000;0.02000;10.00000;3.00000;0.00000;0.00000;0.00000;0.00000;0.00000;1.04399;0.24810;42.07910;-13.07795;-20.00000;-20.00000;-17.55205;
6/29/2017 7:09:41 AM;52;EIS;21:57:12.693;00:02:45.961;4;1;Pan_5pulse_EIS_0dC;3.70465;0.00000;-1.16001;;0.00100;6000.00000;142.28242;2.00000;-2.00000;20.00000;10.00000;14.00000;16.00000;3.71651;42.69030;-10.75450;142.43323;0.00000;0.02000;10.00000;3.00000;0.00000;0.00000;0.00000;0.00000;0.00000;1.04565;0.23752;44.02410;-14.13968;-20.00000;-20.00000;-17.35030;
6/29/2017 7:09:54 AM;52;EIS;21:57:24.726;00:02:57.994;4;1;Pan_5pulse_EIS_0dC;3.70465;0.00000;-1.16001;;0.00100;6000.00000;106.69676;2.00000;-2.00000;20.00000;10.00000;15.00000;16.00000;3.70673;44.61986;-12.07631;106.66666;0.00000;0.02000;10.00000;3.00000;0.00000;0.00000;0.00000;0.00000;0.00000;1.04963;0.22707;46.22520;-15.14422;-20.00000;-20.00000;-17.35030;
6/29/2017 7:10:05 AM;52;EIS;21:57:36.204;00:03:09.472;4;1;Pan_5pulse_EIS_0dC;3.70465;0.00000;-1.16001;;0.00100;6000.00000;80.01129;2.00000;-2.00000;20.00000;10.00000;16.00000;16.00000;3.70870;46.78053;-13.48684;80.00000;0.00000;0.02000;10.00000;3.00000;0.00000;0.00000;0.00000;0.00000;0.00000;1.05342;0.21637;48.68586;-16.08229;-20.00000;-20.00000;-17.33910;
6/29/2017 7:10:17 AM;52;EIS;21:57:48.039;00:03:21.307;4;1;Pan_5pulse_EIS_0dC;3.70530;0.00000;-1.16001;;0.00100;6000.00000;60.00000;2.00000;-2.00000;20.00000;10.00000;17.00000;16.00000;3.70695;49.18550;-15.00594;60.00000;0.00000;0.02000;10.00000;3.00000;0.00000;0.00000;0.00000;0.00000;0.00000;1.05662;0.20547;51.42365;-16.96635;-20.00000;-20.00000;-17.33910;
6/29/2017 7:10:28 AM;52;EIS;21:57:59.447;00:03:32.715;4;1;Pan_5pulse_EIS_0dC;3.70530;0.00000;-1.16001;;0.00100;6000.00000;44.99365;2.00000;-2.00000;20.00000;10.00000;18.00000;16.00000;3.70194;51.87213;-16.64407;44.94382;0.00000;0.02000;10.00000;3.00000;0.00000;0.00000;0.00000;0.00000;0.00000;1.05925;0.19444;54.47700;-17.78974;-20.00000;-20.00000;-17.33910;
6/29/2017 7:10:40 AM;52;EIS;21:58:11.176;00:03:44.444;4;1;Pan_5pulse_EIS_0dC;3.70530;0.00000;-1.16001;;0.00100;6000.00000;33.74048;2.00000;-2.00000;20.00000;10.00000;19.00000;16.00000;3.70719;54.81752;-18.40623;33.70787;0.00000;0.02000;10.00000;3.00000;0.00000;0.00000;0.00000;0.00000;0.00000;1.06121;0.18352;57.82517;-18.56065;-20.00000;-20.00000;-17.35030;
6/29/2017 7:10:52 AM;52;EIS;21:58:23.307;00:03:56.575;4;1;Pan_5pulse_EIS_0dC;3.70530;0.00000;-1.16001;;0.00100;6000.00000;25.30179;2.00000;-2.00000;20.00000;10.00000;20.00000;16.00000;3.70253;58.04080;-20.29994;25.31646;0.00000;0.02000;10.00000;3.00000;0.00000;0.00000;0.00000;0.00000;0.00000;1.06273;0.17283;61.48839;-19.27744;-20.00000;-20.00000;-17.35030;
6/29/2017 7:11:04 AM;52;EIS;21:58:34.877;00:04:08.145;4;1;Pan_5pulse_EIS_0dC;3.70530;0.00000;-1.16001;;0.00100;6000.00000;18.97367;2.00000;-2.00000;20.00000;10.00000;21.00000;16.00000;3.70742;61.61514;-22.36581;18.98734;0.00000;0.02000;10.00000;3.00000;0.00000;0.00000;0.00000;0.00000;0.00000;1.06692;0.16277;65.54888;-19.95049;-20.00000;-20.00000;-17.35030;
6/29/2017 7:11:16 AM;52;EIS;21:58:46.836;00:04:20.104;4;1;Pan_5pulse_EIS_0dC;3.70594;0.00000;-1.16001;;0.00100;6000.00000;14.22824;2.00000;-2.00000;20.00000;10.00000;22.00000;16.00000;3.71694;65.57219;-24.63753;14.21801;0.00000;0.02000;10.00000;3.00000;0.00000;0.00000;0.00000;0.00000;0.00000;1.06839;0.15252;70.04798;-20.59278;-20.00000;-20.00000;-17.35030;
6/29/2017 7:11:27 AM;52;EIS;21:58:58.647;00:04:31.915;4;1;Pan_5pulse_EIS_0dC;3.70594;0.00000;-1.16001;;0.00100;6000.00000;10.66968;2.00000;-2.00000;20.00000;10.00000;23.00000;16.00000;3.69796;69.88718;-27.08235;10.67616;0.00000;0.02000;10.00000;3.00000;0.00000;0.00000;0.00000;0.00000;0.00000;1.07003;0.14276;74.95113;-21.18211;-20.00000;-20.00000;-17.35030;
6/29/2017 7:11:39 AM;52;EIS;21:59:10.476;00:04:43.744;4;1;Pan_5pulse_EIS_0dC;3.70594;0.00000;-1.16001;;0.00100;6000.00000;8.00113;2.00000;-2.00000;20.00000;10.00000;24.00000;16.00000;3.71588;74.64873;-29.79833;8.00000;0.00000;0.02000;10.00000;3.00000;0.00000;0.00000;0.00000;0.00000;0.00000;1.07259;0.13345;80.37645;-21.76093;-20.00000;-20.00000;-17.35030;
6/29/2017 7:11:51 AM;52;EIS;21:59:22.644;00:04:55.912;4;1;Pan_5pulse_EIS_0dC;3.70594;0.00000;-1.16001;;0.00100;6000.00000;6.00000;2.00000;-2.00000;20.00000;10.00000;25.00000;16.00000;3.71629;79.77886;-32.72917;6.00000;0.00000;0.02000;10.00000;3.00000;0.00000;0.00000;0.00000;0.00000;0.00000;1.07244;0.12437;86.23146;-22.30582;-20.00000;-20.00000;-17.33910;
6/29/2017 7:12:03 AM;52;EIS;21:59:34.248;00:05:07.516;4;1;Pan_5pulse_EIS_0dC;3.70594;0.00000;-1.16001;;0.00100;6000.00000;4.49937;2.00000;-2.00000;20.00000;10.00000;26.00000;16.00000;3.70086;85.42673;-35.98256;4.50450;0.00000;0.02000;10.00000;3.00000;0.00000;0.00000;0.00000;0.00000;0.00000;1.07543;0.11602;92.69558;-22.84129;-20.00000;-20.00000;-17.35030;
6/29/2017 7:12:15 AM;52;EIS;21:59:46.366;00:05:19.634;4;1;Pan_5pulse_EIS_0dC;3.70659;0.00000;-1.16001;;0.00100;6000.00000;3.37405;2.00000;-2.00000;20.00000;10.00000;27.00000;16.00000;3.70675;91.74569;-39.62744;3.37079;0.00000;0.02000;10.00000;3.00000;0.00000;0.00000;0.00000;0.00000;0.00000;1.07816;0.10788;99.93801;-23.36082;-20.00000;-20.00000;-17.35030;
6/29/2017 7:12:27 AM;52;EIS;21:59:57.760;00:05:31.028;4;1;Pan_5pulse_EIS_0dC;3.70659;0.00000;-1.16001;;0.00100;6000.00000;2.53018;2.00000;-2.00000;20.00000;10.00000;28.00000;16.00000;3.70424;98.67359;-43.58732;2.53378;0.00000;0.02000;10.00000;3.00000;0.00000;0.00000;0.00000;0.00000;0.00000;1.07934;0.10006;107.87183;-23.83260;-20.00000;-20.00000;-17.35030;
6/29/2017 7:12:38 AM;52;EIS;22:00:09.613;00:05:42.881;4;1;Pan_5pulse_EIS_0dC;3.70659;0.00000;-1.16001;;0.00100;6000.00000;1.89737;2.00000;-2.00000;20.00000;10.00000;29.00000;16.00000;3.70815;106.23135;-47.84404;1.89873;0.00000;0.02000;10.00000;3.00000;0.00000;0.00000;0.00000;0.00000;0.00000;1.08004;0.09270;116.50816;-24.24565;-20.00000;-20.00000;-17.35030;
6/29/2017 7:12:50 AM;52;EIS;22:00:20.792;00:05:54.060;4;1;Pan_5pulse_EIS_0dC;3.70659;0.00000;-1.16001;;0.00100;6000.00000;1.42282;2.00000;-2.00000;20.00000;10.00000;30.00000;16.00000;3.69861;114.52073;-52.55044;1.42045;0.00000;0.02000;10.00000;3.00000;0.00000;0.00000;0.00000;0.00000;0.00000;1.08150;0.08583;126.00217;-24.64910;-20.00000;-20.00000;-17.35030;
6/29/2017 7:13:02 AM;52;EIS;22:00:32.785;00:06:06.053;4;1;Pan_5pulse_EIS_0dC;3.70659;0.00000;-1.16001;;0.00100;6000.00000;1.06697;2.00000;-2.00000;20.00000;10.00000;31.00000;16.00000;3.70226;123.73311;-57.67837;1.06838;0.00000;0.02000;10.00000;3.00000;0.00000;0.00000;0.00000;0.00000;0.00000;1.08342;0.07936;136.51622;-24.99265;-20.00000;-20.00000;-17.35030;
6/29/2017 7:13:14 AM;52;EIS;22:00:44.934;00:06:18.202;4;1;Pan_5pulse_EIS_0dC;3.70659;0.00000;-1.16001;;0.00100;6000.00000;0.80011;2.00000;-2.00000;20.00000;10.00000;32.00000;16.00000;3.70841;134.04492;-63.41083;0.79957;0.00000;0.02000;10.00000;3.00000;0.00000;0.00000;0.00000;0.00000;0.00000;1.08584;0.07323;148.28679;-25.31680;-20.00000;-20.00000;-17.35030;
6/29/2017 7:13:25 AM;52;EIS;22:00:56.566;00:06:29.834;4;1;Pan_5pulse_EIS_0dC;3.70659;0.00000;-1.16001;;0.00100;6000.00000;0.60000;2.00000;-2.00000;20.00000;10.00000;33.00000;16.00000;3.70026;145.68922;-69.43849;0.59904;0.00000;0.02000;10.00000;3.00000;0.00000;0.00000;0.00000;0.00000;0.00000;1.08802;0.06742;161.39099;-25.48343;-20.00000;-20.00000;-17.35030;
6/29/2017 7:13:36 AM;52;EIS;22:01:07.350;00:06:40.618;4;1;Pan_5pulse_EIS_0dC;3.70659;0.00000;-1.16001;;0.00100;6000.00000;0.44994;2.00000;-2.00000;20.00000;10.00000;34.00000;16.00000;3.70119;158.77306;-75.01599;0.44964;0.00000;0.02000;10.00000;3.00000;0.00000;0.00000;0.00000;0.00000;0.00000;1.08860;0.06199;175.60263;-25.28947;-20.00000;-20.00000;-17.35030;
6/29/2017 7:13:47 AM;52;EIS;22:01:17.811;00:06:51.079;4;1;Pan_5pulse_EIS_0dC;3.70659;0.00000;-1.16001;;0.00100;6000.00000;0.33740;2.00000;-2.00000;20.00000;10.00000;35.00000;16.00000;3.70804;173.71112;-79.29628;0.33723;0.00000;0.02000;10.00000;3.00000;0.00000;0.00000;0.00000;0.00000;0.00000;1.08736;0.05694;190.95406;-24.53592;-20.00000;-20.00000;-17.33910;
6/29/2017 7:14:00 AM;52;EIS;22:01:31.474;00:07:04.742;4;1;Pan_5pulse_EIS_0dC;3.70723;0.00000;-1.16001;;0.00100;6000.00000;0.25302;2.00000;-2.00000;20.00000;10.00000;36.00000;16.00000;3.70428;193.13979;-80.69279;0.25270;0.00000;0.02000;10.00000;3.00000;0.00000;0.00000;0.00000;0.00000;0.00000;1.09651;0.05238;209.31867;-22.67492;-20.00000;-20.00000;-17.33910;
6/29/2017 7:14:18 AM;52;EIS;22:01:49.402;00:07:22.670;4;1;Pan_5pulse_EIS_0dC;3.70723;0.00000;-1.16001;;0.00100;6000.00000;0.18974;2.00000;-2.00000;20.00000;10.00000;37.00000;16.00000;3.70449;212.52190;-78.73400;0.18978;0.00000;0.02000;10.00000;3.00000;0.00000;0.00000;0.00000;0.00000;0.00000;1.08258;0.04777;226.63759;-20.32840;-20.00000;-20.00000;-17.35030;
6/29/2017 7:14:41 AM;52;EIS;22:02:12.107;00:07:45.375;4;1;Pan_5pulse_EIS_0dC;3.70723;0.00000;-1.16001;;0.00100;6000.00000;0.14228;2.00000;-2.00000;20.00000;10.00000;38.00000;16.00000;3.70874;230.91690;-73.62533;0.14248;0.00000;0.02000;10.00000;3.00000;0.00000;0.00000;0.00000;0.00000;0.00000;1.06924;0.04412;242.37018;-17.68431;-20.00000;-20.00000;-17.56326;
6/29/2017 7:15:11 AM;52;EIS;22:02:42.229;00:08:15.497;4;1;Pan_5pulse_EIS_0dC;3.70787;0.00000;-1.16001;;0.00100;6000.00000;0.10670;2.00000;-2.00000;20.00000;10.00000;39.00000;16.00000;3.70686;247.53927;-66.04775;0.10678;0.00000;0.02000;10.00000;3.00000;0.00000;0.00000;0.00000;0.00000;0.00000;1.05684;0.04125;256.19913;-14.93947;-20.00000;-20.00000;-17.35030;
6/29/2017 7:15:50 AM;52;EIS;22:03:21.261;00:08:54.529;4;1;Pan_5pulse_EIS_0dC;3.70787;0.00000;-1.16001;;0.00100;6000.00000;0.08001;2.00000;-2.00000;20.00000;10.00000;40.00000;16.00000;3.70937;260.25271;-57.85195;0.07999;0.00000;0.02000;10.00000;3.00000;0.00000;0.00000;0.00000;0.00000;0.00000;1.04113;0.03905;266.60518;-12.53259;-20.00000;-20.00000;-17.55205;
6/29/2017 7:16:42 AM;52;EIS;22:04:13.097;00:09:46.365;4;1;Pan_5pulse_EIS_0dC;3.70852;0.00000;-1.16001;;0.00100;6000.00000;0.06000;2.00000;-2.00000;20.00000;10.00000;41.00000;16.00000;3.70846;270.69119;-49.76762;0.05994;0.00000;0.02000;10.00000;3.00000;0.00000;0.00000;0.00000;0.00000;0.00000;1.03167;0.03748;275.22815;-10.41771;-20.00000;-20.00000;-17.35030;
6/29/2017 7:17:50 AM;52;EIS;22:05:21.136;00:10:54.404;4;1;Pan_5pulse_EIS_0dC;3.70852;0.00000;-1.16001;;0.00100;6000.00000;0.04499;2.00000;-2.00000;20.00000;10.00000;42.00000;16.00000;3.70925;277.89888;-42.95193;0.04507;0.00000;0.02000;10.00000;3.00000;0.00000;0.00000;0.00000;0.00000;0.00000;1.02140;0.03632;281.19860;-8.78609;-20.00000;-20.00000;-17.35030;
6/29/2017 7:19:20 AM;52;EIS;22:06:51.647;00:12:24.915;4;1;Pan_5pulse_EIS_0dC;3.70916;0.00000;-1.16001;;0.00100;6000.00000;0.03374;2.00000;-2.00000;20.00000;10.00000;43.00000;16.00000;3.71131;284.09755;-37.66490;0.03377;0.00000;0.02000;10.00000;3.00000;0.00000;0.00000;0.00000;0.00000;0.00000;1.01994;0.03559;286.58343;-7.55208;-20.00000;-20.00000;-17.35030;
6/29/2017 7:21:21 AM;52;EIS;22:08:52.300;00:14:25.568;4;1;Pan_5pulse_EIS_0dC;3.71045;0.00000;-1.16001;;0.00100;6000.00000;0.02530;2.00000;-2.00000;20.00000;10.00000;44.00000;16.00000;3.71127;289.17971;-34.10099;0.02531;0.00000;0.02000;10.00000;3.00000;0.00000;0.00000;0.00000;0.00000;0.00000;1.01613;0.03490;291.18342;-6.72544;-20.00000;-20.00000;-17.36151;
6/29/2017 7:24:01 AM;52;EIS;22:11:32.197;00:17:05.465;4;1;Pan_5pulse_EIS_0dC;3.71173;0.00000;-1.16001;;0.00100;6000.00000;0.01897;2.00000;-2.00000;20.00000;10.00000;45.00000;16.00000;3.71278;293.10203;-32.23510;0.01896;0.00000;0.02000;10.00000;3.00000;0.00000;0.00000;0.00000;0.00000;0.00000;1.01232;0.03433;294.86929;-6.27612;-20.00000;-20.00000;-17.33910;
6/29/2017 7:27:34 AM;52;EIS;22:15:05.212;00:20:38.480;4;1;Pan_5pulse_EIS_0dC;3.71302;0.00000;-1.16001;;0.00100;6000.00000;0.01423;2.00000;-2.00000;20.00000;10.00000;46.00000;16.00000;3.71470;297.70845;-31.78956;0.01422;0.00000;0.02000;10.00000;3.00000;0.00000;0.00000;0.00000;0.00000;0.00000;1.01574;0.03393;299.40090;-6.09500;-20.00000;-20.00000;-17.55205;
6/29/2017 7:32:17 AM;52;EIS;22:19:48.601;00:25:21.869;4;1;Pan_5pulse_EIS_0dC;3.71431;0.00000;-1.16001;;0.00100;6000.00000;0.01067;2.00000;-2.00000;20.00000;10.00000;47.00000;16.00000;3.71627;301.80696;-33.08251;0.01065;0.00000;0.02000;10.00000;3.00000;0.00000;0.00000;0.00000;0.00000;0.00000;1.01323;0.03337;303.61471;-6.25549;-20.00000;-20.00000;-17.33910;
6/29/2017 7:38:34 AM;52;EIS;22:26:05.507;00:31:38.775;4;1;Pan_5pulse_EIS_0dC;3.71624;0.00000;-1.16001;;0.00100;6000.00000;0.00800;2.00000;-2.00000;20.00000;10.00000;48.00000;16.00000;3.71778;307.16804;-35.86915;0.00800;0.00000;0.02000;10.00000;3.00000;0.00000;0.00000;0.00000;0.00000;0.00000;1.01933;0.03296;309.25523;-6.66048;-20.00000;-20.00000;-17.55205;
6/29/2017 7:46:56 AM;52;EIS;22:34:27.654;00:40:00.922;4;1;Pan_5pulse_EIS_0dC;3.71817;0.00000;-1.16001;;0.00100;6000.00000;0.00600;2.00000;-2.00000;20.00000;10.00000;49.00000;16.00000;3.72008;313.46852;-40.03621;0.00600;0.00000;0.02000;10.00000;3.00000;0.00000;0.00000;0.00000;0.00000;0.00000;1.02108;0.03231;316.01489;-7.27841;-20.00000;-20.00000;-17.55205;
6/29/2017 7:58:06 AM;52;EIS;22:45:37.516;00:51:10.784;4;1;Pan_5pulse_EIS_0dC;3.72074;0.00000;-1.16001;;0.00100;6000.00000;0.00450;2.00000;-2.00000;20.00000;10.00000;50.00000;16.00000;3.72239;320.48711;-45.75743;0.00449;0.00000;0.02000;10.00000;3.00000;0.00000;0.00000;0.00000;0.00000;0.00000;1.02472;0.03165;323.73713;-8.12547;-20.00000;-20.00000;-17.35030;
6/29/2017 8:12:58 AM;52;EIS;23:00:28.961;01:06:02.229;4;1;Pan_5pulse_EIS_0dC;3.72331;0.00000;-1.16001;;0.00100;6000.00000;0.00337;2.00000;-2.00000;20.00000;10.00000;51.00000;16.00000;3.72499;329.82770;-53.42555;0.00338;0.00000;0.02000;10.00000;3.00000;0.00000;0.00000;0.00000;0.00000;0.00000;1.03183;0.03088;334.12662;-9.20087;-20.00000;-20.00000;-17.54084;
6/29/2017 8:32:44 AM;52;EIS;23:20:15.552;01:25:48.820;4;1;Pan_5pulse_EIS_0dC;3.72589;0.00000;-1.16001;;0.00100;6000.00000;0.00253;2.00000;-2.00000;20.00000;10.00000;52.00000;16.00000;3.72773;341.02315;-62.14783;0.00253;0.00000;0.02000;10.00000;3.00000;0.00000;0.00000;0.00000;0.00000;0.00000;1.03183;0.02994;346.63978;-10.32820;-20.00000;-20.00000;-17.36151;
6/29/2017 8:59:08 AM;52;EIS;23:46:39.650;01:52:12.918;4;1;Pan_5pulse_EIS_0dC;3.72846;0.00000;-1.16001;;0.00100;6000.00000;0.00190;2.00000;-2.00000;20.00000;10.00000;53.00000;16.00000;3.73058;354.74730;-73.15504;0.00190;0.00000;0.02000;10.00000;3.00000;0.00000;0.00000;0.00000;0.00000;0.00000;1.04408;0.02883;362.21168;-11.65204;-20.00000;-20.00000;-17.33910;
6/29/2017 9:34:18 AM;52;EIS;24:21:48.991;02:27:22.259;4;1;Pan_5pulse_EIS_0dC;3.73168;0.00000;-1.16001;;0.00100;6000.00000;0.00142;2.00000;-2.00000;20.00000;10.00000;54.00000;16.00000;3.73325;370.54724;-85.86021;0.00142;0.00000;0.02000;10.00000;3.00000;0.00000;0.00000;0.00000;0.00000;0.00000;1.05023;0.02761;380.36460;-13.04589;-20.00000;-20.00000;-17.35030;

File: -20degC/EIS/3914_EIS00007.csv


Measurement ID;3914
Battery name;NCR18650PF_SN002
Battery Name;NCR
Circuit;Circ006
Program;458 - Pan_5pulse_EIS_0dC
Start Time;6/28/2017 9:12:23 AM
End Time;6/30/2017 5:53:32 AM
Test section;EIS00007
Comment;-20degC EIS
OrderNo;
Producer; Panasonic
Type; NCR
Nominal Voltage; 3.7
Nominal Current; 0
Nominal Capacity; 2.9
Cells; 1
Maximum Voltage; 4.25
Gassing Voltage; 4.3
Break Voltage; 0
Charge Factor; 0
Impedance; 0
Cold Cranking Current; 15
Energy Density; 0
Comment;



Time Stamp;Step;Status;Prog Time;Step Time;Cycle;Cycle Level;Procedure;Voltage;Current;AhAccu;Energy;StartFreq;EndFreq;SetFreq;AAcMax;VAcMin;VAcMax;mvIdeal;Go;Status;U1;Zreal1;Zimg1;ActFreq;EisError;AACStart;MinIntervalTime;CountOfPeriods;UIdeal;AStart;MinDuration;MinPeriods;RemTime;VRelativ;AAmplitude;Betrag;Phase;ChamberT;ChamberSP;Temp45;
;;;;;;;;[V];[A];[Ah];[Wh];[EIS];[EIS];[EIS];[EIS];[EIS];[EIS];[EIS];[EIS];[EIS];[EIS];[EIS];[EIS];[EIS];[EIS];[EIS];[EIS];[EIS];[EIS];[EIS];[EIS];[EIS];[EIS];[EIS];[EIS];[EIS];[EIS];[ChamberT];[ChamberSP];[C1];
6/29/2017 10:57:20 AM;52;EIS;25:44:50.877;00:00:21.435;5;1;Pan_5pulse_EIS_0dC;3.61522;0.00000;-1.45002;;0.00100;6000.00000;6000.00000;2.00000;-2.00000;20.00000;10.00000;1.00000;16.00000;3.61648;32.79480;6.48801;6000.00000;0.00000;0.02000;10.00000;3.00000;0.00000;0.00000;0.00000;0.00000;0.00000;0.99115;0.29648;33.43043;11.19069;-20.00000;-20.00000;-17.39514;
6/29/2017 10:57:30 AM;52;EIS;25:45:01.492;00:00:32.050;5;1;Pan_5pulse_EIS_0dC;3.61587;0.00000;-1.45002;;0.00100;6000.00000;4499.36526;2.00000;-2.00000;20.00000;10.00000;2.00000;16.00000;3.61635;32.69730;4.37593;4571.42871;0.00000;0.02000;10.00000;3.00000;0.00000;0.00000;0.00000;0.00000;0.00000;0.98565;0.29878;32.98882;7.62270;-20.00000;-20.00000;-17.38393;
6/29/2017 10:57:41 AM;52;EIS;25:45:12.264;00:00:42.822;5;1;Pan_5pulse_EIS_0dC;3.61587;0.00000;-1.45002;;0.00100;6000.00000;3374.04795;2.00000;-2.00000;20.00000;10.00000;3.00000;16.00000;3.61832;32.76612;2.43165;3428.57153;0.00000;0.02000;10.00000;3.00000;0.00000;0.00000;0.00000;0.00000;0.00000;0.99502;0.30284;32.85623;4.24428;-20.00000;-20.00000;-17.38393;
6/29/2017 10:57:52 AM;52;EIS;25:45:22.863;00:00:53.421;5;1;Pan_5pulse_EIS_0dC;3.61587;0.00000;-1.45002;;0.00100;6000.00000;2530.17902;2.00000;-2.00000;20.00000;10.00000;4.00000;16.00000;3.61989;33.03924;0.65208;2526.31567;0.00000;0.02000;10.00000;3.00000;0.00000;0.00000;0.00000;0.00000;0.00000;0.99502;0.30416;33.04568;1.13068;-20.00000;-20.00000;-17.38393;
6/29/2017 10:58:02 AM;52;EIS;25:45:33.569;00:01:04.127;5;1;Pan_5pulse_EIS_0dC;3.61587;0.00000;-1.45002;;0.00100;6000.00000;1897.36660;2.00000;-2.00000;20.00000;10.00000;5.00000;16.00000;3.61792;33.48284;-0.81921;1882.35291;0.00000;0.02000;10.00000;3.00000;0.00000;0.00000;0.00000;0.00000;0.00000;1.01323;0.30252;33.49286;-1.40155;-20.00000;-20.00000;-17.38393;
6/29/2017 10:58:13 AM;52;EIS;25:45:44.355;00:01:14.913;5;1;Pan_5pulse_EIS_0dC;3.61587;0.00000;-1.45002;;0.00100;6000.00000;1422.82422;2.00000;-2.00000;20.00000;10.00000;6.00000;16.00000;3.62354;34.02863;-2.01803;1432.83582;0.00000;0.02000;10.00000;3.00000;0.00000;0.00000;0.00000;0.00000;0.00000;1.01757;0.29851;34.08842;-3.39389;-20.00000;-20.00000;-17.37272;
6/29/2017 10:58:24 AM;52;EIS;25:45:55.141;00:01:25.699;5;1;Pan_5pulse_EIS_0dC;3.61651;0.00000;-1.45002;;0.00100;6000.00000;1066.96765;2.00000;-2.00000;20.00000;10.00000;7.00000;16.00000;3.61408;34.73860;-3.18105;1066.66663;0.00000;0.02000;10.00000;3.00000;0.00000;0.00000;0.00000;0.00000;0.00000;1.02311;0.29329;34.88394;-5.23205;-20.00000;-20.00000;-17.38393;
6/29/2017 10:58:35 AM;52;EIS;25:46:06.026;00:01:36.584;5;1;Pan_5pulse_EIS_0dC;3.61651;0.00000;-1.45002;;0.00100;6000.00000;800.11286;2.00000;-2.00000;20.00000;10.00000;8.00000;16.00000;3.62588;35.54713;-4.23542;800.00000;0.00000;0.02000;10.00000;3.00000;0.00000;0.00000;0.00000;0.00000;0.00000;1.02311;0.28665;35.79856;-6.79473;-20.00000;-20.00000;-17.38393;
6/29/2017 10:58:46 AM;52;EIS;25:46:17.123;00:01:47.681;5;1;Pan_5pulse_EIS_0dC;3.61651;0.00000;-1.45002;;0.00100;6000.00000;600.00000;2.00000;-2.00000;20.00000;10.00000;9.00000;16.00000;3.61842;36.46757;-5.25056;600.00000;0.00000;0.02000;10.00000;3.00000;0.00000;0.00000;0.00000;0.00000;0.00000;1.02911;0.27932;36.84362;-8.19308;-20.00000;-20.00000;-17.38393;
6/29/2017 10:58:57 AM;52;EIS;25:46:28.434;00:01:58.992;5;1;Pan_5pulse_EIS_0dC;3.61651;0.00000;-1.45002;;0.00100;6000.00000;449.93653;2.00000;-2.00000;20.00000;10.00000;10.00000;16.00000;3.62672;37.51363;-6.25632;450.70422;0.00000;0.02000;10.00000;3.00000;0.00000;0.00000;0.00000;0.00000;0.00000;1.03205;0.27137;38.03175;-9.46834;-20.00000;-20.00000;-17.37272;
6/29/2017 10:59:09 AM;52;EIS;25:46:39.946;00:02:10.504;5;1;Pan_5pulse_EIS_0dC;3.61651;0.00000;-1.45002;;0.00100;6000.00000;337.40480;2.00000;-2.00000;20.00000;10.00000;11.00000;16.00000;3.61663;38.72534;-7.30539;336.84210;0.00000;0.02000;10.00000;3.00000;0.00000;0.00000;0.00000;0.00000;0.00000;1.03605;0.26290;39.40838;-10.68309;-20.00000;-20.00000;-17.37272;
6/29/2017 10:59:21 AM;52;EIS;25:46:51.661;00:02:22.219;5;1;Pan_5pulse_EIS_0dC;3.61651;0.00000;-1.45002;;0.00100;6000.00000;253.01790;2.00000;-2.00000;20.00000;10.00000;12.00000;16.00000;3.60985;40.07108;-8.38509;253.29816;0.00000;0.02000;10.00000;3.00000;0.00000;0.00000;0.00000;0.00000;0.00000;1.03883;0.25375;40.93899;-11.81892;-20.00000;-20.00000;-17.38393;
6/29/2017 10:59:33 AM;52;EIS;25:47:03.858;00:02:34.416;5;1;Pan_5pulse_EIS_0dC;3.61715;0.00000;-1.45002;;0.00100;6000.00000;189.73666;2.00000;-2.00000;20.00000;10.00000;13.00000;16.00000;3.61896;41.60335;-9.54038;189.72333;0.00000;0.02000;10.00000;3.00000;0.00000;0.00000;0.00000;0.00000;0.00000;1.04337;0.24444;42.68322;-12.91563;-20.00000;-20.00000;-17.37272;
6/29/2017 10:59:44 AM;52;EIS;25:47:15.540;00:02:46.098;5;1;Pan_5pulse_EIS_0dC;3.61715;0.00000;-1.45002;;0.00100;6000.00000;142.28242;2.00000;-2.00000;20.00000;10.00000;14.00000;16.00000;3.61805;43.31258;-10.76538;142.43323;0.00000;0.02000;10.00000;3.00000;0.00000;0.00000;0.00000;0.00000;0.00000;1.04337;0.23415;44.63040;-13.95807;-20.00000;-20.00000;-17.37272;
6/29/2017 10:59:56 AM;52;EIS;25:47:27.497;00:02:58.055;5;1;Pan_5pulse_EIS_0dC;3.61715;0.00000;-1.45002;;0.00100;6000.00000;106.69676;2.00000;-2.00000;20.00000;10.00000;15.00000;16.00000;3.61745;45.24362;-12.07609;106.66666;0.00000;0.02000;10.00000;3.00000;0.00000;0.00000;0.00000;0.00000;0.00000;1.04889;0.22399;46.82753;-14.94457;-20.00000;-20.00000;-17.37272;
6/29/2017 11:00:08 AM;52;EIS;25:47:39.029;00:03:09.587;5;1;Pan_5pulse_EIS_0dC;3.61715;0.00000;-1.45002;;0.00100;6000.00000;80.01129;2.00000;-2.00000;20.00000;10.00000;16.00000;16.00000;3.61933;47.40182;-13.47650;80.00000;0.00000;0.02000;10.00000;3.00000;0.00000;0.00000;0.00000;0.00000;0.00000;1.05253;0.21358;49.28030;-15.87064;-20.00000;-20.00000;-17.38393;
6/29/2017 11:00:20 AM;52;EIS;25:47:50.892;00:03:21.450;5;1;Pan_5pulse_EIS_0dC;3.61715;0.00000;-1.45002;;0.00100;6000.00000;60.00000;2.00000;-2.00000;20.00000;10.00000;17.00000;16.00000;3.61949;49.79716;-14.98348;60.00000;0.00000;0.02000;10.00000;3.00000;0.00000;0.00000;0.00000;0.00000;0.00000;1.05564;0.20300;52.00252;-16.74603;-20.00000;-20.00000;-17.37272;
6/29/2017 11:00:31 AM;52;EIS;25:48:02.385;00:03:32.943;5;1;Pan_5pulse_EIS_0dC;3.61780;0.00000;-1.45002;;0.00100;6000.00000;44.99365;2.00000;-2.00000;20.00000;10.00000;18.00000;16.00000;3.62573;52.47201;-16.61677;44.94382;0.00000;0.02000;10.00000;3.00000;0.00000;0.00000;0.00000;0.00000;0.00000;1.05835;0.19229;55.04025;-17.57188;-20.00000;-20.00000;-17.37272;
6/29/2017 11:00:43 AM;52;EIS;25:48:14.036;00:03:44.594;5;1;Pan_5pulse_EIS_0dC;3.61780;0.00000;-1.45002;;0.00100;6000.00000;33.74048;2.00000;-2.00000;20.00000;10.00000;19.00000;16.00000;3.61116;55.40372;-18.38143;33.70787;0.00000;0.02000;10.00000;3.00000;0.00000;0.00000;0.00000;0.00000;0.00000;1.06023;0.18163;58.37336;-18.35442;-20.00000;-20.00000;-17.38393;
6/29/2017 11:00:55 AM;52;EIS;25:48:26.193;00:03:56.751;5;1;Pan_5pulse_EIS_0dC;3.61780;0.00000;-1.45002;;0.00100;6000.00000;25.30179;2.00000;-2.00000;20.00000;10.00000;20.00000;16.00000;3.60968;58.61237;-20.29421;25.31646;0.00000;0.02000;10.00000;3.00000;0.00000;0.00000;0.00000;0.00000;0.00000;1.06023;0.17123;62.02632;-19.09813;-20.00000;-20.00000;-17.38393;
6/29/2017 11:01:07 AM;52;EIS;25:48:37.753;00:04:08.311;5;1;Pan_5pulse_EIS_0dC;3.61780;0.00000;-1.45002;;0.00100;6000.00000;18.97367;2.00000;-2.00000;20.00000;10.00000;21.00000;16.00000;3.61525;62.15559;-22.38747;18.98734;0.00000;0.02000;10.00000;3.00000;0.00000;0.00000;0.00000;0.00000;0.00000;1.06578;0.16132;66.06448;-19.80823;-20.00000;-20.00000;-17.38393;
6/29/2017 11:01:19 AM;52;EIS;25:48:49.613;00:04:20.171;5;1;Pan_5pulse_EIS_0dC;3.61844;0.00000;-1.45002;;0.00100;6000.00000;14.22824;2.00000;-2.00000;20.00000;10.00000;22.00000;16.00000;3.62008;66.09131;-24.70285;14.21801;0.00000;0.02000;10.00000;3.00000;0.00000;0.00000;0.00000;0.00000;0.00000;1.06797;0.15136;70.55702;-20.49416;-20.00000;-20.00000;-17.38393;
6/29/2017 11:01:30 AM;52;EIS;25:49:01.054;00:04:31.612;5;1;Pan_5pulse_EIS_0dC;3.61844;0.00000;-1.45002;;0.00100;6000.00000;10.66968;2.00000;-2.00000;20.00000;10.00000;23.00000;16.00000;3.61372;70.40395;-27.20892;10.67616;0.00000;0.02000;10.00000;3.00000;0.00000;0.00000;0.00000;0.00000;0.00000;1.06980;0.14174;75.47875;-21.12996;-20.00000;-20.00000;-17.38393;
6/29/2017 11:01:42 AM;52;EIS;25:49:12.825;00:04:43.383;5;1;Pan_5pulse_EIS_0dC;3.61844;0.00000;-1.45002;;0.00100;6000.00000;8.00113;2.00000;-2.00000;20.00000;10.00000;24.00000;16.00000;3.62025;75.18990;-30.00749;8.00000;0.00000;0.02000;10.00000;3.00000;0.00000;0.00000;0.00000;0.00000;0.00000;1.07279;0.13251;80.95659;-21.75642;-20.00000;-20.00000;-17.37272;
6/29/2017 11:01:54 AM;52;EIS;25:49:25.082;00:04:55.640;5;1;Pan_5pulse_EIS_0dC;3.61844;0.00000;-1.45002;;0.00100;6000.00000;6.00000;2.00000;-2.00000;20.00000;10.00000;25.00000;16.00000;3.63051;80.36748;-33.02903;6.00000;0.00000;0.02000;10.00000;3.00000;0.00000;0.00000;0.00000;0.00000;0.00000;1.07282;0.12347;86.88987;-22.34144;-20.00000;-20.00000;-17.38393;
6/29/2017 11:02:05 AM;52;EIS;25:49:36.572;00:05:07.130;5;1;Pan_5pulse_EIS_0dC;3.61844;0.00000;-1.45002;;0.00100;6000.00000;4.49937;2.00000;-2.00000;20.00000;10.00000;26.00000;16.00000;3.61711;86.06629;-36.34768;4.50450;0.00000;0.02000;10.00000;3.00000;0.00000;0.00000;0.00000;0.00000;0.00000;1.07282;0.11515;93.42676;-22.89540;-20.00000;-20.00000;-17.38393;
6/29/2017 11:02:18 AM;52;EIS;25:49:48.631;00:05:19.189;5;1;Pan_5pulse_EIS_0dC;3.61908;0.00000;-1.45002;;0.00100;6000.00000;3.37405;2.00000;-2.00000;20.00000;10.00000;27.00000;16.00000;3.62057;92.43164;-40.03958;3.37079;0.00000;0.02000;10.00000;3.00000;0.00000;0.00000;0.00000;0.00000;0.00000;1.07797;0.10701;100.73121;-23.42132;-20.00000;-20.00000;-17.38393;
6/29/2017 11:02:29 AM;52;EIS;25:50:00.020;00:05:30.578;5;1;Pan_5pulse_EIS_0dC;3.61844;0.00000;-1.45002;;0.00100;6000.00000;2.53018;2.00000;-2.00000;20.00000;10.00000;28.00000;16.00000;3.62049;99.42992;-44.04520;2.53378;0.00000;0.02000;10.00000;3.00000;0.00000;0.00000;0.00000;0.00000;0.00000;1.07976;0.09929;108.74874;-23.89226;-20.00000;-20.00000;-17.38393;
6/29/2017 11:02:41 AM;52;EIS;25:50:11.872;00:05:42.430;5;1;Pan_5pulse_EIS_0dC;3.61908;0.00000;-1.45002;;0.00100;6000.00000;1.89737;2.00000;-2.00000;20.00000;10.00000;29.00000;16.00000;3.61154;107.06235;-48.35076;1.89873;0.00000;0.02000;10.00000;3.00000;0.00000;0.00000;0.00000;0.00000;0.00000;1.08027;0.09196;117.47401;-24.30456;-20.00000;-20.00000;-17.38393;
6/29/2017 11:02:52 AM;52;EIS;25:50:23.162;00:05:53.720;5;1;Pan_5pulse_EIS_0dC;3.61908;0.00000;-1.45002;;0.00100;6000.00000;1.42282;2.00000;-2.00000;20.00000;10.00000;30.00000;16.00000;3.61492;115.36158;-53.10936;1.42045;0.00000;0.02000;10.00000;3.00000;0.00000;0.00000;0.00000;0.00000;0.00000;1.08108;0.08512;126.99960;-24.72007;-20.00000;-20.00000;-17.38393;
6/29/2017 11:03:04 AM;52;EIS;25:50:35.158;00:06:05.716;5;1;Pan_5pulse_EIS_0dC;3.61908;0.00000;-1.45002;;0.00100;6000.00000;1.06697;2.00000;-2.00000;20.00000;10.00000;31.00000;16.00000;3.61221;124.45444;-58.27608;1.06838;0.00000;0.02000;10.00000;3.00000;0.00000;0.00000;0.00000;0.00000;0.00000;1.08173;0.07872;137.42274;-25.09145;-20.00000;-20.00000;-17.38393;
6/29/2017 11:03:16 AM;52;EIS;25:50:47.231;00:06:17.789;5;1;Pan_5pulse_EIS_0dC;3.61908;0.00000;-1.45002;;0.00100;6000.00000;0.80011;2.00000;-2.00000;20.00000;10.00000;32.00000;16.00000;3.61525;134.50444;-64.20702;0.79957;0.00000;0.02000;10.00000;3.00000;0.00000;0.00000;0.00000;0.00000;0.00000;1.08457;0.07277;149.04357;-25.51794;-20.00000;-20.00000;-17.37272;
6/29/2017 11:03:28 AM;52;EIS;25:50:58.816;00:06:29.374;5;1;Pan_5pulse_EIS_0dC;3.61908;0.00000;-1.45002;;0.00100;6000.00000;0.60000;2.00000;-2.00000;20.00000;10.00000;33.00000;16.00000;3.61358;145.82427;-70.72310;0.59904;0.00000;0.02000;10.00000;3.00000;0.00000;0.00000;0.00000;0.00000;0.00000;1.08692;0.06707;162.06935;-25.87285;-20.00000;-20.00000;-17.38393;
6/29/2017 11:03:39 AM;52;EIS;25:51:09.613;00:06:40.171;5;1;Pan_5pulse_EIS_0dC;3.61908;0.00000;-1.45002;;0.00100;6000.00000;0.44994;2.00000;-2.00000;20.00000;10.00000;34.00000;16.00000;3.62088;158.63329;-77.33147;0.44964;0.00000;0.02000;10.00000;3.00000;0.00000;0.00000;0.00000;0.00000;0.00000;1.08941;0.06173;176.47855;-25.98857;-20.00000;-20.00000;-17.38393;
6/29/2017 11:03:49 AM;52;EIS;25:51:19.926;00:06:50.484;5;1;Pan_5pulse_EIS_0dC;3.61908;0.00000;-1.45002;;0.00100;6000.00000;0.33740;2.00000;-2.00000;20.00000;10.00000;35.00000;16.00000;3.61461;173.38987;-83.17944;0.33723;0.00000;0.02000;10.00000;3.00000;0.00000;0.00000;0.00000;0.00000;0.00000;1.08971;0.05666;192.30929;-25.62819;-20.00000;-20.00000;-17.37272;
6/29/2017 11:04:03 AM;52;EIS;25:51:33.657;00:07:04.215;5;1;Pan_5pulse_EIS_0dC;3.61908;0.00000;-1.45002;;0.00100;6000.00000;0.25302;2.00000;-2.00000;20.00000;10.00000;36.00000;16.00000;3.62082;193.51026;-86.72787;0.25270;0.00000;0.02000;10.00000;3.00000;0.00000;0.00000;0.00000;0.00000;0.00000;1.10268;0.05200;212.05647;-24.14108;-20.00000;-20.00000;-17.38393;
6/29/2017 11:04:20 AM;52;EIS;25:51:51.566;00:07:22.124;5;1;Pan_5pulse_EIS_0dC;3.61973;0.00000;-1.45002;;0.00100;6000.00000;0.18974;2.00000;-2.00000;20.00000;10.00000;37.00000;16.00000;3.61637;214.20546;-86.68537;0.18978;0.00000;0.02000;10.00000;3.00000;0.00000;0.00000;0.00000;0.00000;0.00000;1.08969;0.04716;231.08079;-22.03236;-20.00000;-20.00000;-17.38393;
6/29/2017 11:04:43 AM;52;EIS;25:52:14.204;00:07:44.762;5;1;Pan_5pulse_EIS_0dC;3.61973;0.00000;-1.45002;;0.00100;6000.00000;0.14228;2.00000;-2.00000;20.00000;10.00000;38.00000;16.00000;3.61813;234.85044;-83.00526;0.14248;0.00000;0.02000;10.00000;3.00000;0.00000;0.00000;0.00000;0.00000;0.00000;1.07833;0.04329;249.08754;-19.46539;-20.00000;-20.00000;-17.37272;
6/29/2017 11:05:13 AM;52;EIS;25:52:44.288;00:08:14.846;5;1;Pan_5pulse_EIS_0dC;3.61973;0.00000;-1.45002;;0.00100;6000.00000;0.10670;2.00000;-2.00000;20.00000;10.00000;39.00000;16.00000;3.61729;254.50608;-76.01315;0.10678;0.00000;0.02000;10.00000;3.00000;0.00000;0.00000;0.00000;0.00000;0.00000;1.07833;0.04013;265.61503;-16.62927;-20.00000;-20.00000;-17.37272;
6/29/2017 11:05:52 AM;52;EIS;25:53:23.388;00:08:53.946;5;1;Pan_5pulse_EIS_0dC;3.62037;0.00000;-1.45002;;0.00100;6000.00000;0.08001;2.00000;-2.00000;20.00000;10.00000;40.00000;16.00000;3.61868;270.23572;-67.24591;0.07999;0.00000;0.02000;10.00000;3.00000;0.00000;0.00000;0.00000;0.00000;0.00000;1.06587;0.03764;278.47685;-13.97376;-20.00000;-20.00000;-17.37272;
6/29/2017 11:06:44 AM;52;EIS;25:54:15.215;00:09:45.773;5;1;Pan_5pulse_EIS_0dC;3.62101;0.00000;-1.45002;;0.00100;6000.00000;0.06000;2.00000;-2.00000;20.00000;10.00000;41.00000;16.00000;3.62256;283.23886;-58.11201;0.05994;0.00000;0.02000;10.00000;3.00000;0.00000;0.00000;0.00000;0.00000;0.00000;1.03828;0.03591;289.13882;-11.59445;-20.00000;-20.00000;-17.38393;
6/29/2017 11:07:52 AM;52;EIS;25:55:23.216;00:10:53.774;5;1;Pan_5pulse_EIS_0dC;3.62101;0.00000;-1.45002;;0.00100;6000.00000;0.04499;2.00000;-2.00000;20.00000;10.00000;42.00000;16.00000;3.62174;292.38063;-49.84610;0.04507;0.00000;0.02000;10.00000;3.00000;0.00000;0.00000;0.00000;0.00000;0.00000;1.02602;0.03459;296.59917;-9.67497;-20.00000;-20.00000;-17.38393;
6/29/2017 11:09:23 AM;52;EIS;25:56:53.811;00:12:24.369;5;1;Pan_5pulse_EIS_0dC;3.62230;0.00000;-1.45002;;0.00100;6000.00000;0.03374;2.00000;-2.00000;20.00000;10.00000;43.00000;16.00000;3.62391;299.82480;-42.84447;0.03377;0.00000;0.02000;10.00000;3.00000;0.00000;0.00000;0.00000;0.00000;0.00000;1.02060;0.03370;302.87054;-8.13242;-20.00000;-20.00000;-17.38393;
6/29/2017 11:11:23 AM;52;EIS;25:58:54.461;00:14:25.019;5;1;Pan_5pulse_EIS_0dC;3.62294;0.00000;-1.45002;;0.00100;6000.00000;0.02530;2.00000;-2.00000;20.00000;10.00000;44.00000;16.00000;3.62413;305.31141;-37.69324;0.02531;0.00000;0.02000;10.00000;3.00000;0.00000;0.00000;0.00000;0.00000;0.00000;1.01649;0.03304;307.62939;-7.03803;-20.00000;-20.00000;-17.37272;
6/29/2017 11:14:03 AM;52;EIS;26:01:34.398;00:17:04.956;5;1;Pan_5pulse_EIS_0dC;3.62423;0.00000;-1.45002;;0.00100;6000.00000;0.01897;2.00000;-2.00000;20.00000;10.00000;45.00000;16.00000;3.62545;309.49688;-34.26207;0.01896;0.00000;0.02000;10.00000;3.00000;0.00000;0.00000;0.00000;0.00000;0.00000;1.01129;0.03248;311.38755;-6.31706;-20.00000;-20.00000;-17.37272;
6/29/2017 11:17:36 AM;52;EIS;26:05:07.346;00:20:37.904;5;1;Pan_5pulse_EIS_0dC;3.62552;0.00000;-1.45002;;0.00100;6000.00000;0.01423;2.00000;-2.00000;20.00000;10.00000;46.00000;16.00000;3.62700;314.19653;-32.72052;0.01422;0.00000;0.02000;10.00000;3.00000;0.00000;0.00000;0.00000;0.00000;0.00000;1.01503;0.03213;315.89569;-5.94537;-20.00000;-20.00000;-17.38393;
6/29/2017 11:22:20 AM;52;EIS;26:09:50.747;00:25:21.305;5;1;Pan_5pulse_EIS_0dC;3.62745;0.00000;-1.45002;;0.00100;6000.00000;0.01067;2.00000;-2.00000;20.00000;10.00000;47.00000;16.00000;3.62873;318.55825;-32.67167;0.01065;0.00000;0.02000;10.00000;3.00000;0.00000;0.00000;0.00000;0.00000;0.00000;1.01315;0.03164;320.22928;-5.85584;-20.00000;-20.00000;-17.37272;
6/29/2017 11:28:36 AM;52;EIS;26:16:07.593;00:31:38.151;5;1;Pan_5pulse_EIS_0dC;3.62938;0.00000;-1.45002;;0.00100;6000.00000;0.00800;2.00000;-2.00000;20.00000;10.00000;48.00000;16.00000;3.63061;322.87824;-34.03756;0.00800;0.00000;0.02000;10.00000;3.00000;0.00000;0.00000;0.00000;0.00000;0.00000;1.01315;0.03124;324.66739;-6.01785;-20.00000;-20.00000;-17.37272;
6/29/2017 11:36:59 AM;52;EIS;26:24:29.700;00:40:00.258;5;1;Pan_5pulse_EIS_0dC;3.63131;0.00000;-1.45002;;0.00100;6000.00000;0.00600;2.00000;-2.00000;20.00000;10.00000;49.00000;16.00000;3.63317;328.10751;-37.26700;0.00600;0.00000;0.02000;10.00000;3.00000;0.00000;0.00000;0.00000;0.00000;0.00000;1.01728;0.03081;330.21715;-6.47998;-20.00000;-20.00000;-17.58568;
6/29/2017 11:48:08 AM;52;EIS;26:35:39.551;00:51:10.109;5;1;Pan_5pulse_EIS_0dC;3.63388;0.00000;-1.45002;;0.00100;6000.00000;0.00450;2.00000;-2.00000;20.00000;10.00000;50.00000;16.00000;3.63531;333.64633;-41.72889;0.00449;0.00000;0.02000;10.00000;3.00000;0.00000;0.00000;0.00000;0.00000;0.00000;1.01775;0.03027;336.24570;-7.12892;-20.00000;-20.00000;-17.37272;
6/29/2017 12:03:00 PM;52;EIS;26:50:30.945;01:06:01.503;5;1;Pan_5pulse_EIS_0dC;3.63581;0.00000;-1.45002;;0.00100;6000.00000;0.00337;2.00000;-2.00000;20.00000;10.00000;51.00000;16.00000;3.63786;340.60085;-47.61766;0.00338;0.00000;0.02000;10.00000;3.00000;0.00000;0.00000;0.00000;0.00000;0.00000;1.02362;0.02976;343.91333;-7.95865;-20.00000;-20.00000;-17.58568;
6/29/2017 12:22:46 PM;52;EIS;27:10:17.502;01:25:48.060;5;1;Pan_5pulse_EIS_0dC;3.63903;0.00000;-1.45002;;0.00100;6000.00000;0.00253;2.00000;-2.00000;20.00000;10.00000;52.00000;16.00000;3.64041;348.07798;-55.34533;0.00253;0.00000;0.02000;10.00000;3.00000;0.00000;0.00000;0.00000;0.00000;0.00000;1.02405;0.02906;352.45055;-9.03455;-20.00000;-20.00000;-17.37272;
6/29/2017 12:49:11 PM;52;EIS;27:36:41.625;01:52:12.183;5;1;Pan_5pulse_EIS_0dC;3.64160;0.00000;-1.45002;;0.00100;6000.00000;0.00190;2.00000;-2.00000;20.00000;10.00000;53.00000;16.00000;3.64304;357.45868;-64.83927;0.00190;0.00000;0.02000;10.00000;3.00000;0.00000;0.00000;0.00000;0.00000;0.00000;1.03081;0.02837;363.29167;-10.28107;-20.00000;-20.00000;-17.37272;
6/29/2017 1:24:20 PM;52;EIS;28:11:50.944;02:27:21.502;5;1;Pan_5pulse_EIS_0dC;3.64353;0.00000;-1.45002;;0.00100;6000.00000;0.00142;2.00000;-2.00000;20.00000;10.00000;54.00000;16.00000;3.64546;368.22465;-76.46210;0.00142;0.00000;0.02000;10.00000;3.00000;0.00000;0.00000;0.00000;0.00000;0.00000;1.03081;0.02755;376.07958;-11.73080;-20.00000;-20.00000;-17.38393;
