Repository: fededc88/Panasonic-18650PF-Data

# [Panasonic 18650PF Li-Ion Battery Data](https://data.mendeley.com/datasets/wykht8y7tg/1#folder-df7a873b-ae5f-4a63-ab5c-8f9792b59429)

## Brief

The included tests were performed at the University of Wisconsin-Madison by Dr. Phillip Kollmeyer (phillip.kollmeyer@gmail.com).  If this data is utilized for any purpose, it should be appropriately referenced.

The tests can be used to test Neural Network and Kalman Filter State of Charge algorithms, or to develop battery models, and are intended to be a reference so researchers can compare their algorithm and model performance for a standard data set.

For the tests, a brand new 2.9Ah Panasonic 18650PF cell was tested in an 8 cu.ft.

File: -20degC/EIS/3914_EIS00008.csv


Measurement ID;3914
Battery name;NCR18650PF_SN002
Battery Name;NCR
Circuit;Circ006
Program;458 - Pan_5pulse_EIS_0dC
Start Time;6/28/2017 9:12:23 AM
End Time;6/30/2017 5:53:32 AM
Test section;EIS00008
Comment;-20degC EIS
OrderNo;
Producer; Panasonic
Type; NCR
Nominal Voltage; 3.7
Nominal Current; 0
Nominal Capacity; 2.9
Cells; 1
Maximum Voltage; 4.25
Gassing Voltage; 4.3
Break Voltage; 0
Charge Factor; 0
Impedance; 0
Cold Cranking Current; 15
Energy Density; 0
Comment;



Time Stamp;Step;Status;Prog Time;Step Time;Cycle;Cycle Level;Procedure;Voltage;Current;AhAccu;Energy;StartFreq;EndFreq;SetFreq;AAcMax;VAcMin;VAcMax;mvIdeal;Go;Status;U1;Zreal1;Zimg1;ActFreq;EisError;AACStart;MinIntervalTime;CountOfPeriods;UIdeal;AStart;MinDuration;MinPeriods;RemTime;VRelativ;AAmplitude;Betrag;Phase;ChamberT;ChamberSP;Temp45;
;;;;;;;;[V];[A];[Ah];[Wh];[EIS];[EIS];[EIS];[EIS];[EIS];[EIS];[EIS];[EIS];[EIS];[EIS];[EIS];[EIS];[EIS];[EIS];[EIS];[EIS];[EIS];[EIS];[EIS];[EIS];[EIS];[EIS];[EIS];[EIS];[EIS];[EIS];[ChamberT];[ChamberSP];[C1];
6/29/2017 2:47:22 PM;52;EIS;29:34:53.290;00:00:21.277;6;1;Pan_5pulse_EIS_0dC;3.54188;0.00000;-1.74001;;0.00100;6000.00000;6000.00000;2.00000;-2.00000;20.00000;10.00000;1.00000;16.00000;3.54328;33.12133;6.49079;6000.00000;0.00000;0.02000;10.00000;3.00000;0.00000;0.00000;0.00000;0.00000;0.00000;0.99107;0.29364;33.75134;11.08774;-20.00000;-20.00000;-17.23822;
6/29/2017 2:47:33 PM;52;EIS;29:35:04.038;00:00:32.025;6;1;Pan_5pulse_EIS_0dC;3.54188;0.00000;-1.74001;;0.00100;6000.00000;4499.36526;2.00000;-2.00000;20.00000;10.00000;2.00000;16.00000;3.54195;33.03344;4.36643;4571.42871;0.00000;0.02000;10.00000;3.00000;0.00000;0.00000;0.00000;0.00000;0.00000;0.98597;0.29590;33.32077;7.52983;-20.00000;-20.00000;-17.17097;
6/29/2017 2:47:44 PM;52;EIS;29:35:14.777;00:00:42.764;6;1;Pan_5pulse_EIS_0dC;3.54188;0.00000;-1.74001;;0.00100;6000.00000;3374.04795;2.00000;-2.00000;20.00000;10.00000;3.00000;16.00000;3.54370;33.11606;2.41596;3428.57153;0.00000;0.02000;10.00000;3.00000;0.00000;0.00000;0.00000;0.00000;0.00000;0.99555;0.29983;33.20407;4.17259;-20.00000;-20.00000;-17.37272;
6/29/2017 2:47:55 PM;52;EIS;29:35:25.535;00:00:53.522;6;1;Pan_5pulse_EIS_0dC;3.54252;0.00000;-1.74001;;0.00100;6000.00000;2530.17902;2.00000;-2.00000;20.00000;10.00000;4.00000;16.00000;3.54530;33.40669;0.63318;2526.31567;0.00000;0.02000;10.00000;3.00000;0.00000;0.00000;0.00000;0.00000;0.00000;1.00572;0.30100;33.41269;1.08584;-20.00000;-20.00000;-17.36151;
6/29/2017 2:48:05 PM;52;EIS;29:35:36.290;00:01:04.277;6;1;Pan_5pulse_EIS_0dC;3.54252;0.00000;-1.74001;;0.00100;6000.00000;1897.36660;2.00000;-2.00000;20.00000;10.00000;5.00000;16.00000;3.54310;33.86721;-0.83731;1882.35291;0.00000;0.02000;10.00000;3.00000;0.00000;0.00000;0.00000;0.00000;0.00000;1.01357;0.29919;33.87756;-1.41625;-20.00000;-20.00000;-17.37272;
6/29/2017 2:48:16 PM;52;EIS;29:35:47.002;00:01:14.989;6;1;Pan_5pulse_EIS_0dC;3.54252;0.00000;-1.74001;;0.00100;6000.00000;1422.82422;2.00000;-2.00000;20.00000;10.00000;6.00000;16.00000;3.54400;34.42228;-2.03360;1432.83582;0.00000;0.02000;10.00000;3.00000;0.00000;0.00000;0.00000;0.00000;0.00000;1.01761;0.29511;34.48230;-3.38098;-20.00000;-20.00000;-17.37272;
6/29/2017 2:48:27 PM;52;EIS;29:35:57.807;00:01:25.794;6;1;Pan_5pulse_EIS_0dC;3.54252;0.00000;-1.74001;;0.00100;6000.00000;1066.96765;2.00000;-2.00000;20.00000;10.00000;7.00000;16.00000;3.53957;35.14153;-3.19146;1066.66663;0.00000;0.02000;10.00000;3.00000;0.00000;0.00000;0.00000;0.00000;0.00000;1.02304;0.28993;35.28615;-5.18921;-20.00000;-20.00000;-17.15976;
6/29/2017 2:48:38 PM;52;EIS;29:36:08.683;00:01:36.670;6;1;Pan_5pulse_EIS_0dC;3.54252;0.00000;-1.74001;;0.00100;6000.00000;800.11286;2.00000;-2.00000;20.00000;10.00000;8.00000;16.00000;3.54430;35.95686;-4.23604;800.00000;0.00000;0.02000;10.00000;3.00000;0.00000;0.00000;0.00000;0.00000;0.00000;1.02612;0.28342;36.20552;-6.71899;-20.00000;-20.00000;-17.38393;
6/29/2017 2:48:49 PM;52;EIS;29:36:19.720;00:01:47.707;6;1;Pan_5pulse_EIS_0dC;3.54316;0.00000;-1.74001;;0.00100;6000.00000;600.00000;2.00000;-2.00000;20.00000;10.00000;9.00000;16.00000;3.53608;36.88554;-5.24237;600.00000;0.00000;0.02000;10.00000;3.00000;0.00000;0.00000;0.00000;0.00000;0.00000;1.02882;0.27615;37.25621;-8.08900;-20.00000;-20.00000;-17.37272;
6/29/2017 2:49:00 PM;52;EIS;29:36:30.984;00:01:58.971;6;1;Pan_5pulse_EIS_0dC;3.54316;0.00000;-1.74001;;0.00100;6000.00000;449.93653;2.00000;-2.00000;20.00000;10.00000;10.00000;16.00000;3.55327;37.93884;-6.23744;450.70422;0.00000;0.02000;10.00000;3.00000;0.00000;0.00000;0.00000;0.00000;0.00000;1.03191;0.26839;38.44817;-9.33636;-20.00000;-20.00000;-17.36151;
6/29/2017 2:49:11 PM;52;EIS;29:36:42.424;00:02:10.411;6;1;Pan_5pulse_EIS_0dC;3.54316;0.00000;-1.74001;;0.00100;6000.00000;337.40480;2.00000;-2.00000;20.00000;10.00000;11.00000;16.00000;3.54492;39.15530;-7.27495;336.84210;0.00000;0.02000;10.00000;3.00000;0.00000;0.00000;0.00000;0.00000;0.00000;1.03191;0.26006;39.82540;-10.52539;-20.00000;-20.00000;-17.37272;
6/29/2017 2:49:23 PM;52;EIS;29:36:54.232;00:02:22.219;6;1;Pan_5pulse_EIS_0dC;3.54316;0.00000;-1.74001;;0.00100;6000.00000;253.01790;2.00000;-2.00000;20.00000;10.00000;12.00000;16.00000;3.53626;40.49733;-8.33910;253.29816;0.00000;0.02000;10.00000;3.00000;0.00000;0.00000;0.00000;0.00000;0.00000;1.03806;0.25106;41.34700;-11.63555;-20.00000;-20.00000;-17.37272;
6/29/2017 2:49:35 PM;52;EIS;29:37:06.416;00:02:34.403;6;1;Pan_5pulse_EIS_0dC;3.54316;0.00000;-1.74001;;0.00100;6000.00000;189.73666;2.00000;-2.00000;20.00000;10.00000;13.00000;16.00000;3.55506;42.02016;-9.47655;189.72333;0.00000;0.02000;10.00000;3.00000;0.00000;0.00000;0.00000;0.00000;0.00000;1.04257;0.24203;43.07550;-12.70895;-20.00000;-20.00000;-17.37272;
6/29/2017 2:49:47 PM;52;EIS;29:37:18.120;00:02:46.107;6;1;Pan_5pulse_EIS_0dC;3.54381;0.00000;-1.74001;;0.00100;6000.00000;142.28242;2.00000;-2.00000;20.00000;10.00000;14.00000;16.00000;3.54525;43.71716;-10.68004;142.43323;0.00000;0.02000;10.00000;3.00000;0.00000;0.00000;0.00000;0.00000;0.00000;1.04423;0.23204;45.00282;-13.72838;-20.00000;-20.00000;-17.17097;
6/29/2017 2:49:59 PM;52;EIS;29:37:30.132;00:02:58.119;6;1;Pan_5pulse_EIS_0dC;3.54381;0.00000;-1.74001;;0.00100;6000.00000;106.69676;2.00000;-2.00000;20.00000;10.00000;15.00000;16.00000;3.55107;45.63140;-11.96757;106.66666;0.00000;0.02000;10.00000;3.00000;0.00000;0.00000;0.00000;0.00000;0.00000;1.04791;0.22213;47.17465;-14.69577;-20.00000;-20.00000;-17.15976;
6/29/2017 2:50:11 PM;52;EIS;29:37:41.659;00:03:09.646;6;1;Pan_5pulse_EIS_0dC;3.54381;0.00000;-1.74001;;0.00100;6000.00000;80.01129;2.00000;-2.00000;20.00000;10.00000;16.00000;16.00000;3.54554;47.77226;-13.34205;80.00000;0.00000;0.02000;10.00000;3.00000;0.00000;0.00000;0.00000;0.00000;0.00000;1.05157;0.21201;49.60040;-15.60422;-20.00000;-20.00000;-17.37272;
6/29/2017 2:50:23 PM;52;EIS;29:37:53.544;00:03:21.531;6;1;Pan_5pulse_EIS_0dC;3.54381;0.00000;-1.74001;;0.00100;6000.00000;60.00000;2.00000;-2.00000;20.00000;10.00000;17.00000;16.00000;3.53815;50.13932;-14.82814;60.00000;0.00000;0.02000;10.00000;3.00000;0.00000;0.00000;0.00000;0.00000;0.00000;1.05454;0.20169;52.28599;-16.47499;-20.00000;-20.00000;-17.37272;
6/29/2017 2:50:34 PM;52;EIS;29:38:04.969;00:03:32.956;6;1;Pan_5pulse_EIS_0dC;3.54381;0.00000;-1.74001;;0.00100;6000.00000;44.99365;2.00000;-2.00000;20.00000;10.00000;18.00000;16.00000;3.55428;52.77799;-16.43693;44.94382;0.00000;0.02000;10.00000;3.00000;0.00000;0.00000;0.00000;0.00000;0.00000;1.05726;0.19126;55.27829;-17.29843;-20.00000;-20.00000;-17.37272;
6/29/2017 2:50:46 PM;52;EIS;29:38:16.613;00:03:44.600;6;1;Pan_5pulse_EIS_0dC;3.54445;0.00000;-1.74001;;0.00100;6000.00000;33.74048;2.00000;-2.00000;20.00000;10.00000;19.00000;16.00000;3.53789;55.66151;-18.18565;33.70787;0.00000;0.02000;10.00000;3.00000;0.00000;0.00000;0.00000;0.00000;0.00000;1.05726;0.18083;58.55699;-18.09317;-20.00000;-20.00000;-17.37272;
6/29/2017 2:50:58 PM;52;EIS;29:38:28.623;00:03:56.610;6;1;Pan_5pulse_EIS_0dC;3.54445;0.00000;-1.74001;;0.00100;6000.00000;25.30179;2.00000;-2.00000;20.00000;10.00000;20.00000;16.00000;3.54613;58.81436;-20.08963;25.31646;0.00000;0.02000;10.00000;3.00000;0.00000;0.00000;0.00000;0.00000;0.00000;1.05886;0.17068;62.15080;-18.85899;-20.00000;-20.00000;-17.37272;
6/29/2017 2:51:09 PM;52;EIS;29:38:40.224;00:04:08.211;6;1;Pan_5pulse_EIS_0dC;3.54445;0.00000;-1.74001;;0.00100;6000.00000;18.97367;2.00000;-2.00000;20.00000;10.00000;21.00000;16.00000;3.55410;62.30544;-22.18982;18.98734;0.00000;0.02000;10.00000;3.00000;0.00000;0.00000;0.00000;0.00000;0.00000;1.06506;0.16103;66.13892;-19.60314;-20.00000;-20.00000;-17.36151;
6/29/2017 2:51:21 PM;52;EIS;29:38:52.253;00:04:20.240;6;1;Pan_5pulse_EIS_0dC;3.54445;0.00000;-1.74001;;0.00100;6000.00000;14.22824;2.00000;-2.00000;20.00000;10.00000;22.00000;16.00000;3.54638;66.18034;-24.52422;14.21801;0.00000;0.02000;10.00000;3.00000;0.00000;0.00000;0.00000;0.00000;0.00000;1.06690;0.15117;70.57815;-20.33302;-20.00000;-20.00000;-17.37272;
6/29/2017 2:51:33 PM;52;EIS;29:39:03.739;00:04:31.726;6;1;Pan_5pulse_EIS_0dC;3.54445;0.00000;-1.74001;;0.00100;6000.00000;10.66968;2.00000;-2.00000;20.00000;10.00000;23.00000;16.00000;3.54644;70.43955;-27.07111;10.67616;0.00000;0.02000;10.00000;3.00000;0.00000;0.00000;0.00000;0.00000;0.00000;1.06931;0.14170;75.46241;-21.02261;-20.00000;-20.00000;-17.37272;
6/29/2017 2:51:45 PM;52;EIS;29:39:15.535;00:04:43.522;6;1;Pan_5pulse_EIS_0dC;3.54509;0.00000;-1.74001;;0.00100;6000.00000;8.00113;2.00000;-2.00000;20.00000;10.00000;24.00000;16.00000;3.55750;75.18650;-29.92184;8.00000;0.00000;0.02000;10.00000;3.00000;0.00000;0.00000;0.00000;0.00000;0.00000;1.07259;0.13255;80.92173;-21.70098;-20.00000;-20.00000;-17.37272;
6/29/2017 2:51:57 PM;52;EIS;29:39:27.690;00:04:55.677;6;1;Pan_5pulse_EIS_0dC;3.54509;0.00000;-1.74001;;0.00100;6000.00000;6.00000;2.00000;-2.00000;20.00000;10.00000;25.00000;16.00000;3.54515;80.32954;-33.01223;6.00000;0.00000;0.02000;10.00000;3.00000;0.00000;0.00000;0.00000;0.00000;0.00000;1.07281;0.12353;86.84839;-22.34070;-20.00000;-20.00000;-17.36151;
6/29/2017 2:52:08 PM;52;EIS;29:39:39.321;00:05:07.308;6;1;Pan_5pulse_EIS_0dC;3.54509;0.00000;-1.74001;;0.00100;6000.00000;4.49937;2.00000;-2.00000;20.00000;10.00000;26.00000;16.00000;3.54681;85.98737;-36.41200;4.50450;0.00000;0.02000;10.00000;3.00000;0.00000;0.00000;0.00000;0.00000;0.00000;1.07553;0.11518;93.37913;-22.95060;-20.00000;-20.00000;-17.36151;
6/29/2017 2:52:20 PM;52;EIS;29:39:51.467;00:05:19.454;6;1;Pan_5pulse_EIS_0dC;3.54509;0.00000;-1.74001;;0.00100;6000.00000;3.37405;2.00000;-2.00000;20.00000;10.00000;27.00000;16.00000;3.55794;92.30921;-40.17923;3.37079;0.00000;0.02000;10.00000;3.00000;0.00000;0.00000;0.00000;0.00000;0.00000;1.07834;0.10711;100.67453;-23.52195;-20.00000;-20.00000;-17.37272;
6/29/2017 2:52:32 PM;52;EIS;29:40:02.946;00:05:30.933;6;1;Pan_5pulse_EIS_0dC;3.54509;0.00000;-1.74001;;0.00100;6000.00000;2.53018;2.00000;-2.00000;20.00000;10.00000;28.00000;16.00000;3.55603;99.20074;-44.27562;2.53378;0.00000;0.02000;10.00000;3.00000;0.00000;0.00000;0.00000;0.00000;0.00000;1.07894;0.09932;108.63295;-24.05233;-20.00000;-20.00000;-17.37272;
6/29/2017 2:52:44 PM;52;EIS;29:40:14.703;00:05:42.690;6;1;Pan_5pulse_EIS_0dC;3.54509;0.00000;-1.74001;;0.00100;6000.00000;1.89737;2.00000;-2.00000;20.00000;10.00000;29.00000;16.00000;3.53770;106.66467;-48.70133;1.89873;0.00000;0.02000;10.00000;3.00000;0.00000;0.00000;0.00000;0.00000;0.00000;1.07941;0.09206;117.25686;-24.54066;-20.00000;-20.00000;-17.37272;
6/29/2017 2:52:55 PM;52;EIS;29:40:25.928;00:05:53.915;6;1;Pan_5pulse_EIS_0dC;3.54509;0.00000;-1.74001;;0.00100;6000.00000;1.42282;2.00000;-2.00000;20.00000;10.00000;30.00000;16.00000;3.53890;114.72806;-53.70216;1.42045;0.00000;0.02000;10.00000;3.00000;0.00000;0.00000;0.00000;0.00000;0.00000;1.08037;0.08529;126.67458;-25.08346;-20.00000;-20.00000;-17.36151;
6/29/2017 2:53:07 PM;52;EIS;29:40:37.912;00:06:05.899;6;1;Pan_5pulse_EIS_0dC;3.54574;0.00000;-1.74001;;0.00100;6000.00000;1.06697;2.00000;-2.00000;20.00000;10.00000;31.00000;16.00000;3.54133;123.39837;-59.31487;1.06838;0.00000;0.02000;10.00000;3.00000;0.00000;0.00000;0.00000;0.00000;0.00000;1.08039;0.07891;136.91389;-25.67257;-20.00000;-20.00000;-17.37272;
6/29/2017 2:53:19 PM;52;EIS;29:40:49.989;00:06:17.976;6;1;Pan_5pulse_EIS_0dC;3.54574;0.00000;-1.74001;;0.00100;6000.00000;0.80011;2.00000;-2.00000;20.00000;10.00000;32.00000;16.00000;3.54727;132.86823;-66.04534;0.79957;0.00000;0.02000;10.00000;3.00000;0.00000;0.00000;0.00000;0.00000;0.00000;1.08359;0.07303;148.37774;-26.43077;-20.00000;-20.00000;-17.37272;
6/29/2017 2:53:31 PM;52;EIS;29:41:01.586;00:06:29.573;6;1;Pan_5pulse_EIS_0dC;3.54509;0.00000;-1.74001;;0.00100;6000.00000;0.60000;2.00000;-2.00000;20.00000;10.00000;33.00000;16.00000;3.54052;143.25410;-73.97026;0.59904;0.00000;0.02000;10.00000;3.00000;0.00000;0.00000;0.00000;0.00000;0.00000;1.08627;0.06738;161.22449;-27.30989;-20.00000;-20.00000;-17.37272;
6/29/2017 2:53:41 PM;52;EIS;29:41:12.409;00:06:40.396;6;1;Pan_5pulse_EIS_0dC;3.54574;0.00000;-1.74001;;0.00100;6000.00000;0.44994;2.00000;-2.00000;20.00000;10.00000;34.00000;16.00000;3.54715;155.08045;-82.89650;0.44964;0.00000;0.02000;10.00000;3.00000;0.00000;0.00000;0.00000;0.00000;0.00000;1.09105;0.06205;175.84589;-28.12623;-20.00000;-20.00000;-17.37272;
6/29/2017 2:53:52 PM;52;EIS;29:41:22.760;00:06:50.747;6;1;Pan_5pulse_EIS_0dC;3.54509;0.00000;-1.74001;;0.00100;6000.00000;0.33740;2.00000;-2.00000;20.00000;10.00000;35.00000;16.00000;3.53973;169.10002;-92.47110;0.33723;0.00000;0.02000;10.00000;3.00000;0.00000;0.00000;0.00000;0.00000;0.00000;1.09570;0.05685;192.73225;-28.67172;-20.00000;-20.00000;-17.17097;
6/29/2017 2:54:05 PM;52;EIS;29:41:36.383;00:07:04.370;6;1;Pan_5pulse_EIS_0dC;3.54574;0.00000;-1.74001;;0.00100;6000.00000;0.25302;2.00000;-2.00000;20.00000;10.00000;36.00000;16.00000;3.54031;189.91090;-101.28761;0.25270;0.00000;0.02000;10.00000;3.00000;0.00000;0.00000;0.00000;0.00000;0.00000;1.11711;0.05190;215.23320;-28.07291;-20.00000;-20.00000;-17.37272;
6/29/2017 2:54:23 PM;52;EIS;29:41:54.423;00:07:22.410;6;1;Pan_5pulse_EIS_0dC;3.54638;0.00000;-1.74001;;0.00100;6000.00000;0.18974;2.00000;-2.00000;20.00000;10.00000;37.00000;16.00000;3.54204;213.32303;-107.34938;0.18978;0.00000;0.02000;10.00000;3.00000;0.00000;0.00000;0.00000;0.00000;0.00000;1.10953;0.04646;238.81081;-26.71266;-20.00000;-20.00000;-17.38393;
6/29/2017 2:54:46 PM;52;EIS;29:42:17.122;00:07:45.109;6;1;Pan_5pulse_EIS_0dC;3.54574;0.00000;-1.74001;;0.00100;6000.00000;0.14228;2.00000;-2.00000;20.00000;10.00000;38.00000;16.00000;3.54247;239.15191;-109.44812;0.14248;0.00000;0.02000;10.00000;3.00000;0.00000;0.00000;0.00000;0.00000;0.00000;1.10159;0.04188;263.00671;-24.59125;-20.00000;-20.00000;-17.37272;
6/29/2017 2:55:16 PM;52;EIS;29:42:47.171;00:08:15.158;6;1;Pan_5pulse_EIS_0dC;3.54638;0.00000;-1.74001;;0.00100;6000.00000;0.10670;2.00000;-2.00000;20.00000;10.00000;39.00000;16.00000;3.54801;267.35014;-106.10111;0.10678;0.00000;0.02000;10.00000;3.00000;0.00000;0.00000;0.00000;0.00000;0.00000;1.09358;0.03802;287.63439;-21.64625;-20.00000;-20.00000;-17.37272;
6/29/2017 2:55:55 PM;52;EIS;29:43:26.171;00:08:54.158;6;1;Pan_5pulse_EIS_0dC;3.54702;0.00000;-1.74001;;0.00100;6000.00000;0.08001;2.00000;-2.00000;20.00000;10.00000;40.00000;16.00000;3.54568;292.22527;-98.52161;0.07999;0.00000;0.02000;10.00000;3.00000;0.00000;0.00000;0.00000;0.00000;0.00000;1.07193;0.03476;308.38631;-18.63116;-20.00000;-20.00000;-17.37272;
6/29/2017 2:56:47 PM;52;EIS;29:44:18.060;00:09:46.047;6;1;Pan_5pulse_EIS_0dC;3.54767;0.00000;-1.74001;;0.00100;6000.00000;0.06000;2.00000;-2.00000;20.00000;10.00000;41.00000;16.00000;3.54638;314.29154;-87.69862;0.05994;0.00000;0.02000;10.00000;3.00000;0.00000;0.00000;0.00000;0.00000;0.00000;1.05792;0.03242;326.29775;-15.59101;-20.00000;-20.00000;-17.37272;
6/29/2017 2:57:55 PM;52;EIS;29:45:26.036;00:10:54.023;6;1;Pan_5pulse_EIS_0dC;3.54831;0.00000;-1.74001;;0.00100;6000.00000;0.04499;2.00000;-2.00000;20.00000;10.00000;42.00000;16.00000;3.54967;330.35749;-76.41727;0.04507;0.00000;0.02000;10.00000;3.00000;0.00000;0.00000;0.00000;0.00000;0.00000;1.03943;0.03065;339.08063;-13.02441;-20.00000;-20.00000;-17.17097;
6/29/2017 2:59:26 PM;52;EIS;29:46:56.686;00:12:24.673;6;1;Pan_5pulse_EIS_0dC;3.54960;0.00000;-1.74001;;0.00100;6000.00000;0.03374;2.00000;-2.00000;20.00000;10.00000;43.00000;16.00000;3.54950;344.24856;-65.20467;0.03377;0.00000;0.02000;10.00000;3.00000;0.00000;0.00000;0.00000;0.00000;0.00000;1.03247;0.02947;350.36941;-10.72543;-20.00000;-20.00000;-17.37272;
6/29/2017 3:01:26 PM;52;EIS;29:48:57.356;00:14:25.343;6;1;Pan_5pulse_EIS_0dC;3.55088;0.00000;-1.74001;;0.00100;6000.00000;0.02530;2.00000;-2.00000;20.00000;10.00000;44.00000;16.00000;3.55229;352.84874;-56.03419;0.02531;0.00000;0.02000;10.00000;3.00000;0.00000;0.00000;0.00000;0.00000;0.00000;1.02013;0.02855;357.27029;-9.02351;-20.00000;-20.00000;-17.21581;
6/29/2017 3:04:06 PM;52;EIS;29:51:37.254;00:17:05.241;6;1;Pan_5pulse_EIS_0dC;3.55217;0.00000;-1.74001;;0.00100;6000.00000;0.01897;2.00000;-2.00000;20.00000;10.00000;45.00000;16.00000;3.55298;359.60594;-48.70617;0.01896;0.00000;0.02000;10.00000;3.00000;0.00000;0.00000;0.00000;0.00000;0.00000;1.01590;0.02799;362.88941;-7.71338;-20.00000;-20.00000;-17.37272;
6/29/2017 3:07:39 PM;52;EIS;29:55:10.207;00:20:38.194;6;1;Pan_5pulse_EIS_0dC;3.55346;0.00000;-1.74001;;0.00100;6000.00000;0.01423;2.00000;-2.00000;20.00000;10.00000;46.00000;16.00000;3.55493;366.12028;-43.75472;0.01422;0.00000;0.02000;10.00000;3.00000;0.00000;0.00000;0.00000;0.00000;0.00000;1.01579;0.02755;368.72555;-6.81505;-20.00000;-20.00000;-17.37272;
6/29/2017 3:12:23 PM;52;EIS;29:59:53.604;00:25:21.591;6;1;Pan_5pulse_EIS_0dC;3.55603;0.00000;-1.74001;;0.00100;6000.00000;0.01067;2.00000;-2.00000;20.00000;10.00000;47.00000;16.00000;3.55718;370.54628;-41.01573;0.01065;0.00000;0.02000;10.00000;3.00000;0.00000;0.00000;0.00000;0.00000;0.00000;1.01141;0.02713;372.80938;-6.31635;-20.00000;-20.00000;-17.38393;
6/29/2017 3:18:39 PM;52;EIS;30:06:10.455;00:31:38.442;6;1;Pan_5pulse_EIS_0dC;3.55860;0.00000;-1.74001;;0.00100;6000.00000;0.00800;2.00000;-2.00000;20.00000;10.00000;48.00000;16.00000;3.56009;375.36079;-40.20851;0.00800;0.00000;0.02000;10.00000;3.00000;0.00000;0.00000;0.00000;0.00000;0.00000;1.01224;0.02681;377.50820;-6.11419;-20.00000;-20.00000;-17.37272;
6/29/2017 3:27:02 PM;52;EIS;30:14:32.675;00:40:00.662;6;1;Pan_5pulse_EIS_0dC;3.56118;0.00000;-1.74001;;0.00100;6000.00000;0.00600;2.00000;-2.00000;20.00000;10.00000;49.00000;16.00000;3.56263;379.51678;-40.98965;0.00600;0.00000;0.02000;10.00000;3.00000;0.00000;0.00000;0.00000;0.00000;0.00000;1.01097;0.02648;381.72390;-6.16433;-20.00000;-20.00000;-17.57447;
6/29/2017 3:38:12 PM;52;EIS;30:25:42.572;00:51:10.559;6;1;Pan_5pulse_EIS_0dC;3.56440;0.00000;-1.74001;;0.00100;6000.00000;0.00450;2.00000;-2.00000;20.00000;10.00000;50.00000;16.00000;3.56605;384.02951;-43.91218;0.00449;0.00000;0.02000;10.00000;3.00000;0.00000;0.00000;0.00000;0.00000;0.00000;1.01284;0.02620;386.53194;-6.52320;-20.00000;-20.00000;-17.58568;
6/29/2017 3:53:03 PM;52;EIS;30:40:33.985;01:06:01.972;6;1;Pan_5pulse_EIS_0dC;3.56761;0.00000;-1.74001;;0.00100;6000.00000;0.00337;2.00000;-2.00000;20.00000;10.00000;51.00000;16.00000;3.56918;389.74041;-48.17618;0.00338;0.00000;0.02000;10.00000;3.00000;0.00000;0.00000;0.00000;0.00000;0.00000;1.01660;0.02589;392.70667;-7.04664;-20.00000;-20.00000;-17.36151;
6/29/2017 4:12:50 PM;52;EIS;31:00:20.510;01:25:48.497;6;1;Pan_5pulse_EIS_0dC;3.57083;0.00000;-1.74001;;0.00100;6000.00000;0.00253;2.00000;-2.00000;20.00000;10.00000;52.00000;16.00000;3.57259;395.90198;-54.51616;0.00253;0.00000;0.02000;10.00000;3.00000;0.00000;0.00000;0.00000;0.00000;0.00000;1.01763;0.02546;399.63782;-7.84039;-20.00000;-20.00000;-17.38393;
6/29/2017 4:39:14 PM;52;EIS;31:26:44.697;01:52:12.684;6;1;Pan_5pulse_EIS_0dC;3.57405;0.00000;-1.74001;;0.00100;6000.00000;0.00190;2.00000;-2.00000;20.00000;10.00000;53.00000;16.00000;3.57595;404.12879;-62.30233;0.00190;0.00000;0.02000;10.00000;3.00000;0.00000;0.00000;0.00000;0.00000;0.00000;1.02274;0.02501;408.90299;-8.76398;-20.00000;-20.00000;-17.37272;
6/29/2017 5:14:23 PM;52;EIS;32:01:54.100;02:27:22.087;6;1;Pan_5pulse_EIS_0dC;3.57726;0.00000;-1.74001;;0.00100;6000.00000;0.00142;2.00000;-2.00000;20.00000;10.00000;54.00000;16.00000;3.57905;413.35458;-72.44137;0.00142;0.00000;0.02000;10.00000;3.00000;0.00000;0.00000;0.00000;0.00000;0.00000;1.02596;0.02445;419.65433;-9.94028;-20.00000;-20.00000;-17.37272;

File: -20degC/EIS/3914_EIS00009.csv


Measurement ID;3914
Battery name;NCR18650PF_SN002
Battery Name;NCR
Circuit;Circ006
Program;458 - Pan_5pulse_EIS_0dC
Start Time;6/28/2017 9:12:23 AM
End Time;6/30/2017 5:53:32 AM
Test section;EIS00009
Comment;-20degC EIS
OrderNo;
Producer; Panasonic
Type; NCR
Nominal Voltage; 3.7
Nominal Current; 0
Nominal Capacity; 2.9
Cells; 1
Maximum Voltage; 4.25
Gassing Voltage; 4.3
Break Voltage; 0
Charge Factor; 0
Impedance; 0
Cold Cranking Current; 15
Energy Density; 0
Comment;



Time Stamp;Step;Status;Prog Time;Step Time;Cycle;Cycle Level;Procedure;Voltage;Current;AhAccu;Energy;StartFreq;EndFreq;SetFreq;AAcMax;VAcMin;VAcMax;mvIdeal;Go;Status;U1;Zreal1;Zimg1;ActFreq;EisError;AACStart;MinIntervalTime;CountOfPeriods;UIdeal;AStart;MinDuration;MinPeriods;RemTime;VRelativ;AAmplitude;Betrag;Phase;ChamberT;ChamberSP;Temp45;
;;;;;;;;[V];[A];[Ah];[Wh];[EIS];[EIS];[EIS];[EIS];[EIS];[EIS];[EIS];[EIS];[EIS];[EIS];[EIS];[EIS];[EIS];[EIS];[EIS];[EIS];[EIS];[EIS];[EIS];[EIS];[EIS];[EIS];[EIS];[EIS];[EIS];[EIS];[ChamberT];[ChamberSP];[C1];
6/29/2017 6:37:25 PM;59;EIS;33:24:55.943;00:00:21.426;1;1;Pan_5pulse_EIS_0dC;3.46853;0.00000;-2.03001;;0.00100;6000.00000;6000.00000;2.00000;-2.00000;20.00000;10.00000;1.00000;16.00000;3.47050;33.53171;6.48126;6000.00000;0.00000;0.02000;10.00000;3.00000;0.00000;0.00000;0.00000;0.00000;0.00000;0.99168;0.29037;34.15234;10.93966;-20.00000;-20.00000;-17.37272;
6/29/2017 6:37:36 PM;59;EIS;33:25:06.579;00:00:32.062;1;1;Pan_5pulse_EIS_0dC;3.46917;0.00000;-2.03001;;0.00100;6000.00000;4499.36526;2.00000;-2.00000;20.00000;10.00000;2.00000;16.00000;3.47162;33.46520;4.34750;4571.42871;0.00000;0.02000;10.00000;3.00000;0.00000;0.00000;0.00000;0.00000;0.00000;0.98679;0.29241;33.74642;7.40190;-20.00000;-20.00000;-17.37272;
6/29/2017 6:37:46 PM;59;EIS;33:25:17.357;00:00:42.840;1;1;Pan_5pulse_EIS_0dC;3.46917;0.00000;-2.03001;;0.00100;6000.00000;3374.04795;2.00000;-2.00000;20.00000;10.00000;3.00000;16.00000;3.47084;33.56551;2.38738;3428.57153;0.00000;0.02000;10.00000;3.00000;0.00000;0.00000;0.00000;0.00000;0.00000;0.99623;0.29605;33.65031;4.06837;-20.00000;-20.00000;-17.37272;
6/29/2017 6:37:57 PM;59;EIS;33:25:28.076;00:00:53.559;1;1;Pan_5pulse_EIS_0dC;3.46917;0.00000;-2.03001;;0.00100;6000.00000;2530.17902;2.00000;-2.00000;20.00000;10.00000;4.00000;16.00000;3.47404;33.87428;0.59972;2526.31567;0.00000;0.02000;10.00000;3.00000;0.00000;0.00000;0.00000;0.00000;0.00000;1.00622;0.29700;33.87959;1.01428;-20.00000;-20.00000;-17.37272;
6/29/2017 6:38:08 PM;59;EIS;33:25:38.879;00:01:04.362;1;1;Pan_5pulse_EIS_0dC;3.46917;0.00000;-2.03001;;0.00100;6000.00000;1897.36660;2.00000;-2.00000;20.00000;10.00000;5.00000;16.00000;3.47415;34.34622;-0.86958;1882.35291;0.00000;0.02000;10.00000;3.00000;0.00000;0.00000;0.00000;0.00000;0.00000;1.01372;0.29505;34.35723;-1.45030;-20.00000;-20.00000;-17.36151;
6/29/2017 6:38:19 PM;59;EIS;33:25:49.577;00:01:15.060;1;1;Pan_5pulse_EIS_0dC;3.46917;0.00000;-2.03001;;0.00100;6000.00000;1422.82422;2.00000;-2.00000;20.00000;10.00000;6.00000;16.00000;3.47103;34.90864;-2.06179;1432.83582;0.00000;0.02000;10.00000;3.00000;0.00000;0.00000;0.00000;0.00000;0.00000;1.01754;0.29098;34.96948;-3.38011;-20.00000;-20.00000;-17.36151;
6/29/2017 6:38:29 PM;59;EIS;33:26:00.303;00:01:25.786;1;1;Pan_5pulse_EIS_0dC;3.46982;0.00000;-2.03001;;0.00100;6000.00000;1066.96765;2.00000;-2.00000;20.00000;10.00000;7.00000;16.00000;3.46656;35.63272;-3.21451;1066.66663;0.00000;0.02000;10.00000;3.00000;0.00000;0.00000;0.00000;0.00000;0.00000;1.01754;0.28593;35.77742;-5.15482;-20.00000;-20.00000;-17.36151;
6/29/2017 6:38:40 PM;59;EIS;33:26:11.213;00:01:36.696;1;1;Pan_5pulse_EIS_0dC;3.46982;0.00000;-2.03001;;0.00100;6000.00000;800.11286;2.00000;-2.00000;20.00000;10.00000;8.00000;16.00000;3.47869;36.45635;-4.25286;800.00000;0.00000;0.02000;10.00000;3.00000;0.00000;0.00000;0.00000;0.00000;0.00000;1.02575;0.27947;36.70357;-6.65383;-20.00000;-20.00000;-17.37272;
6/29/2017 6:38:51 PM;59;EIS;33:26:22.186;00:01:47.669;1;1;Pan_5pulse_EIS_0dC;3.46982;0.00000;-2.03001;;0.00100;6000.00000;600.00000;2.00000;-2.00000;20.00000;10.00000;9.00000;16.00000;3.47132;37.39171;-5.24928;600.00000;0.00000;0.02000;10.00000;3.00000;0.00000;0.00000;0.00000;0.00000;0.00000;1.02864;0.27243;37.75837;-7.99132;-20.00000;-20.00000;-17.36151;
6/29/2017 6:39:03 PM;59;EIS;33:26:33.396;00:01:58.879;1;1;Pan_5pulse_EIS_0dC;3.46982;0.00000;-2.03001;;0.00100;6000.00000;449.93653;2.00000;-2.00000;20.00000;10.00000;10.00000;16.00000;3.47144;38.44735;-6.23423;450.70422;0.00000;0.02000;10.00000;3.00000;0.00000;0.00000;0.00000;0.00000;0.00000;1.03151;0.26483;38.94951;-9.21034;-20.00000;-20.00000;-17.37272;
6/29/2017 6:39:14 PM;59;EIS;33:26:44.866;00:02:10.349;1;1;Pan_5pulse_EIS_0dC;3.46982;0.00000;-2.03001;;0.00100;6000.00000;337.40480;2.00000;-2.00000;20.00000;10.00000;11.00000;16.00000;3.47893;39.65706;-7.25648;336.84210;0.00000;0.02000;10.00000;3.00000;0.00000;0.00000;0.00000;0.00000;0.00000;1.03493;0.25671;40.31549;-10.36931;-20.00000;-20.00000;-17.37272;
6/29/2017 6:39:26 PM;59;EIS;33:26:56.669;00:02:22.152;1;1;Pan_5pulse_EIS_0dC;3.46982;0.00000;-2.03001;;0.00100;6000.00000;253.01790;2.00000;-2.00000;20.00000;10.00000;12.00000;16.00000;3.46168;40.98656;-8.30160;253.29816;0.00000;0.02000;10.00000;3.00000;0.00000;0.00000;0.00000;0.00000;0.00000;1.03705;0.24799;41.81883;-11.45004;-20.00000;-20.00000;-17.37272;
6/29/2017 6:39:38 PM;59;EIS;33:27:08.930;00:02:34.413;1;1;Pan_5pulse_EIS_0dC;3.46982;0.00000;-2.03001;;0.00100;6000.00000;189.73666;2.00000;-2.00000;20.00000;10.00000;13.00000;16.00000;3.48207;42.49853;-9.41952;189.72333;0.00000;0.02000;10.00000;3.00000;0.00000;0.00000;0.00000;0.00000;0.00000;1.04188;0.23935;43.52990;-12.49721;-20.00000;-20.00000;-17.37272;
6/29/2017 6:39:50 PM;59;EIS;33:27:20.557;00:02:46.040;1;1;Pan_5pulse_EIS_0dC;3.47046;0.00000;-2.03001;;0.00100;6000.00000;142.28242;2.00000;-2.00000;20.00000;10.00000;14.00000;16.00000;3.47187;44.19227;-10.60811;142.43323;0.00000;0.02000;10.00000;3.00000;0.00000;0.00000;0.00000;0.00000;0.00000;1.04345;0.22959;45.44765;-13.49814;-20.00000;-20.00000;-17.37272;
6/29/2017 6:40:02 PM;59;EIS;33:27:32.606;00:02:58.089;1;1;Pan_5pulse_EIS_0dC;3.47046;0.00000;-2.03001;;0.00100;6000.00000;106.69676;2.00000;-2.00000;20.00000;10.00000;15.00000;16.00000;3.46770;46.10921;-11.88162;106.66666;0.00000;0.02000;10.00000;3.00000;0.00000;0.00000;0.00000;0.00000;0.00000;1.04734;0.21996;47.61547;-14.44987;-20.00000;-20.00000;-17.37272;
6/29/2017 6:40:13 PM;59;EIS;33:27:44.217;00:03:09.700;1;1;Pan_5pulse_EIS_0dC;3.47046;0.00000;-2.03001;;0.00100;6000.00000;80.01129;2.00000;-2.00000;20.00000;10.00000;16.00000;16.00000;3.48068;48.24365;-13.24299;80.00000;0.00000;0.02000;10.00000;3.00000;0.00000;0.00000;0.00000;0.00000;0.00000;1.05088;0.21006;50.02826;-15.34973;-20.00000;-20.00000;-17.36151;
6/29/2017 6:40:25 PM;59;EIS;33:27:56.161;00:03:21.644;1;1;Pan_5pulse_EIS_0dC;3.47046;0.00000;-2.03001;;0.00100;6000.00000;60.00000;2.00000;-2.00000;20.00000;10.00000;17.00000;16.00000;3.46212;50.58264;-14.70727;60.00000;0.00000;0.02000;10.00000;3.00000;0.00000;0.00000;0.00000;0.00000;0.00000;1.05332;0.19996;52.67739;-16.21217;-20.00000;-20.00000;-17.36151;
6/29/2017 6:40:37 PM;59;EIS;33:28:07.488;00:03:32.971;1;1;Pan_5pulse_EIS_0dC;3.47046;0.00000;-2.03001;;0.00100;6000.00000;44.99365;2.00000;-2.00000;20.00000;10.00000;18.00000;16.00000;3.47162;53.17256;-16.29320;44.94382;0.00000;0.02000;10.00000;3.00000;0.00000;0.00000;0.00000;0.00000;0.00000;1.05567;0.18982;55.61285;-17.03618;-20.00000;-20.00000;-17.37272;
6/29/2017 6:40:48 PM;59;EIS;33:28:19.166;00:03:44.649;1;1;Pan_5pulse_EIS_0dC;3.47046;0.00000;-2.03001;;0.00100;6000.00000;33.74048;2.00000;-2.00000;20.00000;10.00000;19.00000;16.00000;3.47240;56.00490;-18.02812;33.70787;0.00000;0.02000;10.00000;3.00000;0.00000;0.00000;0.00000;0.00000;0.00000;1.05769;0.17977;58.83504;-17.84350;-20.00000;-20.00000;-17.37272;
6/29/2017 6:41:00 PM;59;EIS;33:28:31.357;00:03:56.840;1;1;Pan_5pulse_EIS_0dC;3.47046;0.00000;-2.03001;;0.00100;6000.00000;25.30179;2.00000;-2.00000;20.00000;10.00000;20.00000;16.00000;3.47146;59.11628;-19.93702;25.31646;0.00000;0.02000;10.00000;3.00000;0.00000;0.00000;0.00000;0.00000;0.00000;1.05969;0.16986;62.38765;-18.63673;-20.00000;-20.00000;-17.36151;
6/29/2017 6:41:12 PM;59;EIS;33:28:42.923;00:04:08.406;1;1;Pan_5pulse_EIS_0dC;3.47110;0.00000;-2.03001;;0.00100;6000.00000;18.97367;2.00000;-2.00000;20.00000;10.00000;21.00000;16.00000;3.46213;62.56319;-22.06275;18.98734;0.00000;0.02000;10.00000;3.00000;0.00000;0.00000;0.00000;0.00000;0.00000;1.06422;0.16042;66.33941;-19.42507;-20.00000;-20.00000;-17.37272;
6/29/2017 6:41:24 PM;59;EIS;33:28:54.846;00:04:20.329;1;1;Pan_5pulse_EIS_0dC;3.47110;0.00000;-2.03001;;0.00100;6000.00000;14.22824;2.00000;-2.00000;20.00000;10.00000;22.00000;16.00000;3.46501;66.37796;-24.43215;14.21801;0.00000;0.02000;10.00000;3.00000;0.00000;0.00000;0.00000;0.00000;0.00000;1.06586;0.15069;70.73163;-20.20747;-20.00000;-20.00000;-17.37272;
6/29/2017 6:41:36 PM;59;EIS;33:29:06.461;00:04:31.944;1;1;Pan_5pulse_EIS_0dC;3.47110;0.00000;-2.03001;;0.00100;6000.00000;10.66968;2.00000;-2.00000;20.00000;10.00000;23.00000;16.00000;3.46833;70.56053;-27.00837;10.67616;0.00000;0.02000;10.00000;3.00000;0.00000;0.00000;0.00000;0.00000;0.00000;1.06843;0.14141;75.55290;-20.94529;-20.00000;-20.00000;-17.36151;
6/29/2017 6:41:47 PM;59;EIS;33:29:18.227;00:04:43.710;1;1;Pan_5pulse_EIS_0dC;3.47110;0.00000;-2.03001;;0.00100;6000.00000;8.00113;2.00000;-2.00000;20.00000;10.00000;24.00000;16.00000;3.47761;75.24484;-29.90938;8.00000;0.00000;0.02000;10.00000;3.00000;0.00000;0.00000;0.00000;0.00000;0.00000;1.07192;0.13238;80.97134;-21.67753;-20.00000;-20.00000;-17.36151;
6/29/2017 6:42:00 PM;59;EIS;33:29:30.403;00:04:55.886;1;1;Pan_5pulse_EIS_0dC;3.47110;0.00000;-2.03001;;0.00100;6000.00000;6.00000;2.00000;-2.00000;20.00000;10.00000;25.00000;16.00000;3.46409;80.35412;-33.07338;6.00000;0.00000;0.02000;10.00000;3.00000;0.00000;0.00000;0.00000;0.00000;0.00000;1.07192;0.12344;86.89437;-22.37184;-20.00000;-20.00000;-17.36151;
6/29/2017 6:42:11 PM;59;EIS;33:29:42.089;00:05:07.572;1;1;Pan_5pulse_EIS_0dC;3.47110;0.00000;-2.03001;;0.00100;6000.00000;4.49937;2.00000;-2.00000;20.00000;10.00000;26.00000;16.00000;3.47647;86.01377;-36.58609;4.50450;0.00000;0.02000;10.00000;3.00000;0.00000;0.00000;0.00000;0.00000;0.00000;1.07630;0.11515;93.47144;-23.04255;-20.00000;-20.00000;-17.36151;
6/29/2017 6:42:23 PM;59;EIS;33:29:54.170;00:05:19.653;1;1;Pan_5pulse_EIS_0dC;3.47110;0.00000;-2.03001;;0.00100;6000.00000;3.37405;2.00000;-2.00000;20.00000;10.00000;27.00000;16.00000;3.47298;92.32597;-40.47504;3.37079;0.00000;0.02000;10.00000;3.00000;0.00000;0.00000;0.00000;0.00000;0.00000;1.07848;0.10698;100.80830;-23.67230;-20.00000;-20.00000;-17.36151;
6/29/2017 6:42:35 PM;59;EIS;33:30:05.511;00:05:30.994;1;1;Pan_5pulse_EIS_0dC;3.47110;0.00000;-2.03001;;0.00100;6000.00000;2.53018;2.00000;-2.00000;20.00000;10.00000;28.00000;16.00000;3.47393;99.15484;-44.67174;2.53378;0.00000;0.02000;10.00000;3.00000;0.00000;0.00000;0.00000;0.00000;0.00000;1.07874;0.09919;108.75315;-24.25276;-20.00000;-20.00000;-17.36151;
6/29/2017 6:42:46 PM;59;EIS;33:30:17.347;00:05:42.830;1;1;Pan_5pulse_EIS_0dC;3.47110;0.00000;-2.03001;;0.00100;6000.00000;1.89737;2.00000;-2.00000;20.00000;10.00000;29.00000;16.00000;3.47295;106.45009;-49.22945;1.89873;0.00000;0.02000;10.00000;3.00000;0.00000;0.00000;0.00000;0.00000;0.00000;1.07850;0.09196;117.28240;-24.81890;-20.00000;-20.00000;-17.35030;
6/29/2017 6:42:58 PM;59;EIS;33:30:28.620;00:05:54.103;1;1;Pan_5pulse_EIS_0dC;3.47110;0.00000;-2.03001;;0.00100;6000.00000;1.42282;2.00000;-2.00000;20.00000;10.00000;30.00000;16.00000;3.46503;114.22702;-54.43846;1.42045;0.00000;0.02000;10.00000;3.00000;0.00000;0.00000;0.00000;0.00000;0.00000;1.07877;0.08525;126.53599;-25.48160;-20.00000;-20.00000;-17.35030;
6/29/2017 6:43:10 PM;59;EIS;33:30:40.515;00:06:05.998;1;1;Pan_5pulse_EIS_0dC;3.47110;0.00000;-2.03001;;0.00100;6000.00000;1.06697;2.00000;-2.00000;20.00000;10.00000;31.00000;16.00000;3.46525;122.48548;-60.44244;1.06838;0.00000;0.02000;10.00000;3.00000;0.00000;0.00000;0.00000;0.00000;0.00000;1.07952;0.07904;136.58690;-26.26478;-20.00000;-20.00000;-17.36151;
6/29/2017 6:43:22 PM;59;EIS;33:30:52.595;00:06:18.078;1;1;Pan_5pulse_EIS_0dC;3.47110;0.00000;-2.03001;;0.00100;6000.00000;0.80011;2.00000;-2.00000;20.00000;10.00000;32.00000;16.00000;3.46782;131.02128;-67.88802;0.79957;0.00000;0.02000;10.00000;3.00000;0.00000;0.00000;0.00000;0.00000;0.00000;1.08007;0.07319;147.56476;-27.39071;-20.00000;-20.00000;-17.37272;
6/29/2017 6:43:33 PM;59;EIS;33:31:04.189;00:06:29.672;1;1;Pan_5pulse_EIS_0dC;3.47046;0.00000;-2.03001;;0.00100;6000.00000;0.60000;2.00000;-2.00000;20.00000;10.00000;33.00000;16.00000;3.46651;140.21555;-77.20126;0.59904;0.00000;0.02000;10.00000;3.00000;0.00000;0.00000;0.00000;0.00000;0.00000;1.08411;0.06773;160.06384;-28.83674;-20.00000;-20.00000;-17.36151;
6/29/2017 6:43:44 PM;59;EIS;33:31:14.961;00:06:40.444;1;1;Pan_5pulse_EIS_0dC;3.47046;0.00000;-2.03001;;0.00100;6000.00000;0.44994;2.00000;-2.00000;20.00000;10.00000;34.00000;16.00000;3.46619;150.26110;-88.73805;0.44964;0.00000;0.02000;10.00000;3.00000;0.00000;0.00000;0.00000;0.00000;0.00000;1.09075;0.06250;174.50743;-30.56436;-20.00000;-20.00000;-17.36151;
6/29/2017 6:43:54 PM;59;EIS;33:31:25.240;00:06:50.723;1;1;Pan_5pulse_EIS_0dC;3.47046;0.00000;-2.03001;;0.00100;6000.00000;0.33740;2.00000;-2.00000;20.00000;10.00000;35.00000;16.00000;3.46426;162.24331;-102.87477;0.33723;0.00000;0.02000;10.00000;3.00000;0.00000;0.00000;0.00000;0.00000;0.00000;1.10078;0.05730;192.10963;-32.37785;-20.00000;-20.00000;-17.36151;
6/29/2017 6:44:08 PM;59;EIS;33:31:38.915;00:07:04.398;1;1;Pan_5pulse_EIS_0dC;3.47046;0.00000;-2.03001;;0.00100;6000.00000;0.25302;2.00000;-2.00000;20.00000;10.00000;36.00000;16.00000;3.46545;180.47136;-119.45150;0.25270;0.00000;0.02000;10.00000;3.00000;0.00000;0.00000;0.00000;0.00000;0.00000;1.12677;0.05206;216.42221;-33.50002;-20.00000;-20.00000;-17.37272;
6/29/2017 6:44:26 PM;59;EIS;33:31:56.912;00:07:22.395;1;1;Pan_5pulse_EIS_0dC;3.47046;0.00000;-2.03001;;0.00100;6000.00000;0.18974;2.00000;-2.00000;20.00000;10.00000;37.00000;16.00000;3.46681;203.19410;-136.91479;0.18978;0.00000;0.02000;10.00000;3.00000;0.00000;0.00000;0.00000;0.00000;0.00000;1.13196;0.04620;245.01735;-33.97260;-20.00000;-20.00000;-17.37272;
6/29/2017 6:44:49 PM;59;EIS;33:32:19.626;00:07:45.109;1;1;Pan_5pulse_EIS_0dC;3.47046;0.00000;-2.03001;;0.00100;6000.00000;0.14228;2.00000;-2.00000;20.00000;10.00000;38.00000;16.00000;3.47147;232.04777;-153.76841;0.14248;0.00000;0.02000;10.00000;3.00000;0.00000;0.00000;0.00000;0.00000;0.00000;1.13624;0.04082;278.37185;-33.53078;-20.00000;-20.00000;-17.37272;
6/29/2017 6:45:19 PM;59;EIS;33:32:49.728;00:08:15.211;1;1;Pan_5pulse_EIS_0dC;3.47046;0.00000;-2.03001;;0.00100;6000.00000;0.10670;2.00000;-2.00000;20.00000;10.00000;39.00000;16.00000;3.46843;270.28382;-166.78818;0.10678;0.00000;0.02000;10.00000;3.00000;0.00000;0.00000;0.00000;0.00000;0.00000;1.14026;0.03590;317.60296;-31.67813;-20.00000;-20.00000;-17.36151;
6/29/2017 6:45:58 PM;59;EIS;33:33:28.749;00:08:54.232;1;1;Pan_5pulse_EIS_0dC;3.47046;0.00000;-2.03001;;0.00100;6000.00000;0.08001;2.00000;-2.00000;20.00000;10.00000;40.00000;16.00000;3.47204;311.39576;-173.57722;0.07999;0.00000;0.02000;10.00000;3.00000;0.00000;0.00000;0.00000;0.00000;0.00000;1.12266;0.03149;356.50578;-29.13603;-20.00000;-20.00000;-17.37272;
6/29/2017 6:46:50 PM;59;EIS;33:34:20.683;00:09:46.166;1;1;Pan_5pulse_EIS_0dC;3.47175;0.00000;-2.03001;;0.00100;6000.00000;0.06000;2.00000;-2.00000;20.00000;10.00000;41.00000;16.00000;3.47318;357.47311;-171.85578;0.05994;0.00000;0.02000;10.00000;3.00000;0.00000;0.00000;0.00000;0.00000;0.00000;1.11322;0.02807;396.63765;-25.67600;-20.00000;-20.00000;-17.37272;
6/29/2017 6:47:58 PM;59;EIS;33:35:28.733;00:10:54.216;1;1;Pan_5pulse_EIS_0dC;3.47239;0.00000;-2.03001;;0.00100;6000.00000;0.04499;2.00000;-2.00000;20.00000;10.00000;42.00000;16.00000;3.47163;397.49426;-162.78711;0.04507;0.00000;0.02000;10.00000;3.00000;0.00000;0.00000;0.00000;0.00000;0.00000;1.08227;0.02520;429.53618;-22.27073;-20.00000;-20.00000;-17.36151;
6/29/2017 6:49:28 PM;59;EIS;33:36:59.297;00:12:24.780;1;1;Pan_5pulse_EIS_0dC;3.47368;0.00000;-2.03001;;0.00100;6000.00000;0.03374;2.00000;-2.00000;20.00000;10.00000;43.00000;16.00000;3.47512;435.07147;-147.56872;0.03377;0.00000;0.02000;10.00000;3.00000;0.00000;0.00000;0.00000;0.00000;0.00000;1.06937;0.02328;459.41671;-18.73605;-20.00000;-20.00000;-17.36151;
6/29/2017 6:51:29 PM;59;EIS;33:38:59.954;00:14:25.437;1;1;Pan_5pulse_EIS_0dC;3.47496;0.00000;-2.03001;;0.00100;6000.00000;0.02530;2.00000;-2.00000;20.00000;10.00000;44.00000;16.00000;3.47517;463.16668;-130.03203;0.02531;0.00000;0.02000;10.00000;3.00000;0.00000;0.00000;0.00000;0.00000;0.00000;1.04843;0.02179;481.07349;-15.68186;-20.00000;-20.00000;-17.36151;
6/29/2017 6:54:09 PM;59;EIS;33:41:39.816;00:17:05.299;1;1;Pan_5pulse_EIS_0dC;3.47689;0.00000;-2.03001;;0.00100;6000.00000;0.01897;2.00000;-2.00000;20.00000;10.00000;45.00000;16.00000;3.47735;484.54571;-113.01798;0.01896;0.00000;0.02000;10.00000;3.00000;0.00000;0.00000;0.00000;0.00000;0.00000;1.03257;0.02075;497.55161;-13.12924;-20.00000;-20.00000;-17.37272;
6/29/2017 6:57:42 PM;59;EIS;33:45:12.764;00:20:38.247;1;1;Pan_5pulse_EIS_0dC;3.47882;0.00000;-2.03001;;0.00100;6000.00000;0.01423;2.00000;-2.00000;20.00000;10.00000;46.00000;16.00000;3.47942;502.43866;-97.39999;0.01422;0.00000;0.02000;10.00000;3.00000;0.00000;0.00000;0.00000;0.00000;0.00000;1.02968;0.02012;511.79231;-10.97097;-20.00000;-20.00000;-17.36151;
6/29/2017 7:02:25 PM;59;EIS;33:49:56.142;00:25:21.625;1;1;Pan_5pulse_EIS_0dC;3.48075;0.00000;-2.03001;;0.00100;6000.00000;0.01067;2.00000;-2.00000;20.00000;10.00000;47.00000;16.00000;3.48264;513.10754;-85.03003;0.01065;0.00000;0.02000;10.00000;3.00000;0.00000;0.00000;0.00000;0.00000;0.00000;1.01583;0.01953;520.10523;-9.40931;-20.00000;-20.00000;-17.36151;
6/29/2017 7:08:42 PM;59;EIS;33:56:12.974;00:31:38.457;1;1;Pan_5pulse_EIS_0dC;3.48397;0.00000;-2.03001;;0.00100;6000.00000;0.00800;2.00000;-2.00000;20.00000;10.00000;48.00000;16.00000;3.48516;523.97370;-75.76541;0.00800;0.00000;0.02000;10.00000;3.00000;0.00000;0.00000;0.00000;0.00000;0.00000;1.01583;0.01922;529.42312;-8.22781;-20.00000;-20.00000;-17.37272;
6/29/2017 7:17:04 PM;59;EIS;34:04:35.206;00:40:00.689;1;1;Pan_5pulse_EIS_0dC;3.48783;0.00000;-2.03001;;0.00100;6000.00000;0.00600;2.00000;-2.00000;20.00000;10.00000;49.00000;16.00000;3.48877;530.49570;-69.64374;0.00600;0.00000;0.02000;10.00000;3.00000;0.00000;0.00000;0.00000;0.00000;0.00000;1.01132;0.01890;535.04761;-7.47905;-20.00000;-20.00000;-17.37272;
6/29/2017 7:28:14 PM;59;EIS;34:15:45.009;00:51:10.492;1;1;Pan_5pulse_EIS_0dC;3.49169;0.00000;-2.03001;;0.00100;6000.00000;0.00450;2.00000;-2.00000;20.00000;10.00000;50.00000;16.00000;3.49268;535.20346;-66.20768;0.00449;0.00000;0.02000;10.00000;3.00000;0.00000;0.00000;0.00000;0.00000;0.00000;1.00757;0.01868;539.28304;-7.05198;-20.00000;-20.00000;-17.38393;
6/29/2017 7:43:06 PM;59;EIS;34:30:36.421;01:06:01.904;1;1;Pan_5pulse_EIS_0dC;3.49555;0.00000;-2.03001;;0.00100;6000.00000;0.00337;2.00000;-2.00000;20.00000;10.00000;51.00000;16.00000;3.49720;542.37396;-65.76005;0.00338;0.00000;0.02000;10.00000;3.00000;0.00000;0.00000;0.00000;0.00000;0.00000;1.01288;0.01854;546.34595;-6.91308;-20.00000;-20.00000;-17.58568;
6/29/2017 8:02:52 PM;59;EIS;34:50:22.918;01:25:48.401;1;1;Pan_5pulse_EIS_0dC;3.50006;0.00000;-2.03001;;0.00100;6000.00000;0.00253;2.00000;-2.00000;20.00000;10.00000;52.00000;16.00000;3.50152;547.66595;-67.70805;0.00253;0.00000;0.02000;10.00000;3.00000;0.00000;0.00000;0.00000;0.00000;0.00000;1.01116;0.01832;551.83546;-7.04773;-20.00000;-20.00000;-17.37272;
6/29/2017 8:29:16 PM;59;EIS;35:16:47.018;01:52:12.501;1;1;Pan_5pulse_EIS_0dC;3.50456;0.00000;-2.03001;;0.00100;6000.00000;0.00190;2.00000;-2.00000;20.00000;10.00000;53.00000;16.00000;3.50623;555.40794;-72.42189;0.00190;0.00000;0.02000;10.00000;3.00000;0.00000;0.00000;0.00000;0.00000;0.00000;1.01353;0.01810;560.10973;-7.42911;-20.00000;-20.00000;-17.38393;
6/29/2017 9:04:26 PM;59;EIS;35:51:56.410;02:27:21.893;1;1;Pan_5pulse_EIS_0dC;3.50971;0.00000;-2.03001;;0.00100;6000.00000;0.00142;2.00000;-2.00000;20.00000;10.00000;54.00000;16.00000;3.51082;562.97106;-79.90483;0.00142;0.00000;0.02000;10.00000;3.00000;0.00000;0.00000;0.00000;0.00000;0.00000;1.01591;0.01787;568.61339;-8.07827;-20.00000;-20.00000;-17.57447;
