Repository: fededc88/Panasonic-18650PF-Data

# [Panasonic 18650PF Li-Ion Battery Data](https://data.mendeley.com/datasets/wykht8y7tg/1#folder-df7a873b-ae5f-4a63-ab5c-8f9792b59429)

## Brief

The included tests were performed at the University of Wisconsin-Madison by Dr. Phillip Kollmeyer (phillip.kollmeyer@gmail.com).  If this data is utilized for any purpose, it should be appropriately referenced.

The tests can be used to test Neural Network and Kalman Filter State of Charge algorithms, or to develop battery models, and are intended to be a reference so researchers can compare their algorithm and model performance for a standard data set.

For the tests, a brand new 2.9Ah Panasonic 18650PF cell was tested in an 8 cu.ft. thermal chamber with a 25 amp, 18 volt Digatron Firing Circuits Universal Battery Tester channel.

A series of tests, including HPPC, drive cycles, and impedance spectroscopy, were performed at five different temperatures.  The battery was charged after each test at a 1C rate to 4.2V, 50mA cut off, with battery temperature 12degC or greater).

## Dataset description

A series of tests were performed at five different temperatures, as follows (battery charged after each test at 1C rate to 4.2V, 50mA cut off, with battery temperature 12degC or greater):

1. Cycled at 1C rate at 25degC ten times to break it in (this data is not included)
2. C/20 discharge and charge test
3. Five pulse discharge HPPC test (0.5, 1, 2, 4, 6C) performed at 100, 95, 90, 80, 70..., 30, 25, 20, 15, 10, 5, 0 % SOC.  The logged data file only includes the pulses, and does not include the subsequent discharges between the pulses, refer to the amp-hour data to determine the SOC for each pulse set.  The discharges between pulses are included in another file, with "dis5_10p" in the name, in case this data is needed.
4. EIS test performed from 1mHz to 100, 95, 90, 80, 70..., 30, 25, 20, 15, 10, 5, 0 % SOC.
5. Series of nine drive cycles performed, in following order: Cycle 1, Cycle 2, Cycle 3, Cycle 4, US06, HWFET, UDDS, LA92, Neural Network (NN).  Cycles 1-4 consist of random mix of US06, HWFET, UDDS, LA92, and Neural Network drive cycels.  Neural Network drive cycle consists of combination of portions of US06 and LA92 drive cycle, and was designed to have some additional dynamics which may be useful for training neural networks.  The drive cycle power profile is calculated for an electric Ford F150 truck with a 35kWh battery pack scaled for a single 18650PF cell.
6.  Steps 3 through 5 are repeated for ambient temperatures of 25degC, 10degC, 0degC, -10degC, and -20degC, in that order. For tests with ambient temperature below 10degC, no regen is included in the test.  The drive cycle tests are terminated when voltage first hits 2.5V for 25degC and 10degC and after 2.32Ah (80% DOD), 2.03Ah (70% DOD), and 1.74Ah (60% DOD) have been discharged at 0degC, -10degC, and -20degC respectively.
7. The nine drive cycles are repeated ("-20degC Trise" folder) with a starting chamber temperature of -20degC, which is then allowed to drift upwards such that the battery temperature rises up to 10 or 20degC during the drive cycle.  These tests allow for testing battery models or SOC algorithms with varied temperature drive cycle tests.  The battery ages as more tests are performed though, so these test results may not perfectly compare models developed from earlier tests.
8. Cycles 1 through 3 are repeated ("-20degC Trise with pause" folder) with an ambient temperature starting at -20degC, which is then allowed to drift upwards such that battery temperature rises as high as 25degC.  Each cycle has a 1, 2, or 3 hour pause inserted in the middle.  The cycles and charges are saved in a single contiguous file to allow for evaluation of battery models or SOC algorithms over a contiguous data set with varied temperature.
9.  The nine drive cycles are repeated ("10degC Trise" folder) with a starting ambient temperature of 10degC, similar to that described in step 7.
10. Cycles 1 through 4 are repeated ("10degC Trise with pauses")with a starting ambient temperature of 10degC, similar to that described in step 8.  These cycles include regen power though, since temperature is greater than 10degC.
11. The battery is cycled ten times at 25degC at a rate of 1C ("C20 OCV Test_end_of_tests" folder).  This is followed by two reference capacity tests performed at 1C, which show that the 1C battery capacity has fallen from 2.8Ah to 2.3Ah after the series of tests performed (approximately 110 cycles).

### File naming convention:

The file names begin with the date the test started, and are followed by the time the test started and a descriptive name, such as in the following example:
"03-18-17_02.17 25degC_Cycle_1_Pan18650PF.mat"

* Date: "03-18-18" (March 18th, 2018)
* Time: "02.17" (2:17am)
* Descriptor: "25degC_Cycle_1_Pan18650PF"

The naming convention allows for sorting by date and test time when all the files are placed in one folder.

File: 0degC/EIS/3623_EIS00001.csv


Measurement ID;3623
Battery name;NCR18650PF_SN002
Battery Name;NCR
Circuit;Circ006
Program;458 - Pan_5pulse_EIS_0dC
Start Time;5/22/2017 8:47:26 AM
End Time;5/30/2017 7:42:20 AM
Test section;EIS00001
Comment;0degC EIS vs SOC
OrderNo;
Producer; Panasonic
Type; NCR
Nominal Voltage; 3.7
Nominal Current; 0
Nominal Capacity; 2.9
Cells; 1
Maximum Voltage; 4.25
Gassing Voltage; 4.3
Break Voltage; 0
Charge Factor; 0
Impedance; 0
Cold Cranking Current; 15
Energy Density; 0
Comment;



Time Stamp;Step;Status;Prog Time;Step Time;Cycle;Cycle Level;Procedure;Voltage;Current;AhAccu;Energy;StartFreq;EndFreq;SetFreq;AAcMax;VAcMin;VAcMax;mvIdeal;Go;Status;U1;Zreal1;Zimg1;ActFreq;EisError;AACStart;MinIntervalTime;CountOfPeriods;UIdeal;AStart;MinDuration;MinPeriods;RemTime;VRelativ;AAmplitude;Betrag;Phase;ChamberT;ChamberSP;Temp45;
;;;;;;;;[V];[A];[Ah];[Wh];[EIS];[EIS];[EIS];[EIS];[EIS];[EIS];[EIS];[EIS];[EIS];[EIS];[EIS];[EIS];[EIS];[EIS];[EIS];[EIS];[EIS];[EIS];[EIS];[EIS];[EIS];[EIS];[EIS];[EIS];[EIS];[EIS];[ChamberT];[ChamberSP];[C1];
5/22/2017 10:47:59 AM;42;EIS;02:00:26.481;00:00:21.428;1;1;Pan_5pulse_EIS_0dC;4.15181;0.00000;0.00000;;0.00100;6000.00000;6000.00000;2.00000;-2.00000;20.00000;10.00000;1.00000;16.00000;4.14604;23.70966;7.49024;6000.00000;0.00000;0.02000;10.00000;3.00000;0.00000;0.00000;0.00000;0.00000;0.00000;0.99586;0.40051;24.86467;17.53212;0.00000;0.00000;2.14077;
5/22/2017 10:48:09 AM;42;EIS;02:00:37.233;00:00:32.180;1;1;Pan_5pulse_EIS_0dC;4.15181;0.00000;0.00000;;0.00100;6000.00000;4499.36526;2.00000;-2.00000;20.00000;10.00000;2.00000;16.00000;4.15153;23.43042;5.41387;4571.42871;0.00000;0.02000;10.00000;3.00000;0.00000;0.00000;0.00000;0.00000;0.00000;0.96580;0.40162;24.04776;13.01051;0.00000;0.00000;1.92781;
5/22/2017 10:48:20 AM;42;EIS;02:00:47.998;00:00:42.945;1;1;Pan_5pulse_EIS_0dC;4.15117;0.00000;0.00000;;0.00100;6000.00000;3374.04795;2.00000;-2.00000;20.00000;10.00000;3.00000;16.00000;4.15108;23.32734;3.52388;3428.57153;0.00000;0.02000;10.00000;3.00000;0.00000;0.00000;0.00000;0.00000;0.00000;0.97997;0.41538;23.59200;8.59028;0.00000;0.00000;1.92781;
5/22/2017 10:48:31 AM;42;EIS;02:00:58.827;00:00:53.774;1;1;Pan_5pulse_EIS_0dC;4.15117;0.00000;0.00000;;0.00100;6000.00000;2530.17902;2.00000;-2.00000;20.00000;10.00000;4.00000;16.00000;4.15055;23.42422;1.83125;2526.31567;0.00000;0.02000;10.00000;3.00000;0.00000;0.00000;0.00000;0.00000;0.00000;0.99521;0.42357;23.49570;4.47017;0.00000;0.00000;2.14077;
5/22/2017 10:48:42 AM;42;EIS;02:01:09.693;00:01:04.640;1;1;Pan_5pulse_EIS_0dC;4.15053;0.00000;0.00000;;0.00100;6000.00000;1897.36660;2.00000;-2.00000;20.00000;10.00000;5.00000;16.00000;4.14960;23.68740;0.46777;1882.35291;0.00000;0.02000;10.00000;3.00000;0.00000;0.00000;0.00000;0.00000;0.00000;1.00786;0.42540;23.69201;1.13130;0.00000;0.00000;2.14077;
5/22/2017 10:48:53 AM;42;EIS;02:01:20.610;00:01:15.557;1;1;Pan_5pulse_EIS_0dC;4.15053;0.00000;0.00000;;0.00100;6000.00000;1422.82422;2.00000;-2.00000;20.00000;10.00000;6.00000;16.00000;4.14187;24.05320;-0.60222;1432.83582;0.00000;0.02000;10.00000;3.00000;0.00000;0.00000;0.00000;0.00000;0.00000;1.01534;0.42199;24.06074;-1.43421;0.00000;0.00000;2.14077;
5/22/2017 10:49:04 AM;42;EIS;02:01:31.459;00:01:26.406;1;1;Pan_5pulse_EIS_0dC;4.14988;0.00000;0.00000;;0.00100;6000.00000;1066.96765;2.00000;-2.00000;20.00000;10.00000;7.00000;16.00000;4.13972;24.55690;-1.59287;1066.66663;0.00000;0.02000;10.00000;3.00000;0.00000;0.00000;0.00000;0.00000;0.00000;1.02252;0.41551;24.60850;-3.71127;0.00000;0.00000;2.14077;
5/22/2017 10:49:15 AM;42;EIS;02:01:42.986;00:01:37.933;1;1;Pan_5pulse_EIS_0dC;4.15310;0.00000;0.00000;;0.00100;6000.00000;800.11286;2.00000;-2.00000;20.00000;10.00000;8.00000;16.00000;4.15178;25.14980;-2.43097;800.00000;0.00000;0.02000;10.00000;3.00000;0.00000;0.00000;0.00000;0.00000;0.00000;1.02252;0.40632;25.26701;-5.52105;0.00000;0.00000;1.93902;
5/22/2017 10:49:26 AM;42;EIS;02:01:53.984;00:01:48.931;1;1;Pan_5pulse_EIS_0dC;4.15053;0.00000;0.00000;;0.00100;6000.00000;600.00000;2.00000;-2.00000;20.00000;10.00000;9.00000;16.00000;4.15202;25.83201;-3.17820;600.00000;0.00000;0.02000;10.00000;3.00000;0.00000;0.00000;0.00000;0.00000;0.00000;1.02995;0.39573;26.02678;-7.01404;0.00000;0.00000;2.14077;
5/22/2017 10:49:37 AM;42;EIS;02:02:05.197;00:02:00.144;1;1;Pan_5pulse_EIS_0dC;4.15117;0.00000;0.00000;;0.00100;6000.00000;449.93653;2.00000;-2.00000;20.00000;10.00000;10.00000;16.00000;4.14421;26.60294;-3.85175;450.70422;0.00000;0.02000;10.00000;3.00000;0.00000;0.00000;0.00000;0.00000;0.00000;1.02995;0.38419;26.88033;-8.23841;0.00000;0.00000;1.92781;
5/22/2017 10:49:50 AM;42;EIS;02:02:17.333;00:02:12.280;1;1;Pan_5pulse_EIS_0dC;4.15374;0.00000;0.00000;;0.00100;6000.00000;337.40480;2.00000;-2.00000;20.00000;10.00000;11.00000;16.00000;4.15308;27.47752;-4.48200;336.84210;0.00000;0.02000;10.00000;3.00000;0.00000;0.00000;0.00000;0.00000;0.00000;1.03558;0.37197;27.84066;-9.26423;0.00000;0.00000;2.14077;
5/22/2017 10:50:01 AM;42;EIS;02:02:29.139;00:02:24.086;1;1;Pan_5pulse_EIS_0dC;4.15246;0.00000;0.00000;;0.00100;6000.00000;253.01790;2.00000;-2.00000;20.00000;10.00000;12.00000;16.00000;4.15398;28.42232;-5.05625;253.29816;0.00000;0.02000;10.00000;3.00000;0.00000;0.00000;0.00000;0.00000;0.00000;1.03677;0.35914;28.86857;-10.08723;0.00000;0.00000;2.15198;
5/22/2017 10:50:14 AM;42;EIS;02:02:41.410;00:02:36.357;1;1;Pan_5pulse_EIS_0dC;4.15310;0.00000;0.00000;;0.00100;6000.00000;189.73666;2.00000;-2.00000;20.00000;10.00000;13.00000;16.00000;4.13281;29.46144;-5.60005;189.72333;0.00000;0.02000;10.00000;3.00000;0.00000;0.00000;0.00000;0.00000;0.00000;1.03962;0.34667;29.98894;-10.76243;0.00000;0.00000;1.93902;
5/22/2017 10:50:25 AM;42;EIS;02:02:53.047;00:02:47.994;1;1;Pan_5pulse_EIS_0dC;4.15181;0.00000;0.00000;;0.00100;6000.00000;142.28242;2.00000;-2.00000;20.00000;10.00000;14.00000;16.00000;4.15170;30.57246;-6.11253;142.43323;0.00000;0.02000;10.00000;3.00000;0.00000;0.00000;0.00000;0.00000;0.00000;1.03907;0.33328;31.17753;-11.30640;0.00000;0.00000;1.92781;
5/22/2017 10:50:37 AM;42;EIS;02:03:05.072;00:03:00.019;1;1;Pan_5pulse_EIS_0dC;4.15246;0.00000;0.00000;;0.00100;6000.00000;106.69676;2.00000;-2.00000;20.00000;10.00000;15.00000;16.00000;4.15021;31.76101;-6.60291;106.66666;0.00000;0.02000;10.00000;3.00000;0.00000;0.00000;0.00000;0.00000;0.00000;1.04021;0.32065;32.44010;-11.74413;0.00000;0.00000;1.95023;
5/22/2017 10:50:49 AM;42;EIS;02:03:16.631;00:03:11.578;1;1;Pan_5pulse_EIS_0dC;4.15053;0.00000;0.00000;;0.00100;6000.00000;80.01129;2.00000;-2.00000;20.00000;10.00000;16.00000;16.00000;4.13281;33.01382;-7.08814;80.00000;0.00000;0.02000;10.00000;3.00000;0.00000;0.00000;0.00000;0.00000;0.00000;1.04101;0.30830;33.76617;-12.11756;0.00000;0.00000;1.92781;
5/22/2017 10:51:01 AM;42;EIS;02:03:28.552;00:03:23.499;1;1;Pan_5pulse_EIS_0dC;4.15117;0.00000;0.00000;;0.00100;6000.00000;60.00000;2.00000;-2.00000;20.00000;10.00000;17.00000;16.00000;4.15299;34.32430;-7.58839;60.00000;0.00000;0.02000;10.00000;3.00000;0.00000;0.00000;0.00000;0.00000;0.00000;1.04143;0.29626;35.15311;-12.46638;0.00000;0.00000;1.93902;
5/22/2017 10:51:12 AM;42;EIS;02:03:40.046;00:03:34.993;1;1;Pan_5pulse_EIS_0dC;4.14988;0.00000;0.00000;;0.00100;6000.00000;44.99365;2.00000;-2.00000;20.00000;10.00000;18.00000;16.00000;4.14670;35.71529;-8.10508;44.94382;0.00000;0.02000;10.00000;3.00000;0.00000;0.00000;0.00000;0.00000;0.00000;1.04190;0.28449;36.62341;-12.78591;0.00000;0.00000;1.93902;
5/22/2017 10:51:24 AM;42;EIS;02:03:51.766;00:03:46.713;1;1;Pan_5pulse_EIS_0dC;4.15053;0.00000;0.00000;;0.00100;6000.00000;33.74048;2.00000;-2.00000;20.00000;10.00000;19.00000;16.00000;4.15154;37.16736;-8.64634;33.70787;0.00000;0.02000;10.00000;3.00000;0.00000;0.00000;0.00000;0.00000;0.00000;1.04147;0.27292;38.15982;-13.09595;0.00000;0.00000;1.92781;
5/22/2017 10:51:36 AM;42;EIS;02:04:03.941;00:03:58.888;1;1;Pan_5pulse_EIS_0dC;4.15117;0.00000;0.00000;;0.00100;6000.00000;25.30179;2.00000;-2.00000;20.00000;10.00000;20.00000;16.00000;4.13433;38.67007;-9.21272;25.31646;0.00000;0.02000;10.00000;3.00000;0.00000;0.00000;0.00000;0.00000;0.00000;1.04127;0.26194;39.75234;-13.40029;0.00000;0.00000;1.93902;
5/22/2017 10:51:48 AM;42;EIS;02:04:15.621;00:04:10.568;1;1;Pan_5pulse_EIS_0dC;4.14988;0.00000;0.00000;;0.00100;6000.00000;18.97367;2.00000;-2.00000;20.00000;10.00000;21.00000;16.00000;4.13341;40.21796;-9.82152;18.98734;0.00000;0.02000;10.00000;3.00000;0.00000;0.00000;0.00000;0.00000;0.00000;1.04224;0.25175;41.39984;-13.72345;0.00000;0.00000;1.93902;
5/22/2017 10:52:00 AM;42;EIS;02:04:27.567;00:04:22.514;1;1;Pan_5pulse_EIS_0dC;4.15053;0.00000;0.00000;;0.00100;6000.00000;14.22824;2.00000;-2.00000;20.00000;10.00000;22.00000;16.00000;4.13061;41.78481;-10.51846;14.21801;0.00000;0.02000;10.00000;3.00000;0.00000;0.00000;0.00000;0.00000;0.00000;1.04052;0.24148;43.08838;-14.12946;0.00000;0.00000;1.92781;
5/22/2017 10:52:11 AM;42;EIS;02:04:39.180;00:04:34.127;1;1;Pan_5pulse_EIS_0dC;4.14924;0.00000;0.00000;;0.00100;6000.00000;10.66968;2.00000;-2.00000;20.00000;10.00000;23.00000;16.00000;4.14391;43.31306;-11.34843;10.67616;0.00000;0.02000;10.00000;3.00000;0.00000;0.00000;0.00000;0.00000;0.00000;1.03935;0.23213;44.77508;-14.68201;0.00000;0.00000;2.12956;
5/22/2017 10:52:23 AM;42;EIS;02:04:50.942;00:04:45.889;1;1;Pan_5pulse_EIS_0dC;4.14988;0.00000;0.00000;;0.00100;6000.00000;8.00113;2.00000;-2.00000;20.00000;10.00000;24.00000;16.00000;4.13426;44.79996;-12.44012;8.00000;0.00000;0.02000;10.00000;3.00000;0.00000;0.00000;0.00000;0.00000;0.00000;1.03861;0.22338;46.49509;-15.51899;0.00000;0.00000;1.92781;
5/22/2017 10:52:35 AM;42;EIS;02:05:03.136;00:04:58.083;1;1;Pan_5pulse_EIS_0dC;4.15053;0.00000;0.00000;;0.00100;6000.00000;6.00000;2.00000;-2.00000;20.00000;10.00000;25.00000;16.00000;4.12998;46.18754;-13.90035;6.00000;0.00000;0.02000;10.00000;3.00000;0.00000;0.00000;0.00000;0.00000;0.00000;1.03698;0.21499;48.23390;-16.74941;0.00000;0.00000;1.92781;
5/22/2017 10:52:47 AM;42;EIS;02:05:14.755;00:05:09.702;1;1;Pan_5pulse_EIS_0dC;4.14860;0.00000;0.00000;;0.00100;6000.00000;4.49937;2.00000;-2.00000;20.00000;10.00000;26.00000;16.00000;4.14668;47.53689;-15.93368;4.50450;0.00000;0.02000;10.00000;3.00000;0.00000;0.00000;0.00000;0.00000;0.00000;1.03986;0.20741;50.13619;-18.53041;0.00000;0.00000;1.93902;
5/22/2017 10:52:59 AM;42;EIS;02:05:26.851;00:05:21.798;1;1;Pan_5pulse_EIS_0dC;4.14924;0.00000;0.00000;;0.00100;6000.00000;3.37405;2.00000;-2.00000;20.00000;10.00000;27.00000;16.00000;4.15088;48.95333;-18.76358;3.37079;0.00000;0.02000;10.00000;3.00000;0.00000;0.00000;0.00000;0.00000;0.00000;1.04572;0.19947;52.42614;-20.97159;0.00000;0.00000;1.91660;
5/22/2017 10:53:10 AM;42;EIS;02:05:38.331;00:05:33.278;1;1;Pan_5pulse_EIS_0dC;4.14795;0.00000;0.00000;;0.00100;6000.00000;2.53018;2.00000;-2.00000;20.00000;10.00000;28.00000;16.00000;4.14864;50.47852;-22.57555;2.53378;0.00000;0.02000;10.00000;3.00000;0.00000;0.00000;0.00000;0.00000;0.00000;1.05475;0.19074;55.29680;-24.09566;0.00000;0.00000;2.14077;
5/22/2017 10:53:22 AM;42;EIS;02:05:50.295;00:05:45.242;1;1;Pan_5pulse_EIS_0dC;4.14860;0.00000;0.00000;;0.00100;6000.00000;1.89737;2.00000;-2.00000;20.00000;10.00000;29.00000;16.00000;4.13740;52.31420;-27.66392;1.89873;0.00000;0.02000;10.00000;3.00000;0.00000;0.00000;0.00000;0.00000;0.00000;1.07029;0.18086;59.17827;-27.87003;0.00000;0.00000;1.93902;
5/22/2017 10:53:34 AM;42;EIS;02:06:01.530;00:05:56.477;1;1;Pan_5pulse_EIS_0dC;4.14667;0.00000;0.00000;;0.00100;6000.00000;1.42282;2.00000;-2.00000;20.00000;10.00000;30.00000;16.00000;4.14713;54.60493;-34.41571;1.42045;0.00000;0.02000;10.00000;3.00000;0.00000;0.00000;0.00000;0.00000;0.00000;1.09052;0.16895;64.54564;-32.22190;0.00000;0.00000;1.92781;
5/22/2017 10:53:46 AM;42;EIS;02:06:13.533;00:06:08.480;1;1;Pan_5pulse_EIS_0dC;4.14731;0.00000;0.00000;;0.00100;6000.00000;1.06697;2.00000;-2.00000;20.00000;10.00000;31.00000;16.00000;4.12954;57.97410;-42.90365;1.06838;0.00000;0.02000;10.00000;3.00000;0.00000;0.00000;0.00000;0.00000;0.00000;1.11730;0.15492;72.12295;-36.50324;0.00000;0.00000;1.98385;
5/22/2017 10:53:58 AM;42;EIS;02:06:25.734;00:06:20.681;1;1;Pan_5pulse_EIS_0dC;4.14860;0.00000;0.00000;;0.00100;6000.00000;0.80011;2.00000;-2.00000;20.00000;10.00000;32.00000;16.00000;4.12824;62.27721;-53.59491;0.79957;0.00000;0.02000;10.00000;3.00000;0.00000;0.00000;0.00000;0.00000;0.00000;1.13886;0.13861;82.16364;-40.71483;0.00000;0.00000;1.93902;
5/22/2017 10:54:09 AM;42;EIS;02:06:37.265;00:06:32.212;1;1;Pan_5pulse_EIS_0dC;4.14602;0.00000;0.00000;;0.00100;6000.00000;0.60000;2.00000;-2.00000;20.00000;10.00000;33.00000;16.00000;4.14669;68.16576;-66.39352;0.59904;0.00000;0.02000;10.00000;3.00000;0.00000;0.00000;0.00000;0.00000;0.00000;1.15814;0.12171;95.15604;-44.24542;0.00000;0.00000;1.92781;
5/22/2017 10:54:20 AM;42;EIS;02:06:48.103;00:06:43.050;1;1;Pan_5pulse_EIS_0dC;4.14731;0.00000;0.00000;;0.00100;6000.00000;0.44994;2.00000;-2.00000;20.00000;10.00000;34.00000;16.00000;4.14813;76.23608;-80.56568;0.44964;0.00000;0.02000;10.00000;3.00000;0.00000;0.00000;0.00000;0.00000;0.00000;1.16602;0.10512;110.91784;-46.58165;0.00000;0.00000;1.92781;
5/22/2017 10:54:31 AM;42;EIS;02:06:58.457;00:06:53.404;1;1;Pan_5pulse_EIS_0dC;4.14474;0.00000;0.00000;;0.00100;6000.00000;0.33740;2.00000;-2.00000;20.00000;10.00000;35.00000;16.00000;4.12759;85.64787;-95.16868;0.33723;0.00000;0.02000;10.00000;3.00000;0.00000;0.00000;0.00000;0.00000;0.00000;1.15421;0.09015;128.03372;-48.01410;0.00000;0.00000;1.92781;
5/22/2017 10:54:44 AM;42;EIS;02:07:12.171;00:07:07.118;1;1;Pan_5pulse_EIS_0dC;4.14602;0.00000;0.00000;;0.00100;6000.00000;0.25302;2.00000;-2.00000;20.00000;10.00000;36.00000;16.00000;4.12738;108.46623;-107.05356;0.25270;0.00000;0.02000;10.00000;3.00000;0.00000;0.00000;0.00000;0.00000;0.00000;1.19063;0.07813;152.39878;-44.62445;0.00000;0.00000;1.92781;
5/22/2017 10:55:02 AM;42;EIS;02:07:30.133;00:07:25.080;1;1;Pan_5pulse_EIS_0dC;4.14667;0.00000;0.00000;;0.00100;6000.00000;0.18974;2.00000;-2.00000;20.00000;10.00000;37.00000;16.00000;4.14841;132.07830;-113.57586;0.18978;0.00000;0.02000;10.00000;3.00000;0.00000;0.00000;0.00000;0.00000;0.00000;1.14260;0.06559;174.19574;-40.69267;0.00000;0.00000;1.92781;
5/22/2017 10:55:25 AM;42;EIS;02:07:52.894;00:07:47.841;1;1;Pan_5pulse_EIS_0dC;4.14474;0.00000;0.00000;;0.00100;6000.00000;0.14228;2.00000;-2.00000;20.00000;10.00000;38.00000;16.00000;4.14589;157.57467;-113.16658;0.14248;0.00000;0.02000;10.00000;3.00000;0.00000;0.00000;0.00000;0.00000;0.00000;1.11392;0.05742;194.00116;-35.68506;0.00000;0.00000;1.92781;
5/22/2017 10:55:56 AM;42;EIS;02:08:23.389;00:08:18.336;1;1;Pan_5pulse_EIS_0dC;4.14667;0.00000;0.00000;;0.00100;6000.00000;0.10670;2.00000;-2.00000;20.00000;10.00000;39.00000;16.00000;4.13164;186.54229;-105.11115;0.10678;0.00000;0.02000;10.00000;3.00000;0.00000;0.00000;0.00000;0.00000;0.00000;1.10282;0.05151;214.11768;-29.39999;0.00000;0.00000;1.92781;
5/22/2017 10:56:35 AM;42;EIS;02:09:02.560;00:08:57.507;1;1;Pan_5pulse_EIS_0dC;4.14409;0.00000;0.00000;;0.00100;6000.00000;0.08001;2.00000;-2.00000;20.00000;10.00000;40.00000;16.00000;4.14468;203.91510;-93.26291;0.07999;0.00000;0.02000;10.00000;3.00000;0.00000;0.00000;0.00000;0.00000;0.00000;1.04736;0.04671;224.23055;-24.57753;0.00000;0.00000;1.92781;
5/22/2017 10:57:27 AM;42;EIS;02:09:54.484;00:09:49.431;1;1;Pan_5pulse_EIS_0dC;4.14409;0.00000;0.00000;;0.00100;6000.00000;0.06000;2.00000;-2.00000;20.00000;10.00000;41.00000;16.00000;4.13148;223.61012;-78.86665;0.05994;0.00000;0.02000;10.00000;3.00000;0.00000;0.00000;0.00000;0.00000;0.00000;1.05750;0.04460;237.11059;-19.42760;0.00000;0.00000;1.92781;
5/22/2017 10:58:35 AM;42;EIS;02:11:02.510;00:10:57.457;1;1;Pan_5pulse_EIS_0dC;4.14152;0.00000;0.00000;;0.00100;6000.00000;0.04499;2.00000;-2.00000;20.00000;10.00000;42.00000;16.00000;4.14275;232.28540;-65.97288;0.04507;0.00000;0.02000;10.00000;3.00000;0.00000;0.00000;0.00000;0.00000;0.00000;1.01887;0.04219;241.47241;-15.85542;0.00000;0.00000;1.92781;
5/22/2017 11:00:06 AM;42;EIS;02:12:33.407;00:12:28.354;1;1;Pan_5pulse_EIS_0dC;4.14216;0.00000;0.00000;;0.00100;6000.00000;0.03374;2.00000;-2.00000;20.00000;10.00000;43.00000;16.00000;4.14282;240.92868;-54.43111;0.03377;0.00000;0.02000;10.00000;3.00000;0.00000;0.00000;0.00000;0.00000;0.00000;1.02230;0.04139;247.00076;-12.73066;0.00000;0.00000;1.93902;
5/22/2017 11:02:06 AM;42;EIS;02:14:34.062;00:14:29.009;1;1;Pan_5pulse_EIS_0dC;4.14088;0.00000;0.00000;;0.00100;6000.00000;0.02530;2.00000;-2.00000;20.00000;10.00000;44.00000;16.00000;4.12998;240.10056;-45.67944;0.02531;0.00000;0.02000;10.00000;3.00000;0.00000;0.00000;0.00000;0.00000;0.00000;0.99016;0.04051;244.40722;-10.77186;0.00000;0.00000;1.93902;
5/22/2017 11:04:46 AM;42;EIS;02:17:13.978;00:17:08.925;1;1;Pan_5pulse_EIS_0dC;4.13766;0.00000;0.00000;;0.00100;6000.00000;0.01897;2.00000;-2.00000;20.00000;10.00000;45.00000;16.00000;4.12842;241.18091;-39.80956;0.01896;0.00000;0.02000;10.00000;3.00000;0.00000;0.00000;0.00000;0.00000;0.00000;1.00007;0.04091;244.44434;-9.37279;0.00000;0.00000;2.14077;
5/22/2017 11:08:19 AM;42;EIS;02:20:47.043;00:20:41.990;1;1;Pan_5pulse_EIS_0dC;4.13573;0.00000;0.00000;;0.00100;6000.00000;0.01423;2.00000;-2.00000;20.00000;10.00000;46.00000;16.00000;4.13745;242.29719;-35.47223;0.01422;0.00000;0.02000;10.00000;3.00000;0.00000;0.00000;0.00000;0.00000;0.00000;1.00197;0.04092;244.87998;-8.32891;0.00000;0.00000;2.14077;
5/22/2017 11:13:03 AM;42;EIS;02:25:30.487;00:25:25.434;1;1;Pan_5pulse_EIS_0dC;4.13187;0.00000;0.00000;;0.00100;6000.00000;0.01067;2.00000;-2.00000;20.00000;10.00000;47.00000;16.00000;4.12351;237.38597;-33.94243;0.01065;0.00000;0.02000;10.00000;3.00000;0.00000;0.00000;0.00000;0.00000;0.00000;0.97880;0.04082;239.80031;-8.13723;0.00000;0.00000;1.93902;
5/22/2017 11:19:19 AM;42;EIS;02:31:47.324;00:31:42.271;1;1;Pan_5pulse_EIS_0dC;4.12865;0.00000;0.00000;;0.00100;6000.00000;0.00800;2.00000;-2.00000;20.00000;10.00000;48.00000;16.00000;4.13029;235.34769;-33.09463;0.00800;0.00000;0.02000;10.00000;3.00000;0.00000;0.00000;0.00000;0.00000;0.00000;0.99149;0.04172;237.66318;-8.00446;0.00000;0.00000;2.15198;
5/22/2017 11:27:42 AM;42;EIS;02:40:09.557;00:40:04.504;1;1;Pan_5pulse_EIS_0dC;4.12479;0.00000;0.00000;;0.00100;6000.00000;0.00600;2.00000;-2.00000;20.00000;10.00000;49.00000;16.00000;4.12665;229.18428;-33.92351;0.00600;0.00000;0.02000;10.00000;3.00000;0.00000;0.00000;0.00000;0.00000;0.00000;0.97433;0.04205;231.68133;-8.41970;0.00000;0.00000;2.12956;
5/22/2017 11:38:52 AM;42;EIS;02:51:19.534;00:51:14.481;1;1;Pan_5pulse_EIS_0dC;4.11900;0.00000;0.00000;;0.00100;6000.00000;0.00450;2.00000;-2.00000;20.00000;10.00000;50.00000;16.00000;4.11125;221.65802;-36.18679;0.00449;0.00000;0.02000;10.00000;3.00000;0.00000;0.00000;0.00000;0.00000;0.00000;0.96933;0.04316;224.59244;-9.27203;0.00000;0.00000;1.95023;
5/22/2017 11:53:43 AM;42;EIS;03:06:11.018;01:06:05.965;1;1;Pan_5pulse_EIS_0dC;4.11321;0.00000;0.00000;;0.00100;6000.00000;0.00337;2.00000;-2.00000;20.00000;10.00000;51.00000;16.00000;4.10559;216.35200;-38.34951;0.00338;0.00000;0.02000;10.00000;3.00000;0.00000;0.00000;0.00000;0.00000;0.00000;0.97857;0.04454;219.72454;-10.05157;0.00000;0.00000;1.93902;
5/22/2017 12:13:30 PM;42;EIS;03:25:57.553;01:25:52.500;1;1;Pan_5pulse_EIS_0dC;4.10549;0.00000;0.00000;;0.00100;6000.00000;0.00253;2.00000;-2.00000;20.00000;10.00000;52.00000;16.00000;4.09892;208.55886;-41.00525;0.00253;0.00000;0.02000;10.00000;3.00000;0.00000;0.00000;0.00000;0.00000;0.00000;0.96729;0.04551;212.55170;-11.12318;0.00000;0.00000;1.91660;
5/22/2017 12:39:54 PM;42;EIS;03:52:21.760;01:52:16.707;1;1;Pan_5pulse_EIS_0dC;4.09777;0.00000;0.00000;;0.00100;6000.00000;0.00190;2.00000;-2.00000;20.00000;10.00000;53.00000;16.00000;4.09168;199.82579;-43.24014;0.00190;0.00000;0.02000;10.00000;3.00000;0.00000;0.00000;0.00000;0.00000;0.00000;0.96213;0.04706;204.45062;-12.20994;0.00000;0.00000;1.93902;
5/22/2017 1:15:03 PM;42;EIS;04:27:31.119;02:27:26.066;1;1;Pan_5pulse_EIS_0dC;4.08876;0.00000;0.00000;;0.00100;6000.00000;0.00142;2.00000;-2.00000;20.00000;10.00000;54.00000;16.00000;4.09035;188.97417;-45.07292;0.00142;0.00000;0.02000;10.00000;3.00000;0.00000;0.00000;0.00000;0.00000;0.00000;0.94981;0.04889;194.27508;-13.41518;0.00000;0.00000;1.93902;

File: 0degC/EIS/3623_EIS00002.csv


Measurement ID;3623
Battery name;NCR18650PF_SN002
Battery Name;NCR
Circuit;Circ006
Program;458 - Pan_5pulse_EIS_0dC
Start Time;5/22/2017 8:47:26 AM
End Time;5/30/2017 7:42:20 AM
Test section;EIS00002
Comment;0degC EIS vs SOC
OrderNo;
Producer; Panasonic
Type; NCR
Nominal Voltage; 3.7
Nominal Current; 0
Nominal Capacity; 2.9
Cells; 1
Maximum Voltage; 4.25
Gassing Voltage; 4.3
Break Voltage; 0
Charge Factor; 0
Impedance; 0
Cold Cranking Current; 15
Energy Density; 0
Comment;



Time Stamp;Step;Status;Prog Time;Step Time;Cycle;Cycle Level;Procedure;Voltage;Current;AhAccu;Energy;StartFreq;EndFreq;SetFreq;AAcMax;VAcMin;VAcMax;mvIdeal;Go;Status;U1;Zreal1;Zimg1;ActFreq;EisError;AACStart;MinIntervalTime;CountOfPeriods;UIdeal;AStart;MinDuration;MinPeriods;RemTime;VRelativ;AAmplitude;Betrag;Phase;ChamberT;ChamberSP;Temp45;
;;;;;;;;[V];[A];[Ah];[Wh];[EIS];[EIS];[EIS];[EIS];[EIS];[EIS];[EIS];[EIS];[EIS];[EIS];[EIS];[EIS];[EIS];[EIS];[EIS];[EIS];[EIS];[EIS];[EIS];[EIS];[EIS];[EIS];[EIS];[EIS];[EIS];[EIS];[ChamberT];[ChamberSP];[C1];
5/22/2017 2:28:01 PM;42;EIS;05:40:28.833;00:00:21.674;2;1;Pan_5pulse_EIS_0dC;4.03922;0.00000;-0.14501;;0.00100;6000.00000;6000.00000;2.00000;-2.00000;20.00000;10.00000;1.00000;16.00000;4.04059;23.76075;7.70636;6000.00000;0.00000;0.02000;10.00000;3.00000;0.00000;0.00000;0.00000;0.00000;0.00000;0.99447;0.39812;24.97922;17.96951;0.00000;0.00000;2.15198;
5/22/2017 2:28:12 PM;42;EIS;05:40:39.511;00:00:32.352;2;1;Pan_5pulse_EIS_0dC;4.03922;0.00000;-0.14501;;0.00100;6000.00000;4499.36526;2.00000;-2.00000;20.00000;10.00000;2.00000;16.00000;4.04170;23.46950;5.61109;4571.42871;0.00000;0.02000;10.00000;3.00000;0.00000;0.00000;0.00000;0.00000;0.00000;0.96476;0.39980;24.13093;13.44589;0.00000;0.00000;2.15198;
5/22/2017 2:28:23 PM;42;EIS;05:40:50.290;00:00:43.131;2;1;Pan_5pulse_EIS_0dC;4.03922;0.00000;-0.14501;;0.00100;6000.00000;3374.04795;2.00000;-2.00000;20.00000;10.00000;3.00000;16.00000;4.04310;23.35018;3.71245;3428.57153;0.00000;0.02000;10.00000;3.00000;0.00000;0.00000;0.00000;0.00000;0.00000;0.97875;0.41396;23.64346;9.03386;0.00000;0.00000;2.15198;
5/22/2017 2:28:33 PM;42;EIS;05:41:00.957;00:00:53.798;2;1;Pan_5pulse_EIS_0dC;4.03986;0.00000;-0.14501;;0.00100;6000.00000;2530.17902;2.00000;-2.00000;20.00000;10.00000;4.00000;16.00000;4.04110;23.42458;2.01429;2526.31567;0.00000;0.02000;10.00000;3.00000;0.00000;0.00000;0.00000;0.00000;0.00000;0.99371;0.42266;23.51103;4.91479;0.00000;0.00000;2.15198;
5/22/2017 2:28:44 PM;42;EIS;05:41:11.790;00:01:04.631;2;1;Pan_5pulse_EIS_0dC;4.03986;0.00000;-0.14501;;0.00100;6000.00000;1897.36660;2.00000;-2.00000;20.00000;10.00000;5.00000;16.00000;4.04205;23.66438;0.65243;1882.35291;0.00000;0.02000;10.00000;3.00000;0.00000;0.00000;0.00000;0.00000;0.00000;1.00655;0.42518;23.67337;1.57926;0.00000;0.00000;2.15198;
5/22/2017 2:28:55 PM;42;EIS;05:41:22.610;00:01:15.451;2;1;Pan_5pulse_EIS_0dC;4.03986;0.00000;-0.14501;;0.00100;6000.00000;1422.82422;2.00000;-2.00000;20.00000;10.00000;6.00000;16.00000;4.04716;24.00671;-0.41148;1432.83582;0.00000;0.02000;10.00000;3.00000;0.00000;0.00000;0.00000;0.00000;0.00000;1.01400;0.42232;24.01024;-0.98197;0.00000;0.00000;1.95023;
5/22/2017 2:29:06 PM;42;EIS;05:41:33.519;00:01:26.360;2;1;Pan_5pulse_EIS_0dC;4.03986;0.00000;-0.14501;;0.00100;6000.00000;1066.96765;2.00000;-2.00000;20.00000;10.00000;7.00000;16.00000;4.04753;24.48182;-1.39193;1066.66663;0.00000;0.02000;10.00000;3.00000;0.00000;0.00000;0.00000;0.00000;0.00000;1.02107;0.41640;24.52135;-3.25409;0.00000;0.00000;2.15198;
5/22/2017 2:29:17 PM;42;EIS;05:41:44.451;00:01:37.292;2;1;Pan_5pulse_EIS_0dC;4.03986;0.00000;-0.14501;;0.00100;6000.00000;800.11286;2.00000;-2.00000;20.00000;10.00000;8.00000;16.00000;4.03452;25.04200;-2.21763;800.00000;0.00000;0.02000;10.00000;3.00000;0.00000;0.00000;0.00000;0.00000;0.00000;1.02510;0.40776;25.14000;-5.06070;0.00000;0.00000;1.93902;
5/22/2017 2:29:28 PM;42;EIS;05:41:55.564;00:01:48.405;2;1;Pan_5pulse_EIS_0dC;4.03986;0.00000;-0.14501;;0.00100;6000.00000;600.00000;2.00000;-2.00000;20.00000;10.00000;9.00000;16.00000;4.04774;25.68750;-2.94878;600.00000;0.00000;0.02000;10.00000;3.00000;0.00000;0.00000;0.00000;0.00000;0.00000;1.02844;0.39775;25.85619;-6.54857;0.00000;0.00000;2.16318;
5/22/2017 2:29:39 PM;42;EIS;05:42:06.887;00:01:59.728;2;1;Pan_5pulse_EIS_0dC;4.03986;0.00000;-0.14501;;0.00100;6000.00000;449.93653;2.00000;-2.00000;20.00000;10.00000;10.00000;16.00000;4.04181;26.41764;-3.60519;450.70422;0.00000;0.02000;10.00000;3.00000;0.00000;0.00000;0.00000;0.00000;0.00000;1.03102;0.38669;26.66250;-7.77109;0.00000;0.00000;2.15198;
5/22/2017 2:29:51 PM;42;EIS;05:42:18.387;00:02:11.228;2;1;Pan_5pulse_EIS_0dC;4.03986;0.00000;-0.14501;;0.00100;6000.00000;337.40480;2.00000;-2.00000;20.00000;10.00000;11.00000;16.00000;4.04550;27.24948;-4.21832;336.84210;0.00000;0.02000;10.00000;3.00000;0.00000;0.00000;0.00000;0.00000;0.00000;1.03406;0.37501;27.57405;-8.79975;0.00000;0.00000;1.93902;
5/22/2017 2:30:02 PM;42;EIS;05:42:30.196;00:02:23.037;2;1;Pan_5pulse_EIS_0dC;4.03986;0.00000;-0.14501;;0.00100;6000.00000;253.01790;2.00000;-2.00000;20.00000;10.00000;12.00000;16.00000;4.04222;28.14681;-4.77668;253.29816;0.00000;0.02000;10.00000;3.00000;0.00000;0.00000;0.00000;0.00000;0.00000;1.03528;0.36263;28.54924;-9.63167;0.00000;0.00000;1.95023;
5/22/2017 2:30:15 PM;42;EIS;05:42:42.497;00:02:35.338;2;1;Pan_5pulse_EIS_0dC;4.03986;0.00000;-0.14501;;0.00100;6000.00000;189.73666;2.00000;-2.00000;20.00000;10.00000;13.00000;16.00000;4.04229;29.13375;-5.30346;189.72333;0.00000;0.02000;10.00000;3.00000;0.00000;0.00000;0.00000;0.00000;0.00000;1.03808;0.35055;29.61253;-10.31705;0.00000;0.00000;2.15198;
5/22/2017 2:30:26 PM;42;EIS;05:42:54.167;00:02:47.008;2;1;Pan_5pulse_EIS_0dC;4.03986;0.00000;-0.14501;;0.00100;6000.00000;142.28242;2.00000;-2.00000;20.00000;10.00000;14.00000;16.00000;4.05237;30.18652;-5.79968;142.43323;0.00000;0.02000;10.00000;3.00000;0.00000;0.00000;0.00000;0.00000;0.00000;1.03745;0.33751;30.73861;-10.87561;0.00000;0.00000;2.14077;
5/22/2017 2:30:39 PM;42;EIS;05:43:06.281;00:02:59.122;2;1;Pan_5pulse_EIS_0dC;4.03986;0.00000;-0.14501;;0.00100;6000.00000;106.69676;2.00000;-2.00000;20.00000;10.00000;15.00000;16.00000;4.04828;31.31854;-6.27661;106.66666;0.00000;0.02000;10.00000;3.00000;0.00000;0.00000;0.00000;0.00000;0.00000;1.03875;0.32520;31.94130;-11.33262;0.00000;0.00000;1.93902;
5/22/2017 2:30:50 PM;42;EIS;05:43:17.842;00:03:10.683;2;1;Pan_5pulse_EIS_0dC;4.04051;0.00000;-0.14501;;0.00100;6000.00000;80.01129;2.00000;-2.00000;20.00000;10.00000;16.00000;16.00000;4.03636;32.51665;-6.74707;80.00000;0.00000;0.02000;10.00000;3.00000;0.00000;0.00000;0.00000;0.00000;0.00000;1.03990;0.31313;33.20927;-11.72229;0.00000;0.00000;2.14077;
5/22/2017 2:31:02 PM;42;EIS;05:43:29.630;00:03:22.471;2;1;Pan_5pulse_EIS_0dC;4.04051;0.00000;-0.14501;;0.00100;6000.00000;60.00000;2.00000;-2.00000;20.00000;10.00000;17.00000;16.00000;4.03309;33.76970;-7.23120;60.00000;0.00000;0.02000;10.00000;3.00000;0.00000;0.00000;0.00000;0.00000;0.00000;1.04029;0.30123;34.53524;-12.08638;0.00000;0.00000;2.14077;
5/22/2017 2:31:13 PM;42;EIS;05:43:41.049;00:03:33.890;2;1;Pan_5pulse_EIS_0dC;4.04051;0.00000;-0.14501;;0.00100;6000.00000;44.99365;2.00000;-2.00000;20.00000;10.00000;18.00000;16.00000;4.03728;35.10660;-7.72795;44.94382;0.00000;0.02000;10.00000;3.00000;0.00000;0.00000;0.00000;0.00000;0.00000;1.04086;0.28955;35.94710;-12.41443;0.00000;0.00000;2.15198;
5/22/2017 2:31:25 PM;42;EIS;05:43:52.775;00:03:45.616;2;1;Pan_5pulse_EIS_0dC;4.04051;0.00000;-0.14501;;0.00100;6000.00000;33.74048;2.00000;-2.00000;20.00000;10.00000;19.00000;16.00000;4.04261;36.51465;-8.24496;33.70787;0.00000;0.02000;10.00000;3.00000;0.00000;0.00000;0.00000;0.00000;0.00000;1.04097;0.27808;37.43393;-12.72394;0.00000;0.00000;2.14077;
5/22/2017 2:31:37 PM;42;EIS;05:44:05.000;00:03:57.841;2;1;Pan_5pulse_EIS_0dC;4.04051;0.00000;-0.14501;;0.00100;6000.00000;25.30179;2.00000;-2.00000;20.00000;10.00000;20.00000;16.00000;4.03512;37.99598;-8.78301;25.31646;0.00000;0.02000;10.00000;3.00000;0.00000;0.00000;0.00000;0.00000;0.00000;1.04135;0.26703;38.99789;-13.01567;0.00000;0.00000;1.93902;
5/22/2017 2:31:49 PM;42;EIS;05:44:16.525;00:04:09.366;2;1;Pan_5pulse_EIS_0dC;4.04051;0.00000;-0.14501;;0.00100;6000.00000;18.97367;2.00000;-2.00000;20.00000;10.00000;21.00000;16.00000;4.03245;39.54725;-9.35315;18.98734;0.00000;0.02000;10.00000;3.00000;0.00000;0.00000;0.00000;0.00000;0.00000;1.04286;0.25662;40.63824;-13.30628;0.00000;0.00000;1.93902;
5/22/2017 2:32:01 PM;42;EIS;05:44:28.414;00:04:21.255;2;1;Pan_5pulse_EIS_0dC;4.04051;0.00000;-0.14501;;0.00100;6000.00000;14.22824;2.00000;-2.00000;20.00000;10.00000;22.00000;16.00000;4.03234;41.13879;-9.98662;14.21801;0.00000;0.02000;10.00000;3.00000;0.00000;0.00000;0.00000;0.00000;0.00000;1.04140;0.24600;42.33359;-13.64486;0.00000;0.00000;2.02869;
5/22/2017 2:32:12 PM;42;EIS;05:44:40.055;00:04:32.896;2;1;Pan_5pulse_EIS_0dC;4.04051;0.00000;-0.14501;;0.00100;6000.00000;10.66968;2.00000;-2.00000;20.00000;10.00000;23.00000;16.00000;4.04277;42.74247;-10.72089;10.67616;0.00000;0.02000;10.00000;3.00000;0.00000;0.00000;0.00000;0.00000;0.00000;1.04112;0.23626;44.06650;-14.08074;0.00000;0.00000;2.14077;
5/22/2017 2:32:24 PM;42;EIS;05:44:51.851;00:04:44.692;2;1;Pan_5pulse_EIS_0dC;4.04051;0.00000;-0.14501;;0.00100;6000.00000;8.00113;2.00000;-2.00000;20.00000;10.00000;24.00000;16.00000;4.04286;44.40746;-11.66506;8.00000;0.00000;0.02000;10.00000;3.00000;0.00000;0.00000;0.00000;0.00000;0.00000;1.04226;0.22700;45.91401;-14.71808;0.00000;0.00000;2.14077;
5/22/2017 2:32:36 PM;42;EIS;05:45:04.039;00:04:56.880;2;1;Pan_5pulse_EIS_0dC;4.04051;0.00000;-0.14501;;0.00100;6000.00000;6.00000;2.00000;-2.00000;20.00000;10.00000;25.00000;16.00000;4.04291;46.12751;-12.87064;6.00000;0.00000;0.02000;10.00000;3.00000;0.00000;0.00000;0.00000;0.00000;0.00000;1.04249;0.21769;47.88946;-15.59033;0.00000;0.00000;2.14077;
5/22/2017 2:32:48 PM;42;EIS;05:45:15.698;00:05:08.539;2;1;Pan_5pulse_EIS_0dC;4.04051;0.00000;-0.14501;;0.00100;6000.00000;4.49937;2.00000;-2.00000;20.00000;10.00000;26.00000;16.00000;4.04971;48.06606;-14.44929;4.50450;0.00000;0.02000;10.00000;3.00000;0.00000;0.00000;0.00000;0.00000;0.00000;1.04837;0.20888;50.19091;-16.73147;0.00000;0.00000;1.93902;
5/22/2017 2:33:00 PM;42;EIS;05:45:27.773;00:05:20.614;2;1;Pan_5pulse_EIS_0dC;4.04051;0.00000;-0.14501;;0.00100;6000.00000;3.37405;2.00000;-2.00000;20.00000;10.00000;27.00000;16.00000;4.05303;50.41606;-16.45507;3.37079;0.00000;0.02000;10.00000;3.00000;0.00000;0.00000;0.00000;0.00000;0.00000;1.05667;0.19925;53.03347;-18.07593;0.00000;0.00000;1.93902;
5/22/2017 2:33:11 PM;42;EIS;05:45:39.124;00:05:31.965;2;1;Pan_5pulse_EIS_0dC;4.04051;0.00000;-0.14501;;0.00100;6000.00000;2.53018;2.00000;-2.00000;20.00000;10.00000;28.00000;16.00000;4.04525;53.35962;-18.79761;2.53378;0.00000;0.02000;10.00000;3.00000;0.00000;0.00000;0.00000;0.00000;0.00000;1.06681;0.18857;56.57383;-19.40642;0.00000;0.00000;1.93902;
5/22/2017 2:33:23 PM;42;EIS;05:45:50.970;00:05:43.811;2;1;Pan_5pulse_EIS_0dC;4.04115;0.00000;-0.14501;;0.00100;6000.00000;1.89737;2.00000;-2.00000;20.00000;10.00000;29.00000;16.00000;4.04305;57.10453;-21.28370;1.89873;0.00000;0.02000;10.00000;3.00000;0.00000;0.00000;0.00000;0.00000;0.00000;1.07721;0.17676;60.94196;-20.44117;0.00000;0.00000;1.93902;
5/22/2017 2:33:35 PM;42;EIS;05:46:02.264;00:05:55.105;2;1;Pan_5pulse_EIS_0dC;4.04115;0.00000;-0.14501;;0.00100;6000.00000;1.42282;2.00000;-2.00000;20.00000;10.00000;30.00000;16.00000;4.03578;61.84851;-23.58945;1.42045;0.00000;0.02000;10.00000;3.00000;0.00000;0.00000;0.00000;0.00000;0.00000;1.08608;0.16407;66.19441;-20.87720;0.00000;0.00000;1.93902;
5/22/2017 2:33:47 PM;42;EIS;05:46:14.311;00:06:07.152;2;1;Pan_5pulse_EIS_0dC;4.04115;0.00000;-0.14501;;0.00100;6000.00000;1.06697;2.00000;-2.00000;20.00000;10.00000;31.00000;16.00000;4.03524;67.47518;-25.16168;1.06838;0.00000;0.02000;10.00000;3.00000;0.00000;0.00000;0.00000;0.00000;0.00000;1.08795;0.15107;72.01396;-20.45062;0.00000;0.00000;1.93902;
5/22/2017 2:33:59 PM;42;EIS;05:46:26.410;00:06:19.251;2;1;Pan_5pulse_EIS_0dC;4.04115;0.00000;-0.14501;;0.00100;6000.00000;0.80011;2.00000;-2.00000;20.00000;10.00000;32.00000;16.00000;4.03623;73.58894;-25.58568;0.79957;0.00000;0.02000;10.00000;3.00000;0.00000;0.00000;0.00000;0.00000;0.00000;1.08166;0.13883;77.90994;-19.17173;0.00000;0.00000;1.92781;
5/22/2017 2:34:10 PM;42;EIS;05:46:38.100;00:06:30.941;2;1;Pan_5pulse_EIS_0dC;4.04115;0.00000;-0.14501;;0.00100;6000.00000;0.60000;2.00000;-2.00000;20.00000;10.00000;33.00000;16.00000;4.03590;79.51269;-24.75331;0.59904;0.00000;0.02000;10.00000;3.00000;0.00000;0.00000;0.00000;0.00000;0.00000;1.06879;0.12834;83.27661;-17.29203;0.00000;0.00000;2.12956;
5/22/2017 2:34:21 PM;42;EIS;05:46:48.926;00:06:41.767;2;1;Pan_5pulse_EIS_0dC;4.04115;0.00000;-0.14501;;0.00100;6000.00000;0.44994;2.00000;-2.00000;20.00000;10.00000;34.00000;16.00000;4.03540;84.54516;-22.91054;0.44964;0.00000;0.02000;10.00000;3.00000;0.00000;0.00000;0.00000;0.00000;0.00000;1.05224;0.12013;87.59439;-15.16221;0.00000;0.00000;1.92781;
5/22/2017 2:34:32 PM;42;EIS;05:46:59.314;00:06:52.155;2;1;Pan_5pulse_EIS_0dC;4.04115;0.00000;-0.14501;;0.00100;6000.00000;0.33740;2.00000;-2.00000;20.00000;10.00000;35.00000;16.00000;4.03902;88.75258;-20.60268;0.33723;0.00000;0.02000;10.00000;3.00000;0.00000;0.00000;0.00000;0.00000;0.00000;1.03993;0.11414;91.11252;-13.06895;0.00000;0.00000;1.92781;
5/22/2017 2:34:46 PM;42;EIS;05:47:13.320;00:07:06.161;2;1;Pan_5pulse_EIS_0dC;4.04115;0.00000;-0.14501;;0.00100;6000.00000;0.25302;2.00000;-2.00000;20.00000;10.00000;36.00000;16.00000;4.03684;92.62903;-18.17818;0.25270;0.00000;0.02000;10.00000;3.00000;0.00000;0.00000;0.00000;0.00000;0.00000;1.03993;0.10978;94.39589;-11.10303;0.00000;0.00000;1.93902;
5/22/2017 2:35:04 PM;42;EIS;05:47:31.333;00:07:24.174;2;1;Pan_5pulse_EIS_0dC;4.04115;0.00000;-0.14501;;0.00100;6000.00000;0.18974;2.00000;-2.00000;20.00000;10.00000;37.00000;16.00000;4.03932;95.60346;-16.03864;0.18978;0.00000;0.02000;10.00000;3.00000;0.00000;0.00000;0.00000;0.00000;0.00000;1.02703;0.10595;96.93946;-9.52338;0.00000;0.00000;1.92781;
5/22/2017 2:35:26 PM;42;EIS;05:47:54.073;00:07:46.914;2;1;Pan_5pulse_EIS_0dC;4.04115;0.00000;-0.14501;;0.00100;6000.00000;0.14228;2.00000;-2.00000;20.00000;10.00000;38.00000;16.00000;4.04324;97.91874;-14.40394;0.14248;0.00000;0.02000;10.00000;3.00000;0.00000;0.00000;0.00000;0.00000;0.00000;1.02105;0.10317;98.97249;-8.36825;0.00000;0.00000;1.93902;
5/22/2017 2:35:57 PM;42;EIS;05:48:24.293;00:08:17.134;2;1;Pan_5pulse_EIS_0dC;4.04115;0.00000;-0.14501;;0.00100;6000.00000;0.10670;2.00000;-2.00000;20.00000;10.00000;39.00000;16.00000;4.04333;99.99709;-13.19697;0.10678;0.00000;0.02000;10.00000;3.00000;0.00000;0.00000;0.00000;0.00000;0.00000;1.01839;0.10097;100.86415;-7.51808;0.00000;0.00000;1.92781;
5/22/2017 2:36:36 PM;42;EIS;05:49:03.299;00:08:56.140;2;1;Pan_5pulse_EIS_0dC;4.04115;0.00000;-0.14501;;0.00100;6000.00000;0.08001;2.00000;-2.00000;20.00000;10.00000;40.00000;16.00000;4.04247;101.72656;-12.50925;0.07999;0.00000;0.02000;10.00000;3.00000;0.00000;0.00000;0.00000;0.00000;0.00000;1.01636;0.09916;102.49280;-7.01043;0.00000;0.00000;2.14077;
5/22/2017 2:37:28 PM;42;EIS;05:49:55.222;00:09:48.063;2;1;Pan_5pulse_EIS_0dC;4.04115;0.00000;-0.14501;;0.00100;6000.00000;0.06000;2.00000;-2.00000;20.00000;10.00000;41.00000;16.00000;4.04346;103.41693;-12.22179;0.05994;0.00000;0.02000;10.00000;3.00000;0.00000;0.00000;0.00000;0.00000;0.00000;1.01646;0.09761;104.13661;-6.73994;0.00000;0.00000;1.93902;
5/22/2017 2:38:36 PM;42;EIS;05:51:03.262;00:10:56.103;2;1;Pan_5pulse_EIS_0dC;4.04115;0.00000;-0.14501;;0.00100;6000.00000;0.04499;2.00000;-2.00000;20.00000;10.00000;42.00000;16.00000;4.04352;105.03705;-12.44672;0.04507;0.00000;0.02000;10.00000;3.00000;0.00000;0.00000;0.00000;0.00000;0.00000;1.01518;0.09598;105.77194;-6.75794;0.00000;0.00000;1.92781;
5/22/2017 2:40:06 PM;42;EIS;05:52:33.799;00:12:26.640;2;1;Pan_5pulse_EIS_0dC;4.04179;0.00000;-0.14501;;0.00100;6000.00000;0.03374;2.00000;-2.00000;20.00000;10.00000;43.00000;16.00000;4.04377;106.87575;-13.00765;0.03377;0.00000;0.02000;10.00000;3.00000;0.00000;0.00000;0.00000;0.00000;0.00000;1.01786;0.09454;107.66441;-6.93924;0.00000;0.00000;2.14077;
5/22/2017 2:42:07 PM;42;EIS;05:54:34.559;00:14:27.400;2;1;Pan_5pulse_EIS_0dC;4.04179;0.00000;-0.14501;;0.00100;6000.00000;0.02530;2.00000;-2.00000;20.00000;10.00000;44.00000;16.00000;4.04327;108.84042;-14.07887;0.02531;0.00000;0.02000;10.00000;3.00000;0.00000;0.00000;0.00000;0.00000;0.00000;1.02020;0.09296;109.74722;-7.37047;0.00000;0.00000;1.92781;
5/22/2017 2:44:47 PM;42;EIS;05:57:14.456;00:17:07.297;2;1;Pan_5pulse_EIS_0dC;4.04244;0.00000;-0.14501;;0.00100;6000.00000;0.01897;2.00000;-2.00000;20.00000;10.00000;45.00000;16.00000;4.04369;110.81898;-15.62686;0.01896;0.00000;0.02000;10.00000;3.00000;0.00000;0.00000;0.00000;0.00000;0.00000;1.01904;0.09105;111.91535;-8.02650;0.00000;0.00000;2.12956;
5/22/2017 2:48:20 PM;42;EIS;06:00:47.464;00:20:40.305;2;1;Pan_5pulse_EIS_0dC;4.04244;0.00000;-0.14501;;0.00100;6000.00000;0.01423;2.00000;-2.00000;20.00000;10.00000;46.00000;16.00000;4.04428;113.31344;-17.60222;0.01422;0.00000;0.02000;10.00000;3.00000;0.00000;0.00000;0.00000;0.00000;0.00000;1.02490;0.08938;114.67246;-8.82981;0.00000;0.00000;1.93902;
5/22/2017 2:53:03 PM;42;EIS;06:05:30.845;00:25:23.686;2;1;Pan_5pulse_EIS_0dC;4.04308;0.00000;-0.14501;;0.00100;6000.00000;0.01067;2.00000;-2.00000;20.00000;10.00000;47.00000;16.00000;4.04481;116.03012;-20.00781;0.01065;0.00000;0.02000;10.00000;3.00000;0.00000;0.00000;0.00000;0.00000;0.00000;1.02640;0.08717;117.74252;-9.78366;0.00000;0.00000;1.93902;
5/22/2017 2:59:20 PM;42;EIS;06:11:47.775;00:31:40.616;2;1;Pan_5pulse_EIS_0dC;4.04372;0.00000;-0.14501;;0.00100;6000.00000;0.00800;2.00000;-2.00000;20.00000;10.00000;48.00000;16.00000;4.04540;119.39231;-22.92405;0.00800;0.00000;0.02000;10.00000;3.00000;0.00000;0.00000;0.00000;0.00000;0.00000;1.03280;0.08495;121.57317;-10.86886;0.00000;0.00000;1.93902;
5/22/2017 3:07:42 PM;42;EIS;06:20:09.909;00:40:02.750;2;1;Pan_5pulse_EIS_0dC;4.04437;0.00000;-0.14501;;0.00100;6000.00000;0.00600;2.00000;-2.00000;20.00000;10.00000;49.00000;16.00000;4.04615;123.32396;-26.41872;0.00600;0.00000;0.02000;10.00000;3.00000;0.00000;0.00000;0.00000;0.00000;0.00000;1.03730;0.08225;126.12196;-12.09127;0.00000;0.00000;1.93902;
5/22/2017 3:18:52 PM;42;EIS;06:31:19.920;00:51:12.761;2;1;Pan_5pulse_EIS_0dC;4.04501;0.00000;-0.14501;;0.00100;6000.00000;0.00450;2.00000;-2.00000;20.00000;10.00000;50.00000;16.00000;4.04686;128.59195;-30.50112;0.00449;0.00000;0.02000;10.00000;3.00000;0.00000;0.00000;0.00000;0.00000;0.00000;1.04822;0.07931;132.15979;-13.34357;0.00000;0.00000;1.95023;
5/22/2017 3:33:44 PM;42;EIS;06:46:11.350;01:06:04.191;2;1;Pan_5pulse_EIS_0dC;4.04565;0.00000;-0.14501;;0.00100;6000.00000;0.00337;2.00000;-2.00000;20.00000;10.00000;51.00000;16.00000;4.04786;135.19016;-34.97307;0.00338;0.00000;0.02000;10.00000;3.00000;0.00000;0.00000;0.00000;0.00000;0.00000;1.05640;0.07565;139.64059;-14.50418;0.00000;0.00000;1.93902;
5/22/2017 3:53:30 PM;42;EIS;07:05:57.827;01:25:50.668;2;1;Pan_5pulse_EIS_0dC;4.04694;0.00000;-0.14501;;0.00100;6000.00000;0.00253;2.00000;-2.00000;20.00000;10.00000;52.00000;16.00000;4.04850;142.57245;-39.56435;0.00253;0.00000;0.02000;10.00000;3.00000;0.00000;0.00000;0.00000;0.00000;0.00000;1.05640;0.07160;147.96027;-15.50952;0.00000;0.00000;1.93902;
5/22/2017 4:19:54 PM;42;EIS;07:32:21.960;01:52:14.801;2;1;Pan_5pulse_EIS_0dC;4.04758;0.00000;-0.14501;;0.00100;6000.00000;0.00190;2.00000;-2.00000;20.00000;10.00000;53.00000;16.00000;4.04951;150.37940;-44.12228;0.00190;0.00000;0.02000;10.00000;3.00000;0.00000;0.00000;0.00000;0.00000;0.00000;1.05946;0.06760;156.71867;-16.35203;0.00000;0.00000;1.93902;
5/22/2017 4:55:04 PM;42;EIS;08:07:31.391;02:27:24.232;2;1;Pan_5pulse_EIS_0dC;4.04823;0.00000;-0.14501;;0.00100;6000.00000;0.00142;2.00000;-2.00000;20.00000;10.00000;54.00000;16.00000;4.05029;158.13667;-49.01569;0.00142;0.00000;0.02000;10.00000;3.00000;0.00000;0.00000;0.00000;0.00000;0.00000;1.05618;0.06379;165.55888;-17.22123;0.00000;0.00000;1.93902;
