Repository: fededc88/Panasonic-18650PF-Data

# [Panasonic 18650PF Li-Ion Battery Data](https://data.mendeley.com/datasets/wykht8y7tg/1#folder-df7a873b-ae5f-4a63-ab5c-8f9792b59429)

## Brief

The included tests were performed at the University of Wisconsin-Madison by Dr. Phillip Kollmeyer (phillip.kollmeyer@gmail.com).  If this data is utilized for any purpose, it should be appropriately referenced.

The tests can be used to test Neural Network and Kalman Filter State of Charge algorithms, or to develop battery models, and are intended to be a reference so researchers can compare their algorithm and model performance for a standard data set.

For the tests, a brand new 2.9Ah Panasonic 18650PF cell was tested in an 8 cu.ft.

File: 0degC/EIS/3623_EIS00003.csv


Measurement ID;3623
Battery name;NCR18650PF_SN002
Battery Name;NCR
Circuit;Circ006
Program;458 - Pan_5pulse_EIS_0dC
Start Time;5/22/2017 8:47:26 AM
End Time;5/30/2017 7:42:20 AM
Test section;EIS00003
Comment;0degC EIS vs SOC
OrderNo;
Producer; Panasonic
Type; NCR
Nominal Voltage; 3.7
Nominal Current; 0
Nominal Capacity; 2.9
Cells; 1
Maximum Voltage; 4.25
Gassing Voltage; 4.3
Break Voltage; 0
Charge Factor; 0
Impedance; 0
Cold Cranking Current; 15
Energy Density; 0
Comment;



Time Stamp;Step;Status;Prog Time;Step Time;Cycle;Cycle Level;Procedure;Voltage;Current;AhAccu;Energy;StartFreq;EndFreq;SetFreq;AAcMax;VAcMin;VAcMax;mvIdeal;Go;Status;U1;Zreal1;Zimg1;ActFreq;EisError;AACStart;MinIntervalTime;CountOfPeriods;UIdeal;AStart;MinDuration;MinPeriods;RemTime;VRelativ;AAmplitude;Betrag;Phase;ChamberT;ChamberSP;Temp45;
;;;;;;;;[V];[A];[Ah];[Wh];[EIS];[EIS];[EIS];[EIS];[EIS];[EIS];[EIS];[EIS];[EIS];[EIS];[EIS];[EIS];[EIS];[EIS];[EIS];[EIS];[EIS];[EIS];[EIS];[EIS];[EIS];[EIS];[EIS];[EIS];[EIS];[EIS];[ChamberT];[ChamberSP];[C1];
5/22/2017 6:38:03 PM;51;EIS;09:50:30.922;00:00:21.291;1;1;Pan_5pulse_EIS_0dC;3.99161;0.00000;-0.29001;;0.00100;6000.00000;6000.00000;2.00000;-2.00000;20.00000;10.00000;1.00000;16.00000;3.99353;23.74715;7.74977;6000.00000;0.00000;0.02000;10.00000;3.00000;0.00000;0.00000;0.00000;0.00000;0.00000;0.99368;0.39779;24.97972;18.07384;0.00000;0.00000;1.93902;
5/22/2017 6:38:14 PM;51;EIS;09:50:41.747;00:00:32.116;1;1;Pan_5pulse_EIS_0dC;3.99161;0.00000;-0.29001;;0.00100;6000.00000;4499.36526;2.00000;-2.00000;20.00000;10.00000;2.00000;16.00000;3.99255;23.45218;5.65078;4571.42871;0.00000;0.02000;10.00000;3.00000;0.00000;0.00000;0.00000;0.00000;0.00000;0.96440;0.39978;24.12336;13.54714;0.00000;0.00000;1.93902;
5/22/2017 6:38:25 PM;51;EIS;09:50:52.422;00:00:42.791;1;1;Pan_5pulse_EIS_0dC;3.99161;0.00000;-0.29001;;0.00100;6000.00000;3374.04795;2.00000;-2.00000;20.00000;10.00000;3.00000;16.00000;3.99568;23.32902;3.75039;3428.57153;0.00000;0.02000;10.00000;3.00000;0.00000;0.00000;0.00000;0.00000;0.00000;0.97844;0.41409;23.62856;9.13276;0.00000;0.00000;1.93902;
5/22/2017 6:38:36 PM;51;EIS;09:51:03.133;00:00:53.502;1;1;Pan_5pulse_EIS_0dC;3.99161;0.00000;-0.29001;;0.00100;6000.00000;2530.17902;2.00000;-2.00000;20.00000;10.00000;4.00000;16.00000;3.99449;23.39729;2.05149;2526.31567;0.00000;0.02000;10.00000;3.00000;0.00000;0.00000;0.00000;0.00000;0.00000;0.99337;0.42294;23.48706;5.01090;0.00000;0.00000;1.93902;
5/22/2017 6:38:46 PM;51;EIS;09:51:13.940;00:01:04.309;1;1;Pan_5pulse_EIS_0dC;3.99161;0.00000;-0.29001;;0.00100;6000.00000;1897.36660;2.00000;-2.00000;20.00000;10.00000;5.00000;16.00000;3.99704;23.63195;0.69091;1882.35291;0.00000;0.02000;10.00000;3.00000;0.00000;0.00000;0.00000;0.00000;0.00000;1.00619;0.42560;23.64205;1.67464;0.00000;0.00000;1.93902;
5/22/2017 6:38:57 PM;51;EIS;09:51:24.768;00:01:15.137;1;1;Pan_5pulse_EIS_0dC;3.99161;0.00000;-0.29001;;0.00100;6000.00000;1422.82422;2.00000;-2.00000;20.00000;10.00000;6.00000;16.00000;3.99361;23.96799;-0.37191;1432.83582;0.00000;0.02000;10.00000;3.00000;0.00000;0.00000;0.00000;0.00000;0.00000;1.01365;0.42287;23.97087;-0.88898;0.00000;0.00000;1.93902;
5/22/2017 6:39:08 PM;51;EIS;09:51:35.617;00:01:25.986;1;1;Pan_5pulse_EIS_0dC;3.99161;0.00000;-0.29001;;0.00100;6000.00000;1066.96765;2.00000;-2.00000;20.00000;10.00000;7.00000;16.00000;3.99922;24.43595;-1.35038;1066.66663;0.00000;0.02000;10.00000;3.00000;0.00000;0.00000;0.00000;0.00000;0.00000;1.02071;0.41707;24.47324;-3.16305;0.00000;0.00000;1.92781;
5/22/2017 6:39:19 PM;51;EIS;09:51:46.539;00:01:36.908;1;1;Pan_5pulse_EIS_0dC;3.99161;0.00000;-0.29001;;0.00100;6000.00000;800.11286;2.00000;-2.00000;20.00000;10.00000;8.00000;16.00000;3.99366;24.98805;-2.17436;800.00000;0.00000;0.02000;10.00000;3.00000;0.00000;0.00000;0.00000;0.00000;0.00000;1.02483;0.40858;25.08247;-4.97312;0.00000;0.00000;1.92781;
5/22/2017 6:39:30 PM;51;EIS;09:51:57.993;00:01:48.362;1;1;Pan_5pulse_EIS_0dC;3.99161;0.00000;-0.29001;;0.00100;6000.00000;600.00000;2.00000;-2.00000;20.00000;10.00000;9.00000;16.00000;3.99368;25.62619;-2.90429;600.00000;0.00000;0.02000;10.00000;3.00000;0.00000;0.00000;0.00000;0.00000;0.00000;1.02813;0.39865;25.79024;-6.46591;0.00000;0.00000;1.93902;
5/22/2017 6:39:42 PM;51;EIS;09:52:09.375;00:01:59.744;1;1;Pan_5pulse_EIS_0dC;3.99161;0.00000;-0.29001;;0.00100;6000.00000;449.93653;2.00000;-2.00000;20.00000;10.00000;10.00000;16.00000;3.99368;26.34686;-3.55898;450.70422;0.00000;0.02000;10.00000;3.00000;0.00000;0.00000;0.00000;0.00000;0.00000;1.03079;0.38772;26.58615;-7.69304;0.00000;0.00000;1.93902;
5/22/2017 6:39:53 PM;51;EIS;09:52:20.894;00:02:11.263;1;1;Pan_5pulse_EIS_0dC;3.99161;0.00000;-0.29001;;0.00100;6000.00000;337.40480;2.00000;-2.00000;20.00000;10.00000;11.00000;16.00000;3.98722;27.16715;-4.17048;336.84210;0.00000;0.02000;10.00000;3.00000;0.00000;0.00000;0.00000;0.00000;0.00000;1.03364;0.37607;27.48540;-8.72745;0.00000;0.00000;2.14077;
5/22/2017 6:40:05 PM;51;EIS;09:52:32.743;00:02:23.112;1;1;Pan_5pulse_EIS_0dC;3.99161;0.00000;-0.29001;;0.00100;6000.00000;253.01790;2.00000;-2.00000;20.00000;10.00000;12.00000;16.00000;3.98910;28.05282;-4.72802;253.29816;0.00000;0.02000;10.00000;3.00000;0.00000;0.00000;0.00000;0.00000;0.00000;1.03490;0.36378;28.44846;-9.56671;0.00000;0.00000;2.14077;
5/22/2017 6:40:17 PM;51;EIS;09:52:44.914;00:02:35.283;1;1;Pan_5pulse_EIS_0dC;3.99161;0.00000;-0.29001;;0.00100;6000.00000;189.73666;2.00000;-2.00000;20.00000;10.00000;13.00000;16.00000;3.99374;29.03018;-5.25630;189.72333;0.00000;0.02000;10.00000;3.00000;0.00000;0.00000;0.00000;0.00000;0.00000;1.03788;0.35180;29.50221;-10.26297;0.00000;0.00000;1.92781;
5/22/2017 6:40:29 PM;51;EIS;09:52:56.522;00:02:46.891;1;1;Pan_5pulse_EIS_0dC;3.99161;0.00000;-0.29001;;0.00100;6000.00000;142.28242;2.00000;-2.00000;20.00000;10.00000;14.00000;16.00000;3.99313;30.07637;-5.75534;142.43323;0.00000;0.02000;10.00000;3.00000;0.00000;0.00000;0.00000;0.00000;0.00000;1.03788;0.33876;30.62208;-10.83301;0.00000;0.00000;1.93902;
5/22/2017 6:40:41 PM;51;EIS;09:53:08.506;00:02:58.875;1;1;Pan_5pulse_EIS_0dC;3.99161;0.00000;-0.29001;;0.00100;6000.00000;106.69676;2.00000;-2.00000;20.00000;10.00000;15.00000;16.00000;4.00366;31.19939;-6.23344;106.66666;0.00000;0.02000;10.00000;3.00000;0.00000;0.00000;0.00000;0.00000;0.00000;1.03873;0.32648;31.81600;-11.29856;0.00000;0.00000;2.15198;
5/22/2017 6:40:53 PM;51;EIS;09:53:20.103;00:03:10.472;1;1;Pan_5pulse_EIS_0dC;3.99161;0.00000;-0.29001;;0.00100;6000.00000;80.01129;2.00000;-2.00000;20.00000;10.00000;16.00000;16.00000;3.99379;32.38975;-6.70822;80.00000;0.00000;0.02000;10.00000;3.00000;0.00000;0.00000;0.00000;0.00000;0.00000;1.03979;0.31435;33.07713;-11.70107;0.00000;0.00000;1.93902;
5/22/2017 6:41:04 PM;51;EIS;09:53:31.966;00:03:22.335;1;1;Pan_5pulse_EIS_0dC;3.99161;0.00000;-0.29001;;0.00100;6000.00000;60.00000;2.00000;-2.00000;20.00000;10.00000;17.00000;16.00000;3.99378;33.64224;-7.19620;60.00000;0.00000;0.02000;10.00000;3.00000;0.00000;0.00000;0.00000;0.00000;0.00000;1.04051;0.30245;34.40328;-12.07383;0.00000;0.00000;1.93902;
5/22/2017 6:41:16 PM;51;EIS;09:53:43.402;00:03:33.771;1;1;Pan_5pulse_EIS_0dC;3.99161;0.00000;-0.29001;;0.00100;6000.00000;44.99365;2.00000;-2.00000;20.00000;10.00000;18.00000;16.00000;3.99380;34.98133;-7.70218;44.94382;0.00000;0.02000;10.00000;3.00000;0.00000;0.00000;0.00000;0.00000;0.00000;1.04105;0.29064;35.81922;-12.41724;0.00000;0.00000;1.93902;
5/22/2017 6:41:28 PM;51;EIS;09:53:55.110;00:03:45.479;1;1;Pan_5pulse_EIS_0dC;3.99161;0.00000;-0.29001;;0.00100;6000.00000;33.74048;2.00000;-2.00000;20.00000;10.00000;19.00000;16.00000;3.98566;36.39860;-8.22569;33.70787;0.00000;0.02000;10.00000;3.00000;0.00000;0.00000;0.00000;0.00000;0.00000;1.04152;0.27910;37.31648;-12.73431;0.00000;0.00000;1.95023;
5/22/2017 6:41:40 PM;51;EIS;09:54:07.264;00:03:57.633;1;1;Pan_5pulse_EIS_0dC;3.99161;0.00000;-0.29001;;0.00100;6000.00000;25.30179;2.00000;-2.00000;20.00000;10.00000;20.00000;16.00000;3.99843;37.89350;-8.76273;25.31646;0.00000;0.02000;10.00000;3.00000;0.00000;0.00000;0.00000;0.00000;0.00000;1.04152;0.26783;38.89348;-13.02057;0.00000;0.00000;1.93902;
5/22/2017 6:41:51 PM;51;EIS;09:54:18.876;00:04:09.245;1;1;Pan_5pulse_EIS_0dC;3.99161;0.00000;-0.29001;;0.00100;6000.00000;18.97367;2.00000;-2.00000;20.00000;10.00000;21.00000;16.00000;3.99383;39.46288;-9.32182;18.98734;0.00000;0.02000;10.00000;3.00000;0.00000;0.00000;0.00000;0.00000;0.00000;1.04330;0.25729;40.54893;-13.29063;0.00000;0.00000;1.93902;
5/22/2017 6:42:03 PM;51;EIS;09:54:30.788;00:04:21.157;1;1;Pan_5pulse_EIS_0dC;3.99161;0.00000;-0.29001;;0.00100;6000.00000;14.22824;2.00000;-2.00000;20.00000;10.00000;22.00000;16.00000;3.98706;41.09053;-9.92780;14.21801;0.00000;0.02000;10.00000;3.00000;0.00000;0.00000;0.00000;0.00000;0.00000;1.04236;0.24658;42.27283;-13.58281;0.00000;0.00000;1.93902;
5/22/2017 6:42:15 PM;51;EIS;09:54:42.232;00:04:32.601;1;1;Pan_5pulse_EIS_0dC;3.99161;0.00000;-0.29001;;0.00100;6000.00000;10.66968;2.00000;-2.00000;20.00000;10.00000;23.00000;16.00000;3.99097;42.76610;-10.61541;10.67616;0.00000;0.02000;10.00000;3.00000;0.00000;0.00000;0.00000;0.00000;0.00000;1.04245;0.23658;44.06389;-13.94023;0.00000;0.00000;1.93902;
5/22/2017 6:42:26 PM;51;EIS;09:54:54.005;00:04:44.374;1;1;Pan_5pulse_EIS_0dC;3.99161;0.00000;-0.29001;;0.00100;6000.00000;8.00113;2.00000;-2.00000;20.00000;10.00000;24.00000;16.00000;3.98467;44.53479;-11.47243;8.00000;0.00000;0.02000;10.00000;3.00000;0.00000;0.00000;0.00000;0.00000;0.00000;1.04245;0.22700;45.98874;-14.44566;0.00000;0.00000;1.93902;
5/22/2017 6:42:39 PM;51;EIS;09:55:06.158;00:04:56.527;1;1;Pan_5pulse_EIS_0dC;3.99225;0.00000;-0.29001;;0.00100;6000.00000;6.00000;2.00000;-2.00000;20.00000;10.00000;25.00000;16.00000;3.99855;46.39367;-12.51980;6.00000;0.00000;0.02000;10.00000;3.00000;0.00000;0.00000;0.00000;0.00000;0.00000;1.04450;0.21736;48.05328;-15.10211;0.00000;0.00000;1.93902;
5/22/2017 6:42:50 PM;51;EIS;09:55:17.753;00:05:08.122;1;1;Pan_5pulse_EIS_0dC;3.99161;0.00000;-0.29001;;0.00100;6000.00000;4.49937;2.00000;-2.00000;20.00000;10.00000;26.00000;16.00000;3.98548;48.50247;-13.82131;4.50450;0.00000;0.02000;10.00000;3.00000;0.00000;0.00000;0.00000;0.00000;0.00000;1.04988;0.20817;50.43330;-15.90548;0.00000;0.00000;2.15198;
5/22/2017 6:43:02 PM;51;EIS;09:55:29.791;00:05:20.160;1;1;Pan_5pulse_EIS_0dC;3.99161;0.00000;-0.29001;;0.00100;6000.00000;3.37405;2.00000;-2.00000;20.00000;10.00000;27.00000;16.00000;3.98902;51.05096;-15.35638;3.37079;0.00000;0.02000;10.00000;3.00000;0.00000;0.00000;0.00000;0.00000;0.00000;1.05706;0.19828;53.31059;-16.74154;0.00000;0.00000;1.93902;
5/22/2017 6:43:14 PM;51;EIS;09:55:41.259;00:05:31.628;1;1;Pan_5pulse_EIS_0dC;3.99161;0.00000;-0.29001;;0.00100;6000.00000;2.53018;2.00000;-2.00000;20.00000;10.00000;28.00000;16.00000;3.99388;54.14502;-16.96998;2.53378;0.00000;0.02000;10.00000;3.00000;0.00000;0.00000;0.00000;0.00000;0.00000;1.06435;0.18758;56.74208;-17.40189;0.00000;0.00000;1.93902;
5/22/2017 6:43:26 PM;51;EIS;09:55:53.266;00:05:43.635;1;1;Pan_5pulse_EIS_0dC;3.99161;0.00000;-0.29001;;0.00100;6000.00000;1.89737;2.00000;-2.00000;20.00000;10.00000;29.00000;16.00000;3.98611;57.85565;-18.38017;1.89873;0.00000;0.02000;10.00000;3.00000;0.00000;0.00000;0.00000;0.00000;0.00000;1.06989;0.17624;60.70508;-17.62454;0.00000;0.00000;1.93902;
5/22/2017 6:43:37 PM;51;EIS;09:56:04.505;00:05:54.874;1;1;Pan_5pulse_EIS_0dC;3.99161;0.00000;-0.29001;;0.00100;6000.00000;1.42282;2.00000;-2.00000;20.00000;10.00000;30.00000;16.00000;3.99036;62.15407;-19.28759;1.42045;0.00000;0.02000;10.00000;3.00000;0.00000;0.00000;0.00000;0.00000;0.00000;1.07196;0.16472;65.07795;-17.24011;0.00000;0.00000;1.92781;
5/22/2017 6:43:49 PM;51;EIS;09:56:16.603;00:06:06.972;1;1;Pan_5pulse_EIS_0dC;3.99161;0.00000;-0.29001;;0.00100;6000.00000;1.06697;2.00000;-2.00000;20.00000;10.00000;31.00000;16.00000;3.99391;66.70275;-19.40159;1.06838;0.00000;0.02000;10.00000;3.00000;0.00000;0.00000;0.00000;0.00000;0.00000;1.06747;0.15367;69.46711;-16.21794;0.00000;0.00000;2.14077;
5/22/2017 6:44:01 PM;51;EIS;09:56:28.799;00:06:19.168;1;1;Pan_5pulse_EIS_0dC;3.99161;0.00000;-0.29001;;0.00100;6000.00000;0.80011;2.00000;-2.00000;20.00000;10.00000;32.00000;16.00000;3.98379;71.07188;-18.65023;0.79957;0.00000;0.02000;10.00000;3.00000;0.00000;0.00000;0.00000;0.00000;0.00000;1.05755;0.14393;73.47818;-14.70367;0.00000;0.00000;2.15198;
5/22/2017 6:44:13 PM;51;EIS;09:56:40.496;00:06:30.865;1;1;Pan_5pulse_EIS_0dC;3.99161;0.00000;-0.29001;;0.00100;6000.00000;0.60000;2.00000;-2.00000;20.00000;10.00000;33.00000;16.00000;3.98600;74.85141;-17.29136;0.59904;0.00000;0.02000;10.00000;3.00000;0.00000;0.00000;0.00000;0.00000;0.00000;1.04521;0.13605;76.82268;-13.00767;0.00000;0.00000;1.93902;
5/22/2017 6:44:24 PM;51;EIS;09:56:51.386;00:06:41.755;1;1;Pan_5pulse_EIS_0dC;3.99161;0.00000;-0.29001;;0.00100;6000.00000;0.44994;2.00000;-2.00000;20.00000;10.00000;34.00000;16.00000;3.98619;77.84548;-15.65689;0.44964;0.00000;0.02000;10.00000;3.00000;0.00000;0.00000;0.00000;0.00000;0.00000;1.03390;0.13021;79.40439;-11.37206;0.00000;0.00000;1.93902;
5/22/2017 6:44:34 PM;51;EIS;09:57:01.717;00:06:52.086;1;1;Pan_5pulse_EIS_0dC;3.99161;0.00000;-0.29001;;0.00100;6000.00000;0.33740;2.00000;-2.00000;20.00000;10.00000;35.00000;16.00000;3.99378;80.22268;-14.07976;0.33723;0.00000;0.02000;10.00000;3.00000;0.00000;0.00000;0.00000;0.00000;0.00000;1.02566;0.12593;81.44887;-9.95451;0.00000;0.00000;1.92781;
5/22/2017 6:44:48 PM;51;EIS;09:57:15.355;00:07:05.724;1;1;Pan_5pulse_EIS_0dC;3.99161;0.00000;-0.29001;;0.00100;6000.00000;0.25302;2.00000;-2.00000;20.00000;10.00000;36.00000;16.00000;3.98904;82.58548;-12.71121;0.25270;0.00000;0.02000;10.00000;3.00000;0.00000;0.00000;0.00000;0.00000;0.00000;1.02630;0.12283;83.55798;-8.75006;0.00000;0.00000;1.92781;
5/22/2017 6:45:06 PM;51;EIS;09:57:33.331;00:07:23.700;1;1;Pan_5pulse_EIS_0dC;3.99161;0.00000;-0.29001;;0.00100;6000.00000;0.18974;2.00000;-2.00000;20.00000;10.00000;37.00000;16.00000;3.99171;84.42117;-11.65667;0.18978;0.00000;0.02000;10.00000;3.00000;0.00000;0.00000;0.00000;0.00000;0.00000;1.02001;0.11969;85.22213;-7.86155;0.00000;0.00000;1.93902;
5/22/2017 6:45:29 PM;51;EIS;09:57:56.032;00:07:46.401;1;1;Pan_5pulse_EIS_0dC;3.99161;0.00000;-0.29001;;0.00100;6000.00000;0.14228;2.00000;-2.00000;20.00000;10.00000;38.00000;16.00000;3.99129;86.03882;-11.01954;0.14248;0.00000;0.02000;10.00000;3.00000;0.00000;0.00000;0.00000;0.00000;0.00000;1.01774;0.11733;86.74162;-7.29850;0.00000;0.00000;1.93902;
5/22/2017 6:45:59 PM;51;EIS;09:58:26.160;00:08:16.529;1;1;Pan_5pulse_EIS_0dC;3.99161;0.00000;-0.29001;;0.00100;6000.00000;0.10670;2.00000;-2.00000;20.00000;10.00000;39.00000;16.00000;3.99369;87.57044;-10.70911;0.10678;0.00000;0.02000;10.00000;3.00000;0.00000;0.00000;0.00000;0.00000;0.00000;1.01664;0.11524;88.22282;-6.97216;0.00000;0.00000;1.92781;
5/22/2017 6:46:38 PM;51;EIS;09:59:05.148;00:08:55.517;1;1;Pan_5pulse_EIS_0dC;3.99161;0.00000;-0.29001;;0.00100;6000.00000;0.08001;2.00000;-2.00000;20.00000;10.00000;40.00000;16.00000;3.99194;89.04225;-10.75459;0.07999;0.00000;0.02000;10.00000;3.00000;0.00000;0.00000;0.00000;0.00000;0.00000;1.01698;0.11339;89.68937;-6.88687;0.00000;0.00000;1.93902;
5/22/2017 6:47:30 PM;51;EIS;09:59:57.098;00:09:47.467;1;1;Pan_5pulse_EIS_0dC;3.99161;0.00000;-0.29001;;0.00100;6000.00000;0.06000;2.00000;-2.00000;20.00000;10.00000;41.00000;16.00000;3.99257;90.43025;-11.12185;0.05994;0.00000;0.02000;10.00000;3.00000;0.00000;0.00000;0.00000;0.00000;0.00000;1.01581;0.11149;91.11161;-7.01149;0.00000;0.00000;1.93902;
5/22/2017 6:48:38 PM;51;EIS;10:01:05.164;00:10:55.533;1;1;Pan_5pulse_EIS_0dC;3.99161;0.00000;-0.29001;;0.00100;6000.00000;0.04499;2.00000;-2.00000;20.00000;10.00000;42.00000;16.00000;3.99210;92.00213;-11.81860;0.04507;0.00000;0.02000;10.00000;3.00000;0.00000;0.00000;0.00000;0.00000;0.00000;1.01581;0.10972;92.75813;-7.32013;0.00000;0.00000;1.93902;
5/22/2017 6:50:08 PM;51;EIS;10:02:35.774;00:12:26.143;1;1;Pan_5pulse_EIS_0dC;3.99096;0.00000;-0.29001;;0.00100;6000.00000;0.03374;2.00000;-2.00000;20.00000;10.00000;43.00000;16.00000;3.99335;93.66087;-12.93353;0.03377;0.00000;0.02000;10.00000;3.00000;0.00000;0.00000;0.00000;0.00000;0.00000;1.01936;0.10781;94.54964;-7.86219;0.00000;0.00000;1.93902;
5/22/2017 6:52:09 PM;51;EIS;10:04:36.407;00:14:26.776;1;1;Pan_5pulse_EIS_0dC;3.99096;0.00000;-0.29001;;0.00100;6000.00000;0.02530;2.00000;-2.00000;20.00000;10.00000;44.00000;16.00000;3.99276;95.52927;-14.34203;0.02531;0.00000;0.02000;10.00000;3.00000;0.00000;0.00000;0.00000;0.00000;0.00000;1.02217;0.10581;96.59987;-8.53818;0.00000;0.00000;1.93902;
5/22/2017 6:54:49 PM;51;EIS;10:07:16.462;00:17:06.831;1;1;Pan_5pulse_EIS_0dC;3.99096;0.00000;-0.29001;;0.00100;6000.00000;0.01897;2.00000;-2.00000;20.00000;10.00000;45.00000;16.00000;3.99278;97.61516;-16.24304;0.01896;0.00000;0.02000;10.00000;3.00000;0.00000;0.00000;0.00000;0.00000;0.00000;1.02416;0.10350;98.95734;-9.44739;0.00000;0.00000;2.14077;
5/22/2017 6:58:22 PM;51;EIS;10:10:49.463;00:20:39.832;1;1;Pan_5pulse_EIS_0dC;3.99096;0.00000;-0.29001;;0.00100;6000.00000;0.01423;2.00000;-2.00000;20.00000;10.00000;46.00000;16.00000;3.99273;100.09176;-18.55993;0.01422;0.00000;0.02000;10.00000;3.00000;0.00000;0.00000;0.00000;0.00000;0.00000;1.02880;0.10106;101.79799;-10.50499;0.00000;0.00000;2.14077;
5/22/2017 7:03:05 PM;51;EIS;10:15:32.824;00:25:23.193;1;1;Pan_5pulse_EIS_0dC;3.99096;0.00000;-0.29001;;0.00100;6000.00000;0.01067;2.00000;-2.00000;20.00000;10.00000;47.00000;16.00000;3.99283;103.01889;-21.41657;0.01065;0.00000;0.02000;10.00000;3.00000;0.00000;0.00000;0.00000;0.00000;0.00000;1.03318;0.09819;105.22148;-11.74393;0.00000;0.00000;1.92781;
5/22/2017 7:09:22 PM;51;EIS;10:21:49.640;00:31:40.009;1;1;Pan_5pulse_EIS_0dC;3.99096;0.00000;-0.29001;;0.00100;6000.00000;0.00800;2.00000;-2.00000;20.00000;10.00000;48.00000;16.00000;3.99286;106.34997;-24.64185;0.00800;0.00000;0.02000;10.00000;3.00000;0.00000;0.00000;0.00000;0.00000;0.00000;1.03797;0.09508;109.16748;-13.04552;0.00000;0.00000;1.92781;
5/22/2017 7:17:44 PM;51;EIS;10:30:11.813;00:40:02.182;1;1;Pan_5pulse_EIS_0dC;3.99096;0.00000;-0.29001;;0.00100;6000.00000;0.00600;2.00000;-2.00000;20.00000;10.00000;49.00000;16.00000;3.99297;110.33606;-28.56079;0.00600;0.00000;0.02000;10.00000;3.00000;0.00000;0.00000;0.00000;0.00000;0.00000;1.04357;0.09156;113.97265;-14.51263;0.00000;0.00000;1.92781;
5/22/2017 7:28:54 PM;51;EIS;10:41:21.784;00:51:12.153;1;1;Pan_5pulse_EIS_0dC;3.99096;0.00000;-0.29001;;0.00100;6000.00000;0.00450;2.00000;-2.00000;20.00000;10.00000;50.00000;16.00000;3.99306;115.05931;-32.96516;0.00449;0.00000;0.02000;10.00000;3.00000;0.00000;0.00000;0.00000;0.00000;0.00000;1.05052;0.08777;119.68854;-15.98732;0.00000;0.00000;1.92781;
5/22/2017 7:43:46 PM;51;EIS;10:56:13.182;01:06:03.551;1;1;Pan_5pulse_EIS_0dC;3.99161;0.00000;-0.29001;;0.00100;6000.00000;0.00337;2.00000;-2.00000;20.00000;10.00000;51.00000;16.00000;3.99332;121.21662;-37.67535;0.00338;0.00000;0.02000;10.00000;3.00000;0.00000;0.00000;0.00000;0.00000;0.00000;1.06048;0.08354;126.93660;-17.26577;0.00000;0.00000;2.14077;
5/22/2017 8:03:32 PM;51;EIS;11:15:59.685;01:25:50.054;1;1;Pan_5pulse_EIS_0dC;3.99161;0.00000;-0.29001;;0.00100;6000.00000;0.00253;2.00000;-2.00000;20.00000;10.00000;52.00000;16.00000;3.99352;128.96012;-42.58402;0.00253;0.00000;0.02000;10.00000;3.00000;0.00000;0.00000;0.00000;0.00000;0.00000;1.06982;0.07877;135.80910;-18.27378;0.00000;0.00000;2.14077;
5/22/2017 8:29:56 PM;51;EIS;11:42:23.853;01:52:14.222;1;1;Pan_5pulse_EIS_0dC;3.99225;0.00000;-0.29001;;0.00100;6000.00000;0.00190;2.00000;-2.00000;20.00000;10.00000;53.00000;16.00000;3.99412;137.01978;-47.36034;0.00190;0.00000;0.02000;10.00000;3.00000;0.00000;0.00000;0.00000;0.00000;0.00000;1.06739;0.07363;144.97387;-19.06750;0.00000;0.00000;1.93902;
5/22/2017 9:05:06 PM;51;EIS;12:17:33.222;02:27:23.591;1;1;Pan_5pulse_EIS_0dC;3.99225;0.00000;-0.29001;;0.00100;6000.00000;0.00142;2.00000;-2.00000;20.00000;10.00000;54.00000;16.00000;3.99450;145.44474;-52.29602;0.00142;0.00000;0.02000;10.00000;3.00000;0.00000;0.00000;0.00000;0.00000;0.00000;1.06616;0.06898;154.56081;-19.77652;0.00000;0.00000;2.14077;

File: 0degC/EIS/3623_EIS00004.csv


Measurement ID;3623
Battery name;NCR18650PF_SN002
Battery Name;NCR
Circuit;Circ006
Program;458 - Pan_5pulse_EIS_0dC
Start Time;5/22/2017 8:47:26 AM
End Time;5/30/2017 7:42:20 AM
Test section;EIS00004
Comment;0degC EIS vs SOC
OrderNo;
Producer; Panasonic
Type; NCR
Nominal Voltage; 3.7
Nominal Current; 0
Nominal Capacity; 2.9
Cells; 1
Maximum Voltage; 4.25
Gassing Voltage; 4.3
Break Voltage; 0
Charge Factor; 0
Impedance; 0
Cold Cranking Current; 15
Energy Density; 0
Comment;



Time Stamp;Step;Status;Prog Time;Step Time;Cycle;Cycle Level;Procedure;Voltage;Current;AhAccu;Energy;StartFreq;EndFreq;SetFreq;AAcMax;VAcMin;VAcMax;mvIdeal;Go;Status;U1;Zreal1;Zimg1;ActFreq;EisError;AACStart;MinIntervalTime;CountOfPeriods;UIdeal;AStart;MinDuration;MinPeriods;RemTime;VRelativ;AAmplitude;Betrag;Phase;ChamberT;ChamberSP;Temp45;
;;;;;;;;[V];[A];[Ah];[Wh];[EIS];[EIS];[EIS];[EIS];[EIS];[EIS];[EIS];[EIS];[EIS];[EIS];[EIS];[EIS];[EIS];[EIS];[EIS];[EIS];[EIS];[EIS];[EIS];[EIS];[EIS];[EIS];[EIS];[EIS];[EIS];[EIS];[ChamberT];[ChamberSP];[C1];
5/22/2017 10:28:06 PM;51;EIS;13:40:33.779;00:00:21.325;2;1;Pan_5pulse_EIS_0dC;3.88931;0.00000;-0.58002;;0.00100;6000.00000;6000.00000;2.00000;-2.00000;20.00000;10.00000;1.00000;16.00000;3.89142;23.84316;7.84450;6000.00000;0.00000;0.02000;10.00000;3.00000;0.00000;0.00000;0.00000;0.00000;0.00000;0.99274;0.39551;25.10045;18.21143;0.00000;0.00000;2.11835;
5/22/2017 10:28:17 PM;51;EIS;13:40:44.597;00:00:32.143;2;1;Pan_5pulse_EIS_0dC;3.88931;0.00000;-0.58002;;0.00100;6000.00000;4499.36526;2.00000;-2.00000;20.00000;10.00000;2.00000;16.00000;3.89151;23.54962;5.73064;4571.42871;0.00000;0.02000;10.00000;3.00000;0.00000;0.00000;0.00000;0.00000;0.00000;0.96422;0.39783;24.23685;13.67673;0.00000;0.00000;2.12956;
5/22/2017 10:28:28 PM;51;EIS;13:40:55.239;00:00:42.785;2;1;Pan_5pulse_EIS_0dC;3.88931;0.00000;-0.58002;;0.00100;6000.00000;3374.04795;2.00000;-2.00000;20.00000;10.00000;3.00000;16.00000;3.89157;23.42544;3.82116;3428.57153;0.00000;0.02000;10.00000;3.00000;0.00000;0.00000;0.00000;0.00000;0.00000;0.97833;0.41219;23.73505;9.26449;0.00000;0.00000;2.12956;
5/22/2017 10:28:39 PM;51;EIS;13:41:05.927;00:00:53.473;2;1;Pan_5pulse_EIS_0dC;3.88995;0.00000;-0.58002;;0.00100;6000.00000;2530.17902;2.00000;-2.00000;20.00000;10.00000;4.00000;16.00000;3.89164;23.49385;2.11869;2526.31567;0.00000;0.02000;10.00000;3.00000;0.00000;0.00000;0.00000;0.00000;0.00000;0.99313;0.42101;23.58919;5.15303;0.00000;0.00000;2.12956;
5/22/2017 10:28:49 PM;51;EIS;13:41:16.681;00:01:04.227;2;1;Pan_5pulse_EIS_0dC;3.88995;0.00000;-0.58002;;0.00100;6000.00000;1897.36660;2.00000;-2.00000;20.00000;10.00000;5.00000;16.00000;3.89169;23.72496;0.76021;1882.35291;0.00000;0.02000;10.00000;3.00000;0.00000;0.00000;0.00000;0.00000;0.00000;1.00588;0.42376;23.73714;1.83529;0.00000;0.00000;2.12956;
5/22/2017 10:29:00 PM;51;EIS;13:41:27.786;00:01:15.332;2;1;Pan_5pulse_EIS_0dC;3.88995;0.00000;-0.58002;;0.00100;6000.00000;1422.82422;2.00000;-2.00000;20.00000;10.00000;6.00000;16.00000;3.88741;24.05608;-0.29661;1432.83582;0.00000;0.02000;10.00000;3.00000;0.00000;0.00000;0.00000;0.00000;0.00000;1.01329;0.42119;24.05791;-0.70641;0.00000;0.00000;2.12956;
5/22/2017 10:29:11 PM;51;EIS;13:41:38.597;00:01:26.143;2;1;Pan_5pulse_EIS_0dC;3.88995;0.00000;-0.58002;;0.00100;6000.00000;1066.96765;2.00000;-2.00000;20.00000;10.00000;7.00000;16.00000;3.88701;24.51600;-1.26453;1066.66663;0.00000;0.02000;10.00000;3.00000;0.00000;0.00000;0.00000;0.00000;0.00000;1.02022;0.41559;24.54859;-2.95268;0.00000;0.00000;2.12956;
5/22/2017 10:29:22 PM;51;EIS;13:41:49.487;00:01:37.033;2;1;Pan_5pulse_EIS_0dC;3.88995;0.00000;-0.58002;;0.00100;6000.00000;800.11286;2.00000;-2.00000;20.00000;10.00000;8.00000;16.00000;3.88431;25.05889;-2.07632;800.00000;0.00000;0.02000;10.00000;3.00000;0.00000;0.00000;0.00000;0.00000;0.00000;1.02022;0.40733;25.14476;-4.73657;0.00000;0.00000;2.12956;
5/22/2017 10:29:33 PM;51;EIS;13:42:00.576;00:01:48.122;2;1;Pan_5pulse_EIS_0dC;3.88995;0.00000;-0.58002;;0.00100;6000.00000;600.00000;2.00000;-2.00000;20.00000;10.00000;9.00000;16.00000;3.89192;25.68308;-2.79062;600.00000;0.00000;0.02000;10.00000;3.00000;0.00000;0.00000;0.00000;0.00000;0.00000;1.02729;0.39765;25.83425;-6.20120;0.00000;0.00000;2.14077;
5/22/2017 10:29:44 PM;51;EIS;13:42:11.857;00:01:59.403;2;1;Pan_5pulse_EIS_0dC;3.88995;0.00000;-0.58002;;0.00100;6000.00000;449.93653;2.00000;-2.00000;20.00000;10.00000;10.00000;16.00000;3.89198;26.38501;-3.42580;450.70422;0.00000;0.02000;10.00000;3.00000;0.00000;0.00000;0.00000;0.00000;0.00000;1.02975;0.38703;26.60648;-7.39782;0.00000;0.00000;2.12956;
5/22/2017 10:29:56 PM;51;EIS;13:42:23.371;00:02:10.917;2;1;Pan_5pulse_EIS_0dC;3.88995;0.00000;-0.58002;;0.00100;6000.00000;337.40480;2.00000;-2.00000;20.00000;10.00000;11.00000;16.00000;3.89206;27.18197;-4.01545;336.84210;0.00000;0.02000;10.00000;3.00000;0.00000;0.00000;0.00000;0.00000;0.00000;1.03259;0.37580;27.47696;-8.40322;0.00000;0.00000;2.12956;
5/22/2017 10:30:08 PM;51;EIS;13:42:35.184;00:02:22.730;2;1;Pan_5pulse_EIS_0dC;3.88995;0.00000;-0.58002;;0.00100;6000.00000;253.01790;2.00000;-2.00000;20.00000;10.00000;12.00000;16.00000;3.88216;28.04285;-4.55043;253.29816;0.00000;0.02000;10.00000;3.00000;0.00000;0.00000;0.00000;0.00000;0.00000;1.03382;0.36390;28.40965;-9.21687;0.00000;0.00000;2.12956;
5/22/2017 10:30:20 PM;51;EIS;13:42:47.360;00:02:34.906;2;1;Pan_5pulse_EIS_0dC;3.88995;0.00000;-0.58002;;0.00100;6000.00000;189.73666;2.00000;-2.00000;20.00000;10.00000;13.00000;16.00000;3.89221;28.98881;-5.05390;189.72333;0.00000;0.02000;10.00000;3.00000;0.00000;0.00000;0.00000;0.00000;0.00000;1.03661;0.35228;29.42606;-9.88953;0.00000;0.00000;2.12956;
5/22/2017 10:30:32 PM;51;EIS;13:42:59.000;00:02:46.546;2;1;Pan_5pulse_EIS_0dC;3.88995;0.00000;-0.58002;;0.00100;6000.00000;142.28242;2.00000;-2.00000;20.00000;10.00000;14.00000;16.00000;3.90157;29.99838;-5.52774;142.43323;0.00000;0.02000;10.00000;3.00000;0.00000;0.00000;0.00000;0.00000;0.00000;1.03604;0.33965;30.50342;-10.44066;0.00000;0.00000;2.12956;
5/22/2017 10:30:44 PM;51;EIS;13:43:11.076;00:02:58.622;2;1;Pan_5pulse_EIS_0dC;3.88995;0.00000;-0.58002;;0.00100;6000.00000;106.69676;2.00000;-2.00000;20.00000;10.00000;15.00000;16.00000;3.89233;31.08077;-5.98092;106.66666;0.00000;0.02000;10.00000;3.00000;0.00000;0.00000;0.00000;0.00000;0.00000;1.03727;0.32772;31.65099;-10.89237;0.00000;0.00000;2.12956;
5/22/2017 10:30:55 PM;51;EIS;13:43:22.705;00:03:10.251;2;1;Pan_5pulse_EIS_0dC;3.89060;0.00000;-0.58002;;0.00100;6000.00000;80.01129;2.00000;-2.00000;20.00000;10.00000;16.00000;16.00000;3.89241;32.22574;-6.42819;80.00000;0.00000;0.02000;10.00000;3.00000;0.00000;0.00000;0.00000;0.00000;0.00000;1.03834;0.31598;32.86062;-11.28094;0.00000;0.00000;2.12956;
5/22/2017 10:31:07 PM;51;EIS;13:43:34.597;00:03:22.143;2;1;Pan_5pulse_EIS_0dC;3.89060;0.00000;-0.58002;;0.00100;6000.00000;60.00000;2.00000;-2.00000;20.00000;10.00000;17.00000;16.00000;3.89751;33.42550;-6.88614;60.00000;0.00000;0.02000;10.00000;3.00000;0.00000;0.00000;0.00000;0.00000;0.00000;1.03903;0.30445;34.12745;-11.64091;0.00000;0.00000;2.12956;
5/22/2017 10:31:19 PM;51;EIS;13:43:46.091;00:03:33.637;2;1;Pan_5pulse_EIS_0dC;3.89060;0.00000;-0.58002;;0.00100;6000.00000;44.99365;2.00000;-2.00000;20.00000;10.00000;18.00000;16.00000;3.89252;34.71133;-7.35942;44.94382;0.00000;0.02000;10.00000;3.00000;0.00000;0.00000;0.00000;0.00000;0.00000;1.03966;0.29300;35.48292;-11.97046;0.00000;0.00000;2.12956;
5/22/2017 10:31:30 PM;51;EIS;13:43:57.814;00:03:45.360;2;1;Pan_5pulse_EIS_0dC;3.89060;0.00000;-0.58002;;0.00100;6000.00000;33.74048;2.00000;-2.00000;20.00000;10.00000;19.00000;16.00000;3.89880;36.07599;-7.84827;33.70787;0.00000;0.02000;10.00000;3.00000;0.00000;0.00000;0.00000;0.00000;0.00000;1.04014;0.28173;36.91981;-12.27337;0.00000;0.00000;2.12956;
5/22/2017 10:31:43 PM;51;EIS;13:44:09.908;00:03:57.454;2;1;Pan_5pulse_EIS_0dC;3.89060;0.00000;-0.58002;;0.00100;6000.00000;25.30179;2.00000;-2.00000;20.00000;10.00000;20.00000;16.00000;3.90274;37.52480;-8.34897;25.31646;0.00000;0.02000;10.00000;3.00000;0.00000;0.00000;0.00000;0.00000;0.00000;1.04077;0.27073;38.44237;-12.54354;0.00000;0.00000;2.12956;
5/22/2017 10:31:54 PM;51;EIS;13:44:21.542;00:04:09.088;2;1;Pan_5pulse_EIS_0dC;3.89060;0.00000;-0.58002;;0.00100;6000.00000;18.97367;2.00000;-2.00000;20.00000;10.00000;21.00000;16.00000;3.89003;39.06108;-8.86093;18.98734;0.00000;0.02000;10.00000;3.00000;0.00000;0.00000;0.00000;0.00000;0.00000;1.04259;0.26030;40.05352;-12.78113;0.00000;0.00000;2.11835;
5/22/2017 10:32:06 PM;51;EIS;13:44:33.487;00:04:21.033;2;1;Pan_5pulse_EIS_0dC;3.89060;0.00000;-0.58002;;0.00100;6000.00000;14.22824;2.00000;-2.00000;20.00000;10.00000;22.00000;16.00000;3.88253;40.67191;-9.39909;14.21801;0.00000;0.02000;10.00000;3.00000;0.00000;0.00000;0.00000;0.00000;0.00000;1.04199;0.24961;41.74383;-13.01236;0.00000;0.00000;2.11835;
5/22/2017 10:32:18 PM;51;EIS;13:44:44.968;00:04:32.514;2;1;Pan_5pulse_EIS_0dC;3.89060;0.00000;-0.58002;;0.00100;6000.00000;10.66968;2.00000;-2.00000;20.00000;10.00000;23.00000;16.00000;3.89277;42.34982;-9.97550;10.67616;0.00000;0.02000;10.00000;3.00000;0.00000;0.00000;0.00000;0.00000;0.00000;1.04239;0.23958;43.50883;-13.25441;0.00000;0.00000;2.12956;
5/22/2017 10:32:29 PM;51;EIS;13:44:56.733;00:04:44.279;2;1;Pan_5pulse_EIS_0dC;3.89060;0.00000;-0.58002;;0.00100;6000.00000;8.00113;2.00000;-2.00000;20.00000;10.00000;24.00000;16.00000;3.89013;44.15276;-10.65193;8.00000;0.00000;0.02000;10.00000;3.00000;0.00000;0.00000;0.00000;0.00000;0.00000;1.04424;0.22991;45.41948;-13.56353;0.00000;0.00000;2.12956;
5/22/2017 10:32:42 PM;51;EIS;13:45:08.943;00:04:56.489;2;1;Pan_5pulse_EIS_0dC;3.89060;0.00000;-0.58002;;0.00100;6000.00000;6.00000;2.00000;-2.00000;20.00000;10.00000;25.00000;16.00000;3.89735;46.07438;-11.40985;6.00000;0.00000;0.02000;10.00000;3.00000;0.00000;0.00000;0.00000;0.00000;0.00000;1.04464;0.22008;47.46613;-13.90890;0.00000;0.00000;2.12956;
5/22/2017 10:32:53 PM;51;EIS;13:45:20.565;00:05:08.111;2;1;Pan_5pulse_EIS_0dC;3.89060;0.00000;-0.58002;;0.00100;6000.00000;4.49937;2.00000;-2.00000;20.00000;10.00000;26.00000;16.00000;3.89292;48.24564;-12.24833;4.50450;0.00000;0.02000;10.00000;3.00000;0.00000;0.00000;0.00000;0.00000;0.00000;1.04909;0.21076;49.77613;-14.24497;0.00000;0.00000;2.12956;
5/22/2017 10:33:05 PM;51;EIS;13:45:32.657;00:05:20.203;2;1;Pan_5pulse_EIS_0dC;3.89060;0.00000;-0.58002;;0.00100;6000.00000;3.37405;2.00000;-2.00000;20.00000;10.00000;27.00000;16.00000;3.89551;50.76792;-13.06971;3.37079;0.00000;0.02000;10.00000;3.00000;0.00000;0.00000;0.00000;0.00000;0.00000;1.05322;0.20091;52.42327;-14.43676;0.00000;0.00000;2.12956;
5/22/2017 10:33:17 PM;51;EIS;13:45:44.027;00:05:31.573;2;1;Pan_5pulse_EIS_0dC;3.89060;0.00000;-0.58002;;0.00100;6000.00000;2.53018;2.00000;-2.00000;20.00000;10.00000;28.00000;16.00000;3.90361;53.63581;-13.71802;2.53378;0.00000;0.02000;10.00000;3.00000;0.00000;0.00000;0.00000;0.00000;0.00000;1.05598;0.19074;55.36230;-14.34656;0.00000;0.00000;1.91660;
5/22/2017 10:33:29 PM;51;EIS;13:45:55.928;00:05:43.474;2;1;Pan_5pulse_EIS_0dC;3.89060;0.00000;-0.58002;;0.00100;6000.00000;1.89737;2.00000;-2.00000;20.00000;10.00000;29.00000;16.00000;3.88765;56.70197;-13.97372;1.89873;0.00000;0.02000;10.00000;3.00000;0.00000;0.00000;0.00000;0.00000;0.00000;1.05486;0.18063;58.39844;-13.84419;0.00000;0.00000;1.91660;
5/22/2017 10:33:40 PM;51;EIS;13:46:07.225;00:05:54.771;2;1;Pan_5pulse_EIS_0dC;3.89124;0.00000;-0.58002;;0.00100;6000.00000;1.42282;2.00000;-2.00000;20.00000;10.00000;30.00000;16.00000;3.88664;59.84943;-13.76042;1.42045;0.00000;0.02000;10.00000;3.00000;0.00000;0.00000;0.00000;0.00000;0.00000;1.05148;0.17122;61.41093;-12.94826;0.00000;0.00000;1.91660;
5/22/2017 10:33:52 PM;51;EIS;13:46:19.186;00:06:06.732;2;1;Pan_5pulse_EIS_0dC;3.89124;0.00000;-0.58002;;0.00100;6000.00000;1.06697;2.00000;-2.00000;20.00000;10.00000;31.00000;16.00000;3.88475;62.77908;-13.11116;1.06838;0.00000;0.02000;10.00000;3.00000;0.00000;0.00000;0.00000;0.00000;0.00000;1.04427;0.16283;64.13357;-11.79644;0.00000;0.00000;2.12956;
5/22/2017 10:34:04 PM;51;EIS;13:46:31.356;00:06:18.902;2;1;Pan_5pulse_EIS_0dC;3.89124;0.00000;-0.58002;;0.00100;6000.00000;0.80011;2.00000;-2.00000;20.00000;10.00000;32.00000;16.00000;3.88811;65.30419;-12.16347;0.79957;0.00000;0.02000;10.00000;3.00000;0.00000;0.00000;0.00000;0.00000;0.00000;1.03560;0.15590;66.42731;-10.55093;0.00000;0.00000;2.12956;
5/22/2017 10:34:16 PM;51;EIS;13:46:42.932;00:06:30.478;2;1;Pan_5pulse_EIS_0dC;3.89124;0.00000;-0.58002;;0.00100;6000.00000;0.60000;2.00000;-2.00000;20.00000;10.00000;33.00000;16.00000;3.89313;67.32477;-11.15057;0.59904;0.00000;0.02000;10.00000;3.00000;0.00000;0.00000;0.00000;0.00000;0.00000;1.02726;0.15053;68.24192;-9.40416;0.00000;0.00000;2.12956;
5/22/2017 10:34:26 PM;51;EIS;13:46:53.850;00:06:41.396;2;1;Pan_5pulse_EIS_0dC;3.89124;0.00000;-0.58002;;0.00100;6000.00000;0.44994;2.00000;-2.00000;20.00000;10.00000;34.00000;16.00000;3.89319;68.93239;-10.23575;0.44964;0.00000;0.02000;10.00000;3.00000;0.00000;0.00000;0.00000;0.00000;0.00000;1.02149;0.14658;69.68820;-8.44612;0.00000;0.00000;2.12956;
5/22/2017 10:34:37 PM;51;EIS;13:47:04.225;00:06:51.771;2;1;Pan_5pulse_EIS_0dC;3.89124;0.00000;-0.58002;;0.00100;6000.00000;0.33740;2.00000;-2.00000;20.00000;10.00000;35.00000;16.00000;3.88832;70.28542;-9.54288;0.33723;0.00000;0.02000;10.00000;3.00000;0.00000;0.00000;0.00000;0.00000;0.00000;1.01765;0.14347;70.93029;-7.73196;0.00000;0.00000;2.12956;
5/22/2017 10:34:50 PM;51;EIS;13:47:17.816;00:07:05.362;2;1;Pan_5pulse_EIS_0dC;3.89124;0.00000;-0.58002;;0.00100;6000.00000;0.25302;2.00000;-2.00000;20.00000;10.00000;36.00000;16.00000;3.88887;71.72395;-9.06011;0.25270;0.00000;0.02000;10.00000;3.00000;0.00000;0.00000;0.00000;0.00000;0.00000;1.01942;0.14101;72.29392;-7.19942;0.00000;0.00000;2.12956;
5/22/2017 10:35:08 PM;51;EIS;13:47:35.852;00:07:23.398;2;1;Pan_5pulse_EIS_0dC;3.89124;0.00000;-0.58002;;0.00100;6000.00000;0.18974;2.00000;-2.00000;20.00000;10.00000;37.00000;16.00000;3.89139;73.04272;-8.84728;0.18978;0.00000;0.02000;10.00000;3.00000;0.00000;0.00000;0.00000;0.00000;0.00000;1.01779;0.13833;73.57658;-6.90629;0.00000;0.00000;2.14077;
5/22/2017 10:35:31 PM;51;EIS;13:47:58.534;00:07:46.080;2;1;Pan_5pulse_EIS_0dC;3.89124;0.00000;-0.58002;;0.00100;6000.00000;0.14228;2.00000;-2.00000;20.00000;10.00000;38.00000;16.00000;3.89030;74.22479;-8.87158;0.14248;0.00000;0.02000;10.00000;3.00000;0.00000;0.00000;0.00000;0.00000;0.00000;1.01617;0.13594;74.75309;-6.81584;0.00000;0.00000;2.12956;
5/22/2017 10:36:01 PM;51;EIS;13:48:28.651;00:08:16.197;2;1;Pan_5pulse_EIS_0dC;3.89124;0.00000;-0.58002;;0.00100;6000.00000;0.10670;2.00000;-2.00000;20.00000;10.00000;39.00000;16.00000;3.89317;75.56336;-9.15344;0.10678;0.00000;0.02000;10.00000;3.00000;0.00000;0.00000;0.00000;0.00000;0.00000;1.01771;0.13370;76.11575;-6.90693;0.00000;0.00000;2.11835;
5/22/2017 10:36:40 PM;51;EIS;13:49:07.752;00:08:55.298;2;1;Pan_5pulse_EIS_0dC;3.89124;0.00000;-0.58002;;0.00100;6000.00000;0.08001;2.00000;-2.00000;20.00000;10.00000;40.00000;16.00000;3.89313;76.76635;-9.68473;0.07999;0.00000;0.02000;10.00000;3.00000;0.00000;0.00000;0.00000;0.00000;0.00000;1.01682;0.13141;77.37484;-7.19037;0.00000;0.00000;2.12956;
5/22/2017 10:37:32 PM;51;EIS;13:49:59.694;00:09:47.240;2;1;Pan_5pulse_EIS_0dC;3.89124;0.00000;-0.58002;;0.00100;6000.00000;0.06000;2.00000;-2.00000;20.00000;10.00000;41.00000;16.00000;3.89317;78.09640;-10.45277;0.05994;0.00000;0.02000;10.00000;3.00000;0.00000;0.00000;0.00000;0.00000;0.00000;1.01853;0.12927;78.79282;-7.62341;0.00000;0.00000;2.11835;
5/22/2017 10:38:40 PM;51;EIS;13:51:07.764;00:10:55.310;2;1;Pan_5pulse_EIS_0dC;3.89124;0.00000;-0.58002;;0.00100;6000.00000;0.04499;2.00000;-2.00000;20.00000;10.00000;42.00000;16.00000;3.89213;79.67563;-11.50026;0.04507;0.00000;0.02000;10.00000;3.00000;0.00000;0.00000;0.00000;0.00000;0.00000;1.02121;0.12686;80.50132;-8.21326;0.00000;0.00000;2.14077;
5/22/2017 10:40:11 PM;51;EIS;13:52:38.453;00:12:25.999;2;1;Pan_5pulse_EIS_0dC;3.89124;0.00000;-0.58002;;0.00100;6000.00000;0.03374;2.00000;-2.00000;20.00000;10.00000;43.00000;16.00000;3.89330;81.45414;-12.84741;0.03377;0.00000;0.02000;10.00000;3.00000;0.00000;0.00000;0.00000;0.00000;0.00000;1.02447;0.12424;82.46110;-8.96318;0.00000;0.00000;2.12956;
5/22/2017 10:42:12 PM;51;EIS;13:54:39.137;00:14:26.683;2;1;Pan_5pulse_EIS_0dC;3.89124;0.00000;-0.58002;;0.00100;6000.00000;0.02530;2.00000;-2.00000;20.00000;10.00000;44.00000;16.00000;3.89289;83.37884;-14.55090;0.02531;0.00000;0.02000;10.00000;3.00000;0.00000;0.00000;0.00000;0.00000;0.00000;1.02697;0.12133;84.63899;-9.89931;0.00000;0.00000;2.11835;
5/22/2017 10:44:52 PM;51;EIS;13:57:19.061;00:17:06.607;2;1;Pan_5pulse_EIS_0dC;3.89124;0.00000;-0.58002;;0.00100;6000.00000;0.01897;2.00000;-2.00000;20.00000;10.00000;45.00000;16.00000;3.89312;85.47938;-16.63897;0.01896;0.00000;0.02000;10.00000;3.00000;0.00000;0.00000;0.00000;0.00000;0.00000;1.02843;0.11810;87.08375;-11.01516;0.00000;0.00000;2.14077;
5/22/2017 10:48:25 PM;51;EIS;14:00:52.087;00:20:39.633;2;1;Pan_5pulse_EIS_0dC;3.89188;0.00000;-0.58002;;0.00100;6000.00000;0.01423;2.00000;-2.00000;20.00000;10.00000;46.00000;16.00000;3.89341;88.19828;-19.14144;0.01422;0.00000;0.02000;10.00000;3.00000;0.00000;0.00000;0.00000;0.00000;0.00000;1.03641;0.11484;90.25149;-12.24486;0.00000;0.00000;2.12956;
5/22/2017 10:53:08 PM;51;EIS;14:05:35.439;00:25:22.985;2;1;Pan_5pulse_EIS_0dC;3.89188;0.00000;-0.58002;;0.00100;6000.00000;0.01067;2.00000;-2.00000;20.00000;10.00000;47.00000;16.00000;3.89401;91.21393;-22.10587;0.01065;0.00000;0.02000;10.00000;3.00000;0.00000;0.00000;0.00000;0.00000;0.00000;1.03978;0.11079;93.85441;-13.62308;0.00000;0.00000;2.12956;
5/22/2017 10:59:25 PM;51;EIS;14:11:52.333;00:31:39.879;2;1;Pan_5pulse_EIS_0dC;3.89253;0.00000;-0.58002;;0.00100;6000.00000;0.00800;2.00000;-2.00000;20.00000;10.00000;48.00000;16.00000;3.89403;94.80395;-25.50269;0.00800;0.00000;0.02000;10.00000;3.00000;0.00000;0.00000;0.00000;0.00000;0.00000;1.04638;0.10658;98.17421;-15.05640;0.00000;0.00000;2.12956;
5/23/2017 9:16:52 AM;51;EIS;14:14:58.714;00:34:46.260;2;1;Pan_5pulse_EIS_0dC;3.89703;0.00000;-0.58002;;0.00100;6000.00000;0.00600;2.00000;-2.00000;20.00000;10.00000;49.00000;12.00000;3.90161;94.80395;-25.50269;0.00800;0.00000;0.02000;10.00000;3.00000;0.00000;0.00000;0.00000;0.00000;0.00000;1.04638;0.10658;98.17421;-15.05640;0.00000;0.00000;2.34252;

File: 0degC/EIS/3623_EIS00005.csv


Measurement ID;3623
Battery name;NCR18650PF_SN002
Battery Name;NCR
Circuit;Circ006
Program;458 - Pan_5pulse_EIS_0dC
Start Time;5/22/2017 8:47:26 AM
End Time;5/30/2017 7:42:20 AM
Test section;EIS00005
Comment;0degC EIS vs SOC
OrderNo;
Producer; Panasonic
Type; NCR
Nominal Voltage; 3.7
Nominal Current; 0
Nominal Capacity; 2.9
Cells; 1
Maximum Voltage; 4.25
Gassing Voltage; 4.3
Break Voltage; 0
Charge Factor; 0
Impedance; 0
Cold Cranking Current; 15
Energy Density; 0
Comment;



Time Stamp;Step;Status;Prog Time;Step Time;Cycle;Cycle Level;Procedure;Voltage;Current;AhAccu;Energy;StartFreq;EndFreq;SetFreq;AAcMax;VAcMin;VAcMax;mvIdeal;Go;Status;U1;Zreal1;Zimg1;ActFreq;EisError;AACStart;MinIntervalTime;CountOfPeriods;UIdeal;AStart;MinDuration;MinPeriods;RemTime;VRelativ;AAmplitude;Betrag;Phase;ChamberT;ChamberSP;Temp45;
;;;;;;;;[V];[A];[Ah];[Wh];[EIS];[EIS];[EIS];[EIS];[EIS];[EIS];[EIS];[EIS];[EIS];[EIS];[EIS];[EIS];[EIS];[EIS];[EIS];[EIS];[EIS];[EIS];[EIS];[EIS];[EIS];[EIS];[EIS];[EIS];[EIS];[EIS];[ChamberT];[ChamberSP];[C1];
5/23/2017 10:09:24 AM;51;EIS;15:05:31.146;00:00:21.381;3;1;Pan_5pulse_EIS_0dC;3.79151;0.00000;-0.87000;;0.00100;6000.00000;6000.00000;2.00000;-2.00000;20.00000;10.00000;1.00000;16.00000;3.79335;23.94914;7.93365;6000.00000;0.00000;0.02000;10.00000;3.00000;0.00000;0.00000;0.00000;0.00000;0.00000;0.99361;0.39384;25.22904;18.32852;0.00000;0.00000;1.89419;
5/23/2017 10:09:35 AM;51;EIS;15:05:42.027;00:00:32.262;3;1;Pan_5pulse_EIS_0dC;3.79151;0.00000;-0.87000;;0.00100;6000.00000;4499.36526;2.00000;-2.00000;20.00000;10.00000;2.00000;16.00000;3.79489;23.66240;5.80007;4571.42871;0.00000;0.02000;10.00000;3.00000;0.00000;0.00000;0.00000;0.00000;0.00000;0.96431;0.39581;24.36288;13.77265;0.00000;0.00000;1.91660;
5/23/2017 10:09:45 AM;51;EIS;15:05:52.692;00:00:42.927;3;1;Pan_5pulse_EIS_0dC;3.79151;0.00000;-0.87000;;0.00100;6000.00000;3374.04795;2.00000;-2.00000;20.00000;10.00000;3.00000;16.00000;3.79217;23.53781;3.87410;3428.57153;0.00000;0.02000;10.00000;3.00000;0.00000;0.00000;0.00000;0.00000;0.00000;0.97814;0.41004;23.85450;9.34655;0.00000;0.00000;1.89419;
5/23/2017 10:09:56 AM;51;EIS;15:06:03.434;00:00:53.669;3;1;Pan_5pulse_EIS_0dC;3.79151;0.00000;-0.87000;;0.00100;6000.00000;2530.17902;2.00000;-2.00000;20.00000;10.00000;4.00000;16.00000;3.79639;23.60588;2.15949;2526.31567;0.00000;0.02000;10.00000;3.00000;0.00000;0.00000;0.00000;0.00000;0.00000;0.99306;0.41894;23.70445;5.22694;0.00000;0.00000;1.90540;
5/23/2017 10:10:07 AM;51;EIS;15:06:14.298;00:01:04.533;3;1;Pan_5pulse_EIS_0dC;3.79151;0.00000;-0.87000;;0.00100;6000.00000;1897.36660;2.00000;-2.00000;20.00000;10.00000;5.00000;16.00000;3.79805;23.83732;0.79259;1882.35291;0.00000;0.02000;10.00000;3.00000;0.00000;0.00000;0.00000;0.00000;0.00000;1.00575;0.42169;23.85049;1.90438;0.00000;0.00000;1.90540;
5/23/2017 10:10:18 AM;51;EIS;15:06:24.993;00:01:15.228;3;1;Pan_5pulse_EIS_0dC;3.79151;0.00000;-0.87000;;0.00100;6000.00000;1422.82422;2.00000;-2.00000;20.00000;10.00000;6.00000;16.00000;3.79893;24.16855;-0.27024;1432.83582;0.00000;0.02000;10.00000;3.00000;0.00000;0.00000;0.00000;0.00000;0.00000;1.01318;0.41919;24.17006;-0.64062;0.00000;0.00000;1.90540;
5/23/2017 10:10:29 AM;51;EIS;15:06:35.816;00:01:26.051;3;1;Pan_5pulse_EIS_0dC;3.79151;0.00000;-0.87000;;0.00100;6000.00000;1066.96765;2.00000;-2.00000;20.00000;10.00000;7.00000;16.00000;3.78866;24.62713;-1.24204;1066.66663;0.00000;0.02000;10.00000;3.00000;0.00000;0.00000;0.00000;0.00000;0.00000;1.01318;0.41367;24.65843;-2.88720;0.00000;0.00000;1.90540;
5/23/2017 10:10:40 AM;51;EIS;15:06:46.817;00:01:37.052;3;1;Pan_5pulse_EIS_0dC;3.79151;0.00000;-0.87000;;0.00100;6000.00000;800.11286;2.00000;-2.00000;20.00000;10.00000;8.00000;16.00000;3.79386;25.16769;-2.05510;800.00000;0.00000;0.02000;10.00000;3.00000;0.00000;0.00000;0.00000;0.00000;0.00000;1.02393;0.40549;25.25146;-4.66819;0.00000;0.00000;2.10714;
5/23/2017 10:10:51 AM;51;EIS;15:06:57.860;00:01:48.095;3;1;Pan_5pulse_EIS_0dC;3.79216;0.00000;-0.87000;;0.00100;6000.00000;600.00000;2.00000;-2.00000;20.00000;10.00000;9.00000;16.00000;3.80213;25.78913;-2.77011;600.00000;0.00000;0.02000;10.00000;3.00000;0.00000;0.00000;0.00000;0.00000;0.00000;1.02707;0.39598;25.93748;-6.13085;0.00000;0.00000;1.90540;
5/23/2017 10:11:02 AM;51;EIS;15:07:09.117;00:01:59.352;3;1;Pan_5pulse_EIS_0dC;3.79216;0.00000;-0.87000;;0.00100;6000.00000;449.93653;2.00000;-2.00000;20.00000;10.00000;10.00000;16.00000;3.78991;26.48919;-3.40645;450.70422;0.00000;0.02000;10.00000;3.00000;0.00000;0.00000;0.00000;0.00000;0.00000;1.02963;0.38552;26.70732;-7.32790;0.00000;0.00000;1.89419;
5/23/2017 10:11:13 AM;51;EIS;15:07:20.609;00:02:10.844;3;1;Pan_5pulse_EIS_0dC;3.79216;0.00000;-0.87000;;0.00100;6000.00000;337.40480;2.00000;-2.00000;20.00000;10.00000;11.00000;16.00000;3.79498;27.28338;-3.99643;336.84210;0.00000;0.02000;10.00000;3.00000;0.00000;0.00000;0.00000;0.00000;0.00000;1.03229;0.37436;27.57452;-8.33334;0.00000;0.00000;1.89419;
5/23/2017 10:11:25 AM;51;EIS;15:07:32.414;00:02:22.649;3;1;Pan_5pulse_EIS_0dC;3.79216;0.00000;-0.87000;;0.00100;6000.00000;253.01790;2.00000;-2.00000;20.00000;10.00000;12.00000;16.00000;3.79416;28.13829;-4.53112;253.29816;0.00000;0.02000;10.00000;3.00000;0.00000;0.00000;0.00000;0.00000;0.00000;1.03350;0.36262;28.50078;-9.14783;0.00000;0.00000;2.10714;
5/23/2017 10:11:37 AM;51;EIS;15:07:44.643;00:02:34.878;3;1;Pan_5pulse_EIS_0dC;3.79216;0.00000;-0.87000;;0.00100;6000.00000;189.73666;2.00000;-2.00000;20.00000;10.00000;13.00000;16.00000;3.79421;29.07895;-5.03494;189.72333;0.00000;0.02000;10.00000;3.00000;0.00000;0.00000;0.00000;0.00000;0.00000;1.03631;0.35115;29.51162;-9.82321;0.00000;0.00000;2.10714;
5/23/2017 10:11:49 AM;51;EIS;15:07:56.329;00:02:46.564;3;1;Pan_5pulse_EIS_0dC;3.79216;0.00000;-0.87000;;0.00100;6000.00000;142.28242;2.00000;-2.00000;20.00000;10.00000;14.00000;16.00000;3.78717;30.08356;-5.50963;142.43323;0.00000;0.02000;10.00000;3.00000;0.00000;0.00000;0.00000;0.00000;0.00000;1.03574;0.33865;30.58393;-10.37838;0.00000;0.00000;1.90540;
5/23/2017 10:12:01 AM;51;EIS;15:08:08.347;00:02:58.582;3;1;Pan_5pulse_EIS_0dC;3.79216;0.00000;-0.87000;;0.00100;6000.00000;106.69676;2.00000;-2.00000;20.00000;10.00000;15.00000;16.00000;3.79436;31.15956;-5.96464;106.66666;0.00000;0.02000;10.00000;3.00000;0.00000;0.00000;0.00000;0.00000;0.00000;1.03698;0.32686;31.72530;-10.83661;0.00000;0.00000;1.90540;
5/23/2017 10:12:13 AM;51;EIS;15:08:20.554;00:03:10.789;3;1;Pan_5pulse_EIS_0dC;3.79216;0.00000;-0.87000;;0.00100;6000.00000;80.01129;2.00000;-2.00000;20.00000;10.00000;16.00000;16.00000;3.78951;32.30073;-6.41725;80.00000;0.00000;0.02000;10.00000;3.00000;0.00000;0.00000;0.00000;0.00000;0.00000;1.03816;0.31524;32.93202;-11.23676;0.00000;0.00000;1.89419;
5/23/2017 10:12:25 AM;51;EIS;15:08:32.378;00:03:22.613;3;1;Pan_5pulse_EIS_0dC;3.79280;0.00000;-0.87000;;0.00100;6000.00000;60.00000;2.00000;-2.00000;20.00000;10.00000;17.00000;16.00000;3.79453;33.49985;-6.88172;60.00000;0.00000;0.02000;10.00000;3.00000;0.00000;0.00000;0.00000;0.00000;0.00000;1.03892;0.30378;34.19938;-11.60851;0.00000;0.00000;1.90540;
5/23/2017 10:12:37 AM;51;EIS;15:08:43.797;00:03:34.032;3;1;Pan_5pulse_EIS_0dC;3.79280;0.00000;-0.87000;;0.00100;6000.00000;44.99365;2.00000;-2.00000;20.00000;10.00000;18.00000;16.00000;3.79464;34.78674;-7.36243;44.94382;0.00000;0.02000;10.00000;3.00000;0.00000;0.00000;0.00000;0.00000;0.00000;1.03968;0.29239;35.55731;-11.95000;0.00000;0.00000;1.89419;
5/23/2017 10:12:48 AM;51;EIS;15:08:55.440;00:03:45.675;3;1;Pan_5pulse_EIS_0dC;3.79280;0.00000;-0.87000;;0.00100;6000.00000;33.74048;2.00000;-2.00000;20.00000;10.00000;19.00000;16.00000;3.79468;36.15272;-7.86073;33.70787;0.00000;0.02000;10.00000;3.00000;0.00000;0.00000;0.00000;0.00000;0.00000;1.04019;0.28115;36.99743;-12.26696;0.00000;0.00000;2.10714;
5/23/2017 10:13:00 AM;51;EIS;15:09:07.494;00:03:57.729;3;1;Pan_5pulse_EIS_0dC;3.79280;0.00000;-0.87000;;0.00100;6000.00000;25.30179;2.00000;-2.00000;20.00000;10.00000;20.00000;16.00000;3.80370;37.60141;-8.36564;25.31646;0.00000;0.02000;10.00000;3.00000;0.00000;0.00000;0.00000;0.00000;0.00000;1.04055;0.27013;38.52077;-12.54299;0.00000;0.00000;2.09593;
5/23/2017 10:13:12 AM;51;EIS;15:09:19.169;00:04:09.404;3;1;Pan_5pulse_EIS_0dC;3.79280;0.00000;-0.87000;;0.00100;6000.00000;18.97367;2.00000;-2.00000;20.00000;10.00000;21.00000;16.00000;3.79485;39.14873;-8.88881;18.98734;0.00000;0.02000;10.00000;3.00000;0.00000;0.00000;0.00000;0.00000;0.00000;1.04306;0.25982;40.14516;-12.79226;0.00000;0.00000;1.89419;
5/23/2017 10:13:24 AM;51;EIS;15:09:31.097;00:04:21.332;3;1;Pan_5pulse_EIS_0dC;3.79280;0.00000;-0.87000;;0.00100;6000.00000;14.22824;2.00000;-2.00000;20.00000;10.00000;22.00000;16.00000;3.79491;40.78148;-9.43685;14.21801;0.00000;0.02000;10.00000;3.00000;0.00000;0.00000;0.00000;0.00000;0.00000;1.04248;0.24905;41.85908;-13.02894;0.00000;0.00000;1.89419;
5/23/2017 10:13:35 AM;51;EIS;15:09:42.647;00:04:32.882;3;1;Pan_5pulse_EIS_0dC;3.79280;0.00000;-0.87000;;0.00100;6000.00000;10.66968;2.00000;-2.00000;20.00000;10.00000;23.00000;16.00000;3.80508;42.47844;-10.01909;10.67616;0.00000;0.02000;10.00000;3.00000;0.00000;0.00000;0.00000;0.00000;0.00000;1.04269;0.23891;43.64401;-13.27140;0.00000;0.00000;1.90540;
5/23/2017 10:13:47 AM;51;EIS;15:09:54.468;00:04:44.703;3;1;Pan_5pulse_EIS_0dC;3.79280;0.00000;-0.87000;;0.00100;6000.00000;8.00113;2.00000;-2.00000;20.00000;10.00000;24.00000;16.00000;3.78475;44.29404;-10.69121;8.00000;0.00000;0.02000;10.00000;3.00000;0.00000;0.00000;0.00000;0.00000;0.00000;1.04438;0.22920;45.56604;-13.56987;0.00000;0.00000;1.90540;
5/23/2017 10:13:59 AM;51;EIS;15:10:06.635;00:04:56.870;3;1;Pan_5pulse_EIS_0dC;3.79344;0.00000;-0.87000;;0.00100;6000.00000;6.00000;2.00000;-2.00000;20.00000;10.00000;25.00000;16.00000;3.79516;46.22320;-11.43868;6.00000;0.00000;0.02000;10.00000;3.00000;0.00000;0.00000;0.00000;0.00000;0.00000;1.04461;0.21938;47.61751;-13.89953;0.00000;0.00000;2.10714;
5/23/2017 10:14:11 AM;51;EIS;15:10:18.254;00:05:08.489;3;1;Pan_5pulse_EIS_0dC;3.79344;0.00000;-0.87000;;0.00100;6000.00000;4.49937;2.00000;-2.00000;20.00000;10.00000;26.00000;16.00000;3.79519;48.39614;-12.26690;4.50450;0.00000;0.02000;10.00000;3.00000;0.00000;0.00000;0.00000;0.00000;0.00000;1.04877;0.21006;49.92658;-14.22313;0.00000;0.00000;1.90540;
5/23/2017 10:14:23 AM;51;EIS;15:10:30.402;00:05:20.637;3;1;Pan_5pulse_EIS_0dC;3.79344;0.00000;-0.87000;;0.00100;6000.00000;3.37405;2.00000;-2.00000;20.00000;10.00000;27.00000;16.00000;3.79528;50.93565;-13.09371;3.37079;0.00000;0.02000;10.00000;3.00000;0.00000;0.00000;0.00000;0.00000;0.00000;1.05341;0.20030;52.59169;-14.41652;0.00000;0.00000;1.89419;
5/23/2017 10:14:35 AM;51;EIS;15:10:41.875;00:05:32.110;3;1;Pan_5pulse_EIS_0dC;3.79344;0.00000;-0.87000;;0.00100;6000.00000;2.53018;2.00000;-2.00000;20.00000;10.00000;28.00000;16.00000;3.79535;53.79887;-13.72943;2.53378;0.00000;0.02000;10.00000;3.00000;0.00000;0.00000;0.00000;0.00000;0.00000;1.05569;0.19013;55.52311;-14.31627;0.00000;0.00000;2.09593;
5/23/2017 10:14:46 AM;51;EIS;15:10:53.777;00:05:44.012;3;1;Pan_5pulse_EIS_0dC;3.79344;0.00000;-0.87000;;0.00100;6000.00000;1.89737;2.00000;-2.00000;20.00000;10.00000;29.00000;16.00000;3.78759;56.90498;-13.96244;1.89873;0.00000;0.02000;10.00000;3.00000;0.00000;0.00000;0.00000;0.00000;0.00000;1.05535;0.18012;58.59288;-13.78598;0.00000;0.00000;2.10714;
5/23/2017 10:14:58 AM;51;EIS;15:11:05.007;00:05:55.242;3;1;Pan_5pulse_EIS_0dC;3.79344;0.00000;-0.87000;;0.00100;6000.00000;1.42282;2.00000;-2.00000;20.00000;10.00000;30.00000;16.00000;3.78583;60.07869;-13.69758;1.42045;0.00000;0.02000;10.00000;3.00000;0.00000;0.00000;0.00000;0.00000;0.00000;1.05155;0.17065;61.62039;-12.84356;0.00000;0.00000;2.10714;
5/23/2017 10:15:10 AM;51;EIS;15:11:17.071;00:06:07.306;3;1;Pan_5pulse_EIS_0dC;3.79344;0.00000;-0.87000;;0.00100;6000.00000;1.06697;2.00000;-2.00000;20.00000;10.00000;31.00000;16.00000;3.79552;63.05436;-12.96722;1.06838;0.00000;0.02000;10.00000;3.00000;0.00000;0.00000;0.00000;0.00000;0.00000;1.04467;0.16228;64.37392;-11.62094;0.00000;0.00000;1.90540;
5/23/2017 10:15:22 AM;51;EIS;15:11:29.170;00:06:19.405;3;1;Pan_5pulse_EIS_0dC;3.79344;0.00000;-0.87000;;0.00100;6000.00000;0.80011;2.00000;-2.00000;20.00000;10.00000;32.00000;16.00000;3.78845;65.62863;-11.89509;0.79957;0.00000;0.02000;10.00000;3.00000;0.00000;0.00000;0.00000;0.00000;0.00000;1.03599;0.15533;66.69790;-10.27325;0.00000;0.00000;2.10714;
5/23/2017 10:15:34 AM;51;EIS;15:11:40.805;00:06:31.040;3;1;Pan_5pulse_EIS_0dC;3.79344;0.00000;-0.87000;;0.00100;6000.00000;0.60000;2.00000;-2.00000;20.00000;10.00000;33.00000;16.00000;3.79067;67.65666;-10.70314;0.59904;0.00000;0.02000;10.00000;3.00000;0.00000;0.00000;0.00000;0.00000;0.00000;1.02676;0.14990;68.49803;-8.98957;0.00000;0.00000;1.90540;
5/23/2017 10:15:44 AM;51;EIS;15:11:51.583;00:06:41.818;3;1;Pan_5pulse_EIS_0dC;3.79344;0.00000;-0.87000;;0.00100;6000.00000;0.44994;2.00000;-2.00000;20.00000;10.00000;34.00000;16.00000;3.79121;69.23234;-9.62997;0.44964;0.00000;0.02000;10.00000;3.00000;0.00000;0.00000;0.00000;0.00000;0.00000;1.02078;0.14604;69.89888;-7.91883;0.00000;0.00000;1.90540;
5/23/2017 10:15:55 AM;51;EIS;15:12:02.001;00:06:52.236;3;1;Pan_5pulse_EIS_0dC;3.79409;0.00000;-0.87000;;0.00100;6000.00000;0.33740;2.00000;-2.00000;20.00000;10.00000;35.00000;16.00000;3.79570;70.42458;-8.74333;0.33723;0.00000;0.02000;10.00000;3.00000;0.00000;0.00000;0.00000;0.00000;0.00000;1.01493;0.14302;70.96525;-7.07715;0.00000;0.00000;1.89419;
5/23/2017 10:16:08 AM;51;EIS;15:12:15.782;00:07:06.017;3;1;Pan_5pulse_EIS_0dC;3.79409;0.00000;-0.87000;;0.00100;6000.00000;0.25302;2.00000;-2.00000;20.00000;10.00000;36.00000;16.00000;3.79575;71.77442;-8.09913;0.25270;0.00000;0.02000;10.00000;3.00000;0.00000;0.00000;0.00000;0.00000;0.00000;1.01828;0.14098;72.22993;-6.43811;0.00000;0.00000;1.90540;
5/23/2017 10:16:27 AM;51;EIS;15:12:33.838;00:07:24.073;3;1;Pan_5pulse_EIS_0dC;3.79409;0.00000;-0.87000;;0.00100;6000.00000;0.18974;2.00000;-2.00000;20.00000;10.00000;37.00000;16.00000;3.79263;72.88338;-7.71382;0.18978;0.00000;0.02000;10.00000;3.00000;0.00000;0.00000;0.00000;0.00000;0.00000;1.01477;0.13846;73.29045;-6.04157;0.00000;0.00000;2.10714;
5/23/2017 10:16:49 AM;51;EIS;15:12:56.564;00:07:46.799;3;1;Pan_5pulse_EIS_0dC;3.79409;0.00000;-0.87000;;0.00100;6000.00000;0.14228;2.00000;-2.00000;20.00000;10.00000;38.00000;16.00000;3.79586;73.90878;-7.61860;0.14248;0.00000;0.02000;10.00000;3.00000;0.00000;0.00000;0.00000;0.00000;0.00000;1.01384;0.13645;74.30041;-5.88532;0.00000;0.00000;2.10714;
5/23/2017 10:17:19 AM;51;EIS;15:13:26.705;00:08:16.940;3;1;Pan_5pulse_EIS_0dC;3.79409;0.00000;-0.87000;;0.00100;6000.00000;0.10670;2.00000;-2.00000;20.00000;10.00000;39.00000;16.00000;3.79503;75.06711;-7.80230;0.10678;0.00000;0.02000;10.00000;3.00000;0.00000;0.00000;0.00000;0.00000;0.00000;1.01540;0.13454;75.47150;-5.93388;0.00000;0.00000;1.90540;
5/23/2017 10:17:58 AM;51;EIS;15:14:05.791;00:08:56.026;3;1;Pan_5pulse_EIS_0dC;3.79409;0.00000;-0.87000;;0.00100;6000.00000;0.08001;2.00000;-2.00000;20.00000;10.00000;40.00000;16.00000;3.79420;76.14820;-8.26797;0.07999;0.00000;0.02000;10.00000;3.00000;0.00000;0.00000;0.00000;0.00000;0.00000;1.01494;0.13251;76.59574;-6.19675;0.00000;0.00000;1.90540;
5/23/2017 10:18:50 AM;51;EIS;15:14:57.768;00:09:48.003;3;1;Pan_5pulse_EIS_0dC;3.79473;0.00000;-0.87000;;0.00100;6000.00000;0.06000;2.00000;-2.00000;20.00000;10.00000;41.00000;16.00000;3.79551;77.36100;-8.95039;0.05994;0.00000;0.02000;10.00000;3.00000;0.00000;0.00000;0.00000;0.00000;0.00000;1.01694;0.13058;77.87705;-6.59957;0.00000;0.00000;1.89419;
5/23/2017 10:19:59 AM;51;EIS;15:16:05.892;00:10:56.127;3;1;Pan_5pulse_EIS_0dC;3.79473;0.00000;-0.87000;;0.00100;6000.00000;0.04499;2.00000;-2.00000;20.00000;10.00000;42.00000;16.00000;3.79608;78.73937;-9.97617;0.04507;0.00000;0.02000;10.00000;3.00000;0.00000;0.00000;0.00000;0.00000;0.00000;1.01886;0.12837;79.36884;-7.22082;0.00000;0.00000;1.89419;
5/23/2017 10:21:29 AM;51;EIS;15:17:36.511;00:12:26.746;3;1;Pan_5pulse_EIS_0dC;3.79537;0.00000;-0.87000;;0.00100;6000.00000;0.03374;2.00000;-2.00000;20.00000;10.00000;43.00000;16.00000;3.79706;80.35883;-11.37139;0.03377;0.00000;0.02000;10.00000;3.00000;0.00000;0.00000;0.00000;0.00000;0.00000;1.02264;0.12600;81.15941;-8.05431;0.00000;0.00000;2.10714;
5/23/2017 10:23:30 AM;51;EIS;15:19:37.169;00:14:27.404;3;1;Pan_5pulse_EIS_0dC;3.79602;0.00000;-0.87000;;0.00100;6000.00000;0.02530;2.00000;-2.00000;20.00000;10.00000;44.00000;16.00000;3.79770;82.30719;-13.21219;0.02531;0.00000;0.02000;10.00000;3.00000;0.00000;0.00000;0.00000;0.00000;0.00000;1.02779;0.12329;83.36087;-9.11949;0.00000;0.00000;1.90540;
5/23/2017 10:26:10 AM;51;EIS;15:22:17.103;00:17:07.338;3;1;Pan_5pulse_EIS_0dC;3.79666;0.00000;-0.87000;;0.00100;6000.00000;0.01897;2.00000;-2.00000;20.00000;10.00000;45.00000;16.00000;3.79855;84.69896;-15.53174;0.01896;0.00000;0.02000;10.00000;3.00000;0.00000;0.00000;0.00000;0.00000;0.00000;1.03239;0.11989;86.11126;-10.39121;0.00000;0.00000;2.10714;
5/23/2017 10:29:43 AM;51;EIS;15:25:50.125;00:20:40.360;3;1;Pan_5pulse_EIS_0dC;3.79730;0.00000;-0.87000;;0.00100;6000.00000;0.01423;2.00000;-2.00000;20.00000;10.00000;46.00000;16.00000;3.79976;87.56004;-18.43799;0.01422;0.00000;0.02000;10.00000;3.00000;0.00000;0.00000;0.00000;0.00000;0.00000;1.03940;0.11616;89.48028;-11.89135;0.00000;0.00000;1.90540;
5/23/2017 10:34:26 AM;51;EIS;15:30:33.502;00:25:23.737;3;1;Pan_5pulse_EIS_0dC;3.79923;0.00000;-0.87000;;0.00100;6000.00000;0.01067;2.00000;-2.00000;20.00000;10.00000;47.00000;16.00000;3.80084;90.88058;-22.10910;0.01065;0.00000;0.02000;10.00000;3.00000;0.00000;0.00000;0.00000;0.00000;0.00000;1.04492;0.11172;93.53124;-13.67310;0.00000;0.00000;1.89419;
5/23/2017 10:40:43 AM;51;EIS;15:36:50.454;00:31:40.689;3;1;Pan_5pulse_EIS_0dC;3.80052;0.00000;-0.87000;;0.00100;6000.00000;0.00800;2.00000;-2.00000;20.00000;10.00000;48.00000;16.00000;3.80250;94.85447;-26.41236;0.00800;0.00000;0.02000;10.00000;3.00000;0.00000;0.00000;0.00000;0.00000;0.00000;1.05292;0.10694;98.46311;-15.55994;0.00000;0.00000;2.10714;
5/23/2017 10:49:05 AM;51;EIS;15:45:12.615;00:40:02.850;3;1;Pan_5pulse_EIS_0dC;3.80245;0.00000;-0.87000;;0.00100;6000.00000;0.00600;2.00000;-2.00000;20.00000;10.00000;49.00000;16.00000;3.80451;99.45211;-31.45015;0.00600;0.00000;0.02000;10.00000;3.00000;0.00000;0.00000;0.00000;0.00000;0.00000;1.05904;0.10153;104.30644;-17.54873;0.00000;0.00000;2.11835;
5/23/2017 11:00:15 AM;51;EIS;15:56:22.546;00:51:12.781;3;1;Pan_5pulse_EIS_0dC;3.80374;0.00000;-0.87000;;0.00100;6000.00000;0.00450;2.00000;-2.00000;20.00000;10.00000;50.00000;16.00000;3.80576;104.78521;-37.06212;0.00449;0.00000;0.02000;10.00000;3.00000;0.00000;0.00000;0.00000;0.00000;0.00000;1.06593;0.09590;111.14649;-19.47849;0.00000;0.00000;2.11835;
5/23/2017 11:15:07 AM;51;EIS;16:11:13.985;01:06:04.220;3;1;Pan_5pulse_EIS_0dC;3.80567;0.00000;-0.87000;;0.00100;6000.00000;0.00337;2.00000;-2.00000;20.00000;10.00000;51.00000;16.00000;3.80743;111.35598;-43.07994;0.00338;0.00000;0.02000;10.00000;3.00000;0.00000;0.00000;0.00000;0.00000;0.00000;1.07444;0.08999;119.39863;-21.14980;0.00000;0.00000;2.11835;
5/23/2017 11:34:53 AM;51;EIS;16:31:00.157;01:25:50.392;3;1;Pan_5pulse_EIS_0dC;3.80695;0.00000;-0.87000;;0.00100;6000.00000;0.00253;2.00000;-2.00000;20.00000;10.00000;52.00000;16.00000;3.80870;118.48717;-49.31355;0.00253;0.00000;0.02000;10.00000;3.00000;0.00000;0.00000;0.00000;0.00000;0.00000;1.07455;0.08373;128.33953;-22.59674;0.00000;0.00000;1.91660;
5/23/2017 12:01:17 PM;51;EIS;16:57:24.358;01:52:14.593;3;1;Pan_5pulse_EIS_0dC;3.80760;0.00000;-0.87000;;0.00100;6000.00000;0.00190;2.00000;-2.00000;20.00000;10.00000;53.00000;16.00000;3.80959;126.91216;-56.05617;0.00190;0.00000;0.02000;10.00000;3.00000;0.00000;0.00000;0.00000;0.00000;0.00000;1.08086;0.07791;138.74073;-23.83069;0.00000;0.00000;1.91660;
5/23/2017 12:36:27 PM;51;EIS;17:32:33.893;02:27:24.128;3;1;Pan_5pulse_EIS_0dC;3.80888;0.00000;-0.87000;;0.00100;6000.00000;0.00142;2.00000;-2.00000;20.00000;10.00000;54.00000;16.00000;3.81021;135.57260;-63.20108;0.00142;0.00000;0.02000;10.00000;3.00000;0.00000;0.00000;0.00000;0.00000;0.00000;1.07835;0.07209;149.58043;-24.99394;0.00000;0.00000;1.92781;
