Repository: fededc88/Panasonic-18650PF-Data

# [Panasonic 18650PF Li-Ion Battery Data](https://data.mendeley.com/datasets/wykht8y7tg/1#folder-df7a873b-ae5f-4a63-ab5c-8f9792b59429)

## Brief

The included tests were performed at the University of Wisconsin-Madison by Dr. Phillip Kollmeyer (phillip.kollmeyer@gmail.com).  If this data is utilized for any purpose, it should be appropriately referenced.

The tests can be used to test Neural Network and Kalman Filter State of Charge algorithms, or to develop battery models, and are intended to be a reference so researchers can compare their algorithm and model performance for a standard data set.

For the tests, a brand new 2.9Ah Panasonic 18650PF cell was tested in an 8 cu.ft.

File: 0degC/EIS/3623_EIS00006.csv


Measurement ID;3623
Battery name;NCR18650PF_SN002
Battery Name;NCR
Circuit;Circ006
Program;458 - Pan_5pulse_EIS_0dC
Start Time;5/22/2017 8:47:26 AM
End Time;5/30/2017 7:42:20 AM
Test section;EIS00006
Comment;0degC EIS vs SOC
OrderNo;
Producer; Panasonic
Type; NCR
Nominal Voltage; 3.7
Nominal Current; 0
Nominal Capacity; 2.9
Cells; 1
Maximum Voltage; 4.25
Gassing Voltage; 4.3
Break Voltage; 0
Charge Factor; 0
Impedance; 0
Cold Cranking Current; 15
Energy Density; 0
Comment;



Time Stamp;Step;Status;Prog Time;Step Time;Cycle;Cycle Level;Procedure;Voltage;Current;AhAccu;Energy;StartFreq;EndFreq;SetFreq;AAcMax;VAcMin;VAcMax;mvIdeal;Go;Status;U1;Zreal1;Zimg1;ActFreq;EisError;AACStart;MinIntervalTime;CountOfPeriods;UIdeal;AStart;MinDuration;MinPeriods;RemTime;VRelativ;AAmplitude;Betrag;Phase;ChamberT;ChamberSP;Temp45;
;;;;;;;;[V];[A];[Ah];[Wh];[EIS];[EIS];[EIS];[EIS];[EIS];[EIS];[EIS];[EIS];[EIS];[EIS];[EIS];[EIS];[EIS];[EIS];[EIS];[EIS];[EIS];[EIS];[EIS];[EIS];[EIS];[EIS];[EIS];[EIS];[EIS];[EIS];[ChamberT];[ChamberSP];[C1];
5/23/2017 1:59:27 PM;51;EIS;18:55:33.841;00:00:21.547;4;1;Pan_5pulse_EIS_0dC;3.69307;0.00000;-1.16001;;0.00100;6000.00000;6000.00000;2.00000;-2.00000;20.00000;10.00000;1.00000;16.00000;3.69360;24.17137;7.94741;6000.00000;0.00000;0.02000;10.00000;3.00000;0.00000;0.00000;0.00000;0.00000;0.00000;0.99311;0.39031;25.44438;18.20057;0.00000;0.00000;1.93902;
5/23/2017 1:59:38 PM;51;EIS;18:55:44.647;00:00:32.353;4;1;Pan_5pulse_EIS_0dC;3.69307;0.00000;-1.16001;;0.00100;6000.00000;4499.36526;2.00000;-2.00000;20.00000;10.00000;2.00000;16.00000;3.69445;23.88662;5.80204;4571.42871;0.00000;0.02000;10.00000;3.00000;0.00000;0.00000;0.00000;0.00000;0.00000;0.96473;0.39246;24.58118;13.65268;0.00000;0.00000;2.14077;
5/23/2017 1:59:48 PM;51;EIS;18:55:55.439;00:00:43.145;4;1;Pan_5pulse_EIS_0dC;3.69307;0.00000;-1.16001;;0.00100;6000.00000;3374.04795;2.00000;-2.00000;20.00000;10.00000;3.00000;16.00000;3.69447;23.77200;3.87105;3428.57153;0.00000;0.02000;10.00000;3.00000;0.00000;0.00000;0.00000;0.00000;0.00000;0.97881;0.40639;24.08512;9.24890;0.00000;0.00000;1.91660;
5/23/2017 1:59:59 PM;51;EIS;18:56:06.287;00:00:53.993;4;1;Pan_5pulse_EIS_0dC;3.69307;0.00000;-1.16001;;0.00100;6000.00000;2530.17902;2.00000;-2.00000;20.00000;10.00000;4.00000;16.00000;3.69774;23.84670;2.15470;2526.31567;0.00000;0.02000;10.00000;3.00000;0.00000;0.00000;0.00000;0.00000;0.00000;0.99346;0.41491;23.94385;5.16301;0.00000;0.00000;1.92781;
5/23/2017 2:00:10 PM;51;EIS;18:56:17.076;00:01:04.782;4;1;Pan_5pulse_EIS_0dC;3.69307;0.00000;-1.16001;;0.00100;6000.00000;1897.36660;2.00000;-2.00000;20.00000;10.00000;5.00000;16.00000;3.69459;24.08459;0.78696;1882.35291;0.00000;0.02000;10.00000;3.00000;0.00000;0.00000;0.00000;0.00000;0.00000;1.00601;0.41747;24.09744;1.87147;0.00000;0.00000;1.91660;
5/23/2017 2:00:21 PM;51;EIS;18:56:27.992;00:01:15.698;4;1;Pan_5pulse_EIS_0dC;3.69307;0.00000;-1.16001;;0.00100;6000.00000;1422.82422;2.00000;-2.00000;20.00000;10.00000;6.00000;16.00000;3.69263;24.41873;-0.27471;1432.83582;0.00000;0.02000;10.00000;3.00000;0.00000;0.00000;0.00000;0.00000;0.00000;1.01313;0.41487;24.42028;-0.64456;0.00000;0.00000;1.92781;
5/23/2017 2:00:32 PM;51;EIS;18:56:38.922;00:01:26.628;4;1;Pan_5pulse_EIS_0dC;3.69307;0.00000;-1.16001;;0.00100;6000.00000;1066.96765;2.00000;-2.00000;20.00000;10.00000;7.00000;16.00000;3.69019;24.88086;-1.24381;1066.66663;0.00000;0.02000;10.00000;3.00000;0.00000;0.00000;0.00000;0.00000;0.00000;1.01990;0.40940;24.91193;-2.86186;0.00000;0.00000;1.91660;
5/23/2017 2:00:43 PM;51;EIS;18:56:49.986;00:01:37.692;4;1;Pan_5pulse_EIS_0dC;3.69307;0.00000;-1.16001;;0.00100;6000.00000;800.11286;2.00000;-2.00000;20.00000;10.00000;8.00000;16.00000;3.69926;25.42247;-2.05373;800.00000;0.00000;0.02000;10.00000;3.00000;0.00000;0.00000;0.00000;0.00000;0.00000;1.02378;0.40140;25.50529;-4.61856;0.00000;0.00000;1.92781;
5/23/2017 2:00:54 PM;51;EIS;18:57:01.243;00:01:48.949;4;1;Pan_5pulse_EIS_0dC;3.69307;0.00000;-1.16001;;0.00100;6000.00000;600.00000;2.00000;-2.00000;20.00000;10.00000;9.00000;16.00000;3.70292;26.04542;-2.76551;600.00000;0.00000;0.02000;10.00000;3.00000;0.00000;0.00000;0.00000;0.00000;0.00000;1.02685;0.39205;26.19183;-6.06098;0.00000;0.00000;1.92781;
5/23/2017 2:01:06 PM;51;EIS;18:57:12.600;00:02:00.306;4;1;Pan_5pulse_EIS_0dC;3.69307;0.00000;-1.16001;;0.00100;6000.00000;449.93653;2.00000;-2.00000;20.00000;10.00000;10.00000;16.00000;3.69435;26.74562;-3.39860;450.70422;0.00000;0.02000;10.00000;3.00000;0.00000;0.00000;0.00000;0.00000;0.00000;1.02924;0.38175;26.96068;-7.24184;0.00000;0.00000;1.92781;
5/23/2017 2:01:17 PM;51;EIS;18:57:24.169;00:02:11.875;4;1;Pan_5pulse_EIS_0dC;3.69307;0.00000;-1.16001;;0.00100;6000.00000;337.40480;2.00000;-2.00000;20.00000;10.00000;11.00000;16.00000;3.68556;27.53961;-3.98504;336.84210;0.00000;0.02000;10.00000;3.00000;0.00000;0.00000;0.00000;0.00000;0.00000;1.03191;0.37084;27.82643;-8.23367;0.00000;0.00000;1.91660;
5/23/2017 2:01:29 PM;51;EIS;18:57:36.047;00:02:23.753;4;1;Pan_5pulse_EIS_0dC;3.69307;0.00000;-1.16001;;0.00100;6000.00000;253.01790;2.00000;-2.00000;20.00000;10.00000;12.00000;16.00000;3.70367;28.39409;-4.51426;253.29816;0.00000;0.02000;10.00000;3.00000;0.00000;0.00000;0.00000;0.00000;0.00000;1.03306;0.35932;28.75070;-9.03362;0.00000;0.00000;1.92781;
5/23/2017 2:01:41 PM;51;EIS;18:57:48.338;00:02:36.044;4;1;Pan_5pulse_EIS_0dC;3.69372;0.00000;-1.16001;;0.00100;6000.00000;189.73666;2.00000;-2.00000;20.00000;10.00000;13.00000;16.00000;3.69490;29.33118;-5.01317;189.72333;0.00000;0.02000;10.00000;3.00000;0.00000;0.00000;0.00000;0.00000;0.00000;1.03586;0.34811;29.75651;-9.69905;0.00000;0.00000;1.92781;
5/23/2017 2:01:53 PM;51;EIS;18:58:00.009;00:02:47.715;4;1;Pan_5pulse_EIS_0dC;3.69372;0.00000;-1.16001;;0.00100;6000.00000;142.28242;2.00000;-2.00000;20.00000;10.00000;14.00000;16.00000;3.69494;30.33226;-5.48196;142.43323;0.00000;0.02000;10.00000;3.00000;0.00000;0.00000;0.00000;0.00000;0.00000;1.03525;0.33586;30.82365;-10.24450;0.00000;0.00000;1.92781;
5/23/2017 2:02:05 PM;51;EIS;18:58:12.205;00:02:59.911;4;1;Pan_5pulse_EIS_0dC;3.69372;0.00000;-1.16001;;0.00100;6000.00000;106.69676;2.00000;-2.00000;20.00000;10.00000;15.00000;16.00000;3.69500;31.40774;-5.93136;106.66666;0.00000;0.02000;10.00000;3.00000;0.00000;0.00000;0.00000;0.00000;0.00000;1.03664;0.32433;31.96290;-10.69437;0.00000;0.00000;1.92781;
5/23/2017 2:02:17 PM;51;EIS;18:58:23.801;00:03:11.507;4;1;Pan_5pulse_EIS_0dC;3.69372;0.00000;-1.16001;;0.00100;6000.00000;80.01129;2.00000;-2.00000;20.00000;10.00000;16.00000;16.00000;3.69503;32.54516;-6.37408;80.00000;0.00000;0.02000;10.00000;3.00000;0.00000;0.00000;0.00000;0.00000;0.00000;1.03772;0.31291;33.16348;-11.08130;0.00000;0.00000;1.91660;
5/23/2017 2:02:29 PM;51;EIS;18:58:35.669;00:03:23.375;4;1;Pan_5pulse_EIS_0dC;3.69372;0.00000;-1.16001;;0.00100;6000.00000;60.00000;2.00000;-2.00000;20.00000;10.00000;17.00000;16.00000;3.68697;33.74507;-6.83053;60.00000;0.00000;0.02000;10.00000;3.00000;0.00000;0.00000;0.00000;0.00000;0.00000;1.03863;0.30167;34.42943;-11.44296;0.00000;0.00000;1.92781;
5/23/2017 2:02:40 PM;51;EIS;18:58:47.212;00:03:34.918;4;1;Pan_5pulse_EIS_0dC;3.69372;0.00000;-1.16001;;0.00100;6000.00000;44.99365;2.00000;-2.00000;20.00000;10.00000;18.00000;16.00000;3.68577;35.03380;-7.30375;44.94382;0.00000;0.02000;10.00000;3.00000;0.00000;0.00000;0.00000;0.00000;0.00000;1.03940;0.29044;35.78703;-11.77619;0.00000;0.00000;1.92781;
5/23/2017 2:02:52 PM;51;EIS;18:58:59.038;00:03:46.744;4;1;Pan_5pulse_EIS_0dC;3.69372;0.00000;-1.16001;;0.00100;6000.00000;33.74048;2.00000;-2.00000;20.00000;10.00000;19.00000;16.00000;3.69513;36.40455;-7.78881;33.70787;0.00000;0.02000;10.00000;3.00000;0.00000;0.00000;0.00000;0.00000;0.00000;1.03987;0.27932;37.22844;-12.07645;0.00000;0.00000;1.92781;
5/23/2017 2:03:04 PM;51;EIS;18:59:11.077;00:03:58.783;4;1;Pan_5pulse_EIS_0dC;3.69372;0.00000;-1.16001;;0.00100;6000.00000;25.30179;2.00000;-2.00000;20.00000;10.00000;20.00000;16.00000;3.69429;37.86429;-8.27604;25.31646;0.00000;0.02000;10.00000;3.00000;0.00000;0.00000;0.00000;0.00000;0.00000;1.04064;0.26849;38.75819;-12.32930;0.00000;0.00000;1.92781;
5/23/2017 2:03:16 PM;51;EIS;18:59:22.643;00:04:10.349;4;1;Pan_5pulse_EIS_0dC;3.69372;0.00000;-1.16001;;0.00100;6000.00000;18.97367;2.00000;-2.00000;20.00000;10.00000;21.00000;16.00000;3.70251;39.42120;-8.75950;18.98734;0.00000;0.02000;10.00000;3.00000;0.00000;0.00000;0.00000;0.00000;0.00000;1.04261;0.25818;40.38266;-12.52775;0.00000;0.00000;1.92781;
5/23/2017 2:03:28 PM;51;EIS;18:59:34.632;00:04:22.338;4;1;Pan_5pulse_EIS_0dC;3.69372;0.00000;-1.16001;;0.00100;6000.00000;14.22824;2.00000;-2.00000;20.00000;10.00000;22.00000;16.00000;3.69521;41.06479;-9.24183;14.21801;0.00000;0.02000;10.00000;3.00000;0.00000;0.00000;0.00000;0.00000;0.00000;1.04219;0.24760;42.09190;-12.68337;0.00000;0.00000;1.93902;
5/23/2017 2:03:39 PM;51;EIS;18:59:46.153;00:04:33.859;4;1;Pan_5pulse_EIS_0dC;3.69372;0.00000;-1.16001;;0.00100;6000.00000;10.66968;2.00000;-2.00000;20.00000;10.00000;23.00000;16.00000;3.69526;42.77569;-9.72657;10.67616;0.00000;0.02000;10.00000;3.00000;0.00000;0.00000;0.00000;0.00000;0.00000;1.04228;0.23760;43.86760;-12.81041;0.00000;0.00000;1.92781;
5/23/2017 2:03:51 PM;51;EIS;18:59:58.011;00:04:45.717;4;1;Pan_5pulse_EIS_0dC;3.69372;0.00000;-1.16001;;0.00100;6000.00000;8.00113;2.00000;-2.00000;20.00000;10.00000;24.00000;16.00000;3.68487;44.59682;-10.26079;8.00000;0.00000;0.02000;10.00000;3.00000;0.00000;0.00000;0.00000;0.00000;0.00000;1.04348;0.22802;45.76200;-12.95706;0.00000;0.00000;1.92781;
5/23/2017 2:04:03 PM;51;EIS;19:00:10.241;00:04:57.947;4;1;Pan_5pulse_EIS_0dC;3.69372;0.00000;-1.16001;;0.00100;6000.00000;6.00000;2.00000;-2.00000;20.00000;10.00000;25.00000;16.00000;3.70250;46.49875;-10.82321;6.00000;0.00000;0.02000;10.00000;3.00000;0.00000;0.00000;0.00000;0.00000;0.00000;1.04292;0.21845;47.74176;-13.10305;0.00000;0.00000;1.92781;
5/23/2017 2:04:15 PM;51;EIS;19:00:21.976;00:05:09.682;4;1;Pan_5pulse_EIS_0dC;3.69372;0.00000;-1.16001;;0.00100;6000.00000;4.49937;2.00000;-2.00000;20.00000;10.00000;26.00000;16.00000;3.69089;48.58981;-11.41690;4.50450;0.00000;0.02000;10.00000;3.00000;0.00000;0.00000;0.00000;0.00000;0.00000;1.04577;0.20952;49.91308;-13.22264;0.00000;0.00000;1.92781;
5/23/2017 2:04:27 PM;51;EIS;19:00:34.078;00:05:21.784;4;1;Pan_5pulse_EIS_0dC;3.69372;0.00000;-1.16001;;0.00100;6000.00000;3.37405;2.00000;-2.00000;20.00000;10.00000;27.00000;16.00000;3.69930;50.96857;-11.96763;3.37079;0.00000;0.02000;10.00000;3.00000;0.00000;0.00000;0.00000;0.00000;0.00000;1.04901;0.20037;52.35474;-13.21391;0.00000;0.00000;1.92781;
5/23/2017 2:04:39 PM;51;EIS;19:00:45.614;00:05:33.320;4;1;Pan_5pulse_EIS_0dC;3.69372;0.00000;-1.16001;;0.00100;6000.00000;2.53018;2.00000;-2.00000;20.00000;10.00000;28.00000;16.00000;3.70385;53.60369;-12.33467;2.53378;0.00000;0.02000;10.00000;3.00000;0.00000;0.00000;0.00000;0.00000;0.00000;1.05058;0.19100;55.00454;-12.95868;0.00000;0.00000;1.92781;
5/23/2017 2:04:50 PM;51;EIS;19:00:57.519;00:05:45.225;4;1;Pan_5pulse_EIS_0dC;3.69372;0.00000;-1.16001;;0.00100;6000.00000;1.89737;2.00000;-2.00000;20.00000;10.00000;29.00000;16.00000;3.69545;56.37394;-12.31697;1.89873;0.00000;0.02000;10.00000;3.00000;0.00000;0.00000;0.00000;0.00000;0.00000;1.04917;0.18182;57.70381;-12.32470;0.00000;0.00000;1.91660;
5/23/2017 2:05:02 PM;51;EIS;19:01:09.158;00:05:56.864;4;1;Pan_5pulse_EIS_0dC;3.69372;0.00000;-1.16001;;0.00100;6000.00000;1.42282;2.00000;-2.00000;20.00000;10.00000;30.00000;16.00000;3.69544;59.12994;-11.87027;1.42045;0.00000;0.02000;10.00000;3.00000;0.00000;0.00000;0.00000;0.00000;0.00000;1.04498;0.17327;60.30964;-11.35118;0.00000;0.00000;1.92781;
5/23/2017 2:05:14 PM;51;EIS;19:01:21.179;00:06:08.885;4;1;Pan_5pulse_EIS_0dC;3.69372;0.00000;-1.16001;;0.00100;6000.00000;1.06697;2.00000;-2.00000;20.00000;10.00000;31.00000;16.00000;3.68524;61.66015;-11.02254;1.06838;0.00000;0.02000;10.00000;3.00000;0.00000;0.00000;0.00000;0.00000;0.00000;1.03858;0.16581;62.63761;-10.13530;0.00000;0.00000;1.92781;
5/23/2017 2:05:26 PM;51;EIS;19:01:33.266;00:06:20.972;4;1;Pan_5pulse_EIS_0dC;3.69372;0.00000;-1.16001;;0.00100;6000.00000;0.80011;2.00000;-2.00000;20.00000;10.00000;32.00000;16.00000;3.69004;63.83467;-9.89685;0.79957;0.00000;0.02000;10.00000;3.00000;0.00000;0.00000;0.00000;0.00000;0.00000;1.03110;0.15962;64.59732;-8.81290;0.00000;0.00000;1.91660;
5/23/2017 2:05:38 PM;51;EIS;19:01:44.923;00:06:32.629;4;1;Pan_5pulse_EIS_0dC;3.69372;0.00000;-1.16001;;0.00100;6000.00000;0.60000;2.00000;-2.00000;20.00000;10.00000;33.00000;16.00000;3.69038;65.48256;-8.74640;0.59904;0.00000;0.02000;10.00000;3.00000;0.00000;0.00000;0.00000;0.00000;0.00000;1.02239;0.15476;66.06410;-7.60788;0.00000;0.00000;1.92781;
5/23/2017 2:05:49 PM;51;EIS;19:01:55.778;00:06:43.484;4;1;Pan_5pulse_EIS_0dC;3.69436;0.00000;-1.16001;;0.00100;6000.00000;0.44994;2.00000;-2.00000;20.00000;10.00000;34.00000;16.00000;3.69556;66.71754;-7.63255;0.44964;0.00000;0.02000;10.00000;3.00000;0.00000;0.00000;0.00000;0.00000;0.00000;1.01702;0.15145;67.15271;-6.52632;0.00000;0.00000;1.92781;
5/23/2017 2:05:59 PM;51;EIS;19:02:06.177;00:06:53.883;4;1;Pan_5pulse_EIS_0dC;3.69372;0.00000;-1.16001;;0.00100;6000.00000;0.33740;2.00000;-2.00000;20.00000;10.00000;35.00000;16.00000;3.69139;67.63368;-6.71696;0.33723;0.00000;0.02000;10.00000;3.00000;0.00000;0.00000;0.00000;0.00000;0.00000;1.01171;0.14885;67.96641;-5.67167;0.00000;0.00000;1.91660;
5/23/2017 2:06:13 PM;51;EIS;19:02:19.935;00:07:07.641;4;1;Pan_5pulse_EIS_0dC;3.69372;0.00000;-1.16001;;0.00100;6000.00000;0.25302;2.00000;-2.00000;20.00000;10.00000;36.00000;16.00000;3.69417;68.58619;-6.00772;0.25270;0.00000;0.02000;10.00000;3.00000;0.00000;0.00000;0.00000;0.00000;0.00000;1.01345;0.14720;68.84881;-5.00597;0.00000;0.00000;1.91660;
5/23/2017 2:06:31 PM;51;EIS;19:02:38.037;00:07:25.743;4;1;Pan_5pulse_EIS_0dC;3.69372;0.00000;-1.16001;;0.00100;6000.00000;0.18974;2.00000;-2.00000;20.00000;10.00000;37.00000;16.00000;3.69557;69.27582;-5.53859;0.18978;0.00000;0.02000;10.00000;3.00000;0.00000;0.00000;0.00000;0.00000;0.00000;1.00942;0.14525;69.49687;-4.57106;0.00000;0.00000;1.92781;
5/23/2017 2:06:54 PM;51;EIS;19:03:00.830;00:07:48.536;4;1;Pan_5pulse_EIS_0dC;3.69436;0.00000;-1.16001;;0.00100;6000.00000;0.14228;2.00000;-2.00000;20.00000;10.00000;38.00000;16.00000;3.69281;69.90272;-5.28826;0.14248;0.00000;0.02000;10.00000;3.00000;0.00000;0.00000;0.00000;0.00000;0.00000;1.00867;0.14389;70.10247;-4.32628;0.00000;0.00000;1.92781;
5/23/2017 2:07:24 PM;51;EIS;19:03:30.962;00:08:18.668;4;1;Pan_5pulse_EIS_0dC;3.69436;0.00000;-1.16001;;0.00100;6000.00000;0.10670;2.00000;-2.00000;20.00000;10.00000;39.00000;16.00000;3.69406;70.56691;-5.29815;0.10678;0.00000;0.02000;10.00000;3.00000;0.00000;0.00000;0.00000;0.00000;0.00000;1.00918;0.14261;70.76552;-4.29370;0.00000;0.00000;1.92781;
5/23/2017 2:08:03 PM;51;EIS;19:04:10.216;00:08:57.922;4;1;Pan_5pulse_EIS_0dC;3.69436;0.00000;-1.16001;;0.00100;6000.00000;0.08001;2.00000;-2.00000;20.00000;10.00000;40.00000;16.00000;3.69506;71.10241;-5.54578;0.07999;0.00000;0.02000;10.00000;3.00000;0.00000;0.00000;0.00000;0.00000;0.00000;1.00790;0.14132;71.31836;-4.45987;0.00000;0.00000;1.92781;
5/23/2017 2:08:55 PM;51;EIS;19:05:02.282;00:09:49.988;4;1;Pan_5pulse_EIS_0dC;3.69436;0.00000;-1.16001;;0.00100;6000.00000;0.06000;2.00000;-2.00000;20.00000;10.00000;41.00000;16.00000;3.69564;71.74664;-6.03092;0.05994;0.00000;0.02000;10.00000;3.00000;0.00000;0.00000;0.00000;0.00000;0.00000;1.00986;0.14026;71.99967;-4.80491;0.00000;0.00000;1.92781;
5/23/2017 2:10:03 PM;51;EIS;19:06:10.361;00:10:58.067;4;1;Pan_5pulse_EIS_0dC;3.69436;0.00000;-1.16001;;0.00100;6000.00000;0.04499;2.00000;-2.00000;20.00000;10.00000;42.00000;16.00000;3.69558;72.47382;-6.80372;0.04507;0.00000;0.02000;10.00000;3.00000;0.00000;0.00000;0.00000;0.00000;0.00000;1.01073;0.13885;72.79248;-5.36311;0.00000;0.00000;1.92781;
5/23/2017 2:11:34 PM;51;EIS;19:07:41.054;00:12:28.760;4;1;Pan_5pulse_EIS_0dC;3.69436;0.00000;-1.16001;;0.00100;6000.00000;0.03374;2.00000;-2.00000;20.00000;10.00000;43.00000;16.00000;3.69517;73.32776;-7.88147;0.03377;0.00000;0.02000;10.00000;3.00000;0.00000;0.00000;0.00000;0.00000;0.00000;1.01311;0.13737;73.75010;-6.13475;0.00000;0.00000;1.92781;
5/23/2017 2:13:35 PM;51;EIS;19:09:41.850;00:14:29.556;4;1;Pan_5pulse_EIS_0dC;3.69436;0.00000;-1.16001;;0.00100;6000.00000;0.02530;2.00000;-2.00000;20.00000;10.00000;44.00000;16.00000;3.69577;74.44909;-9.26706;0.02531;0.00000;0.02000;10.00000;3.00000;0.00000;0.00000;0.00000;0.00000;0.00000;1.01771;0.13565;75.02363;-7.09540;0.00000;0.00000;1.92781;
5/23/2017 2:16:15 PM;51;EIS;19:12:21.864;00:17:09.570;4;1;Pan_5pulse_EIS_0dC;3.69436;0.00000;-1.16001;;0.00100;6000.00000;0.01897;2.00000;-2.00000;20.00000;10.00000;45.00000;16.00000;3.69582;75.69937;-11.03552;0.01896;0.00000;0.02000;10.00000;3.00000;0.00000;0.00000;0.00000;0.00000;0.00000;1.01930;0.13324;76.49953;-8.29420;0.00000;0.00000;1.92781;
5/23/2017 2:19:48 PM;51;EIS;19:15:54.952;00:20:42.658;4;1;Pan_5pulse_EIS_0dC;3.69436;0.00000;-1.16001;;0.00100;6000.00000;0.01423;2.00000;-2.00000;20.00000;10.00000;46.00000;16.00000;3.69555;77.38548;-13.15171;0.01422;0.00000;0.02000;10.00000;3.00000;0.00000;0.00000;0.00000;0.00000;0.00000;1.02612;0.13072;78.49509;-9.64529;0.00000;0.00000;1.92781;
5/23/2017 2:24:32 PM;51;EIS;19:20:38.803;00:25:26.509;4;1;Pan_5pulse_EIS_0dC;3.69436;0.00000;-1.16001;;0.00100;6000.00000;0.01067;2.00000;-2.00000;20.00000;10.00000;47.00000;16.00000;3.69580;79.57401;-15.68076;0.01065;0.00000;0.02000;10.00000;3.00000;0.00000;0.00000;0.00000;0.00000;0.00000;1.03314;0.12738;81.10431;-11.14780;0.00000;0.00000;1.92781;
5/23/2017 2:30:49 PM;51;EIS;19:26:55.981;00:31:43.687;4;1;Pan_5pulse_EIS_0dC;3.69436;0.00000;-1.16001;;0.00100;6000.00000;0.00800;2.00000;-2.00000;20.00000;10.00000;48.00000;16.00000;3.69609;82.28173;-18.62180;0.00800;0.00000;0.02000;10.00000;3.00000;0.00000;0.00000;0.00000;0.00000;0.00000;1.04052;0.12334;84.36264;-12.75222;0.00000;0.00000;1.92781;
5/23/2017 2:39:11 PM;51;EIS;19:35:18.220;00:40:05.926;4;1;Pan_5pulse_EIS_0dC;3.69500;0.00000;-1.16001;;0.00100;6000.00000;0.00600;2.00000;-2.00000;20.00000;10.00000;49.00000;16.00000;3.69642;85.64542;-21.99443;0.00600;0.00000;0.02000;10.00000;3.00000;0.00000;0.00000;0.00000;0.00000;0.00000;1.04786;0.11850;88.42451;-14.40278;0.00000;0.00000;1.93902;
5/23/2017 2:50:21 PM;51;EIS;19:46:28.237;00:51:15.943;4;1;Pan_5pulse_EIS_0dC;3.69500;0.00000;-1.16001;;0.00100;6000.00000;0.00450;2.00000;-2.00000;20.00000;10.00000;50.00000;16.00000;3.69671;89.78519;-25.99777;0.00449;0.00000;0.02000;10.00000;3.00000;0.00000;0.00000;0.00000;0.00000;0.00000;1.05731;0.11311;93.47333;-16.14865;0.00000;0.00000;1.91660;
5/23/2017 3:05:13 PM;51;EIS;20:01:19.789;01:06:07.495;4;1;Pan_5pulse_EIS_0dC;3.69565;0.00000;-1.16001;;0.00100;6000.00000;0.00337;2.00000;-2.00000;20.00000;10.00000;51.00000;16.00000;3.69719;94.91721;-30.39997;0.00338;0.00000;0.02000;10.00000;3.00000;0.00000;0.00000;0.00000;0.00000;0.00000;1.06617;0.10697;99.66662;-17.75916;0.00000;0.00000;1.92781;
5/23/2017 3:24:59 PM;51;EIS;20:21:06.475;01:25:54.181;4;1;Pan_5pulse_EIS_0dC;3.69565;0.00000;-1.16001;;0.00100;6000.00000;0.00253;2.00000;-2.00000;20.00000;10.00000;52.00000;16.00000;3.69748;100.77070;-35.40793;0.00253;0.00000;0.02000;10.00000;3.00000;0.00000;0.00000;0.00000;0.00000;0.00000;1.07132;0.10030;106.81038;-19.36001;0.00000;0.00000;1.92781;
5/23/2017 3:51:24 PM;51;EIS;20:47:30.738;01:52:18.444;4;1;Pan_5pulse_EIS_0dC;3.69629;0.00000;-1.16001;;0.00100;6000.00000;0.00190;2.00000;-2.00000;20.00000;10.00000;53.00000;16.00000;3.69765;107.48673;-41.34009;0.00190;0.00000;0.02000;10.00000;3.00000;0.00000;0.00000;0.00000;0.00000;0.00000;1.07853;0.09365;115.16250;-21.03706;0.00000;0.00000;1.92781;
5/23/2017 4:26:33 PM;51;EIS;21:22:40.469;02:27:28.175;4;1;Pan_5pulse_EIS_0dC;3.69629;0.00000;-1.16001;;0.00100;6000.00000;0.00142;2.00000;-2.00000;20.00000;10.00000;54.00000;16.00000;3.69805;114.63641;-48.78744;0.00142;0.00000;0.02000;10.00000;3.00000;0.00000;0.00000;0.00000;0.00000;0.00000;1.08180;0.08683;124.58619;-23.05383;0.00000;0.00000;1.92781;

File: 0degC/EIS/3623_EIS00007.csv


Measurement ID;3623
Battery name;NCR18650PF_SN002
Battery Name;NCR
Circuit;Circ006
Program;458 - Pan_5pulse_EIS_0dC
Start Time;5/22/2017 8:47:26 AM
End Time;5/30/2017 7:42:20 AM
Test section;EIS00007
Comment;0degC EIS vs SOC
OrderNo;
Producer; Panasonic
Type; NCR
Nominal Voltage; 3.7
Nominal Current; 0
Nominal Capacity; 2.9
Cells; 1
Maximum Voltage; 4.25
Gassing Voltage; 4.3
Break Voltage; 0
Charge Factor; 0
Impedance; 0
Cold Cranking Current; 15
Energy Density; 0
Comment;



Time Stamp;Step;Status;Prog Time;Step Time;Cycle;Cycle Level;Procedure;Voltage;Current;AhAccu;Energy;StartFreq;EndFreq;SetFreq;AAcMax;VAcMin;VAcMax;mvIdeal;Go;Status;U1;Zreal1;Zimg1;ActFreq;EisError;AACStart;MinIntervalTime;CountOfPeriods;UIdeal;AStart;MinDuration;MinPeriods;RemTime;VRelativ;AAmplitude;Betrag;Phase;ChamberT;ChamberSP;Temp45;
;;;;;;;;[V];[A];[Ah];[Wh];[EIS];[EIS];[EIS];[EIS];[EIS];[EIS];[EIS];[EIS];[EIS];[EIS];[EIS];[EIS];[EIS];[EIS];[EIS];[EIS];[EIS];[EIS];[EIS];[EIS];[EIS];[EIS];[EIS];[EIS];[EIS];[EIS];[ChamberT];[ChamberSP];[C1];
5/23/2017 5:49:33 PM;51;EIS;22:45:39.648;00:00:21.348;5;1;Pan_5pulse_EIS_0dC;3.61715;0.00000;-1.45002;;0.00100;6000.00000;6000.00000;2.00000;-2.00000;20.00000;10.00000;1.00000;16.00000;3.61907;24.45032;7.95517;6000.00000;0.00000;0.02000;10.00000;3.00000;0.00000;0.00000;0.00000;0.00000;0.00000;0.05199;0.38651;25.71192;18.02285;0.00000;0.00000;1.92781;
5/23/2017 5:49:43 PM;51;EIS;22:45:50.397;00:00:32.097;5;1;Pan_5pulse_EIS_0dC;3.61780;0.00000;-1.45002;;0.00100;6000.00000;4499.36526;2.00000;-2.00000;20.00000;10.00000;2.00000;16.00000;3.61952;24.17730;5.80102;4571.42871;0.00000;0.02000;10.00000;3.00000;0.00000;0.00000;0.00000;0.00000;0.00000;0.96560;0.38836;24.86350;13.49230;0.00000;0.00000;2.14077;
5/23/2017 5:49:54 PM;51;EIS;22:46:01.095;00:00:42.795;5;1;Pan_5pulse_EIS_0dC;3.61780;0.00000;-1.45002;;0.00100;6000.00000;3374.04795;2.00000;-2.00000;20.00000;10.00000;3.00000;16.00000;3.61953;24.07184;3.86197;3428.57153;0.00000;0.02000;10.00000;3.00000;0.00000;0.00000;0.00000;0.00000;0.00000;0.97950;0.40177;24.37967;9.11458;0.00000;0.00000;2.12956;
5/23/2017 5:50:05 PM;51;EIS;22:46:11.773;00:00:53.473;5;1;Pan_5pulse_EIS_0dC;3.61780;0.00000;-1.45002;;0.00100;6000.00000;2530.17902;2.00000;-2.00000;20.00000;10.00000;4.00000;16.00000;3.61958;24.15619;2.14058;2526.31567;0.00000;0.02000;10.00000;3.00000;0.00000;0.00000;0.00000;0.00000;0.00000;0.99400;0.40988;24.25085;5.06400;0.00000;0.00000;2.14077;
5/23/2017 5:50:16 PM;51;EIS;22:46:22.568;00:01:04.268;5;1;Pan_5pulse_EIS_0dC;3.61780;0.00000;-1.45002;;0.00100;6000.00000;1897.36660;2.00000;-2.00000;20.00000;10.00000;5.00000;16.00000;3.62400;24.40010;0.77234;1882.35291;0.00000;0.02000;10.00000;3.00000;0.00000;0.00000;0.00000;0.00000;0.00000;1.00622;0.41218;24.41232;1.81298;0.00000;0.00000;1.92781;
5/23/2017 5:50:26 PM;51;EIS;22:46:33.363;00:01:15.063;5;1;Pan_5pulse_EIS_0dC;3.61780;0.00000;-1.45002;;0.00100;6000.00000;1422.82422;2.00000;-2.00000;20.00000;10.00000;6.00000;16.00000;3.62466;24.74072;-0.28886;1432.83582;0.00000;0.02000;10.00000;3.00000;0.00000;0.00000;0.00000;0.00000;0.00000;1.01322;0.40951;24.74241;-0.66892;0.00000;0.00000;1.92781;
5/23/2017 5:50:37 PM;51;EIS;22:46:44.254;00:01:25.954;5;1;Pan_5pulse_EIS_0dC;3.61780;0.00000;-1.45002;;0.00100;6000.00000;1066.96765;2.00000;-2.00000;20.00000;10.00000;7.00000;16.00000;3.62302;25.20899;-1.25739;1066.66663;0.00000;0.02000;10.00000;3.00000;0.00000;0.00000;0.00000;0.00000;0.00000;1.01995;0.40409;25.24032;-2.85546;0.00000;0.00000;1.92781;
5/23/2017 5:50:48 PM;51;EIS;22:46:55.197;00:01:36.897;5;1;Pan_5pulse_EIS_0dC;3.61780;0.00000;-1.45002;;0.00100;6000.00000;800.11286;2.00000;-2.00000;20.00000;10.00000;8.00000;16.00000;3.61470;25.75647;-2.06508;800.00000;0.00000;0.02000;10.00000;3.00000;0.00000;0.00000;0.00000;0.00000;0.00000;1.02363;0.39616;25.83912;-4.58401;0.00000;0.00000;2.15198;
5/23/2017 5:50:59 PM;51;EIS;22:47:06.224;00:01:47.924;5;1;Pan_5pulse_EIS_0dC;3.61780;0.00000;-1.45002;;0.00100;6000.00000;600.00000;2.00000;-2.00000;20.00000;10.00000;9.00000;16.00000;3.61974;26.38094;-2.77246;600.00000;0.00000;0.02000;10.00000;3.00000;0.00000;0.00000;0.00000;0.00000;0.00000;1.02656;0.38700;26.52622;-5.99939;0.00000;0.00000;2.14077;
5/23/2017 5:51:11 PM;51;EIS;22:47:17.490;00:01:59.190;5;1;Pan_5pulse_EIS_0dC;3.61780;0.00000;-1.45002;;0.00100;6000.00000;449.93653;2.00000;-2.00000;20.00000;10.00000;10.00000;16.00000;3.61979;27.08131;-3.39936;450.70422;0.00000;0.02000;10.00000;3.00000;0.00000;0.00000;0.00000;0.00000;0.00000;1.02875;0.37691;27.29383;-7.15459;0.00000;0.00000;2.12956;
5/23/2017 5:51:22 PM;51;EIS;22:47:28.991;00:02:10.691;5;1;Pan_5pulse_EIS_0dC;3.61780;0.00000;-1.45002;;0.00100;6000.00000;337.40480;2.00000;-2.00000;20.00000;10.00000;11.00000;16.00000;3.61981;27.87490;-3.97896;336.84210;0.00000;0.02000;10.00000;3.00000;0.00000;0.00000;0.00000;0.00000;0.00000;1.03150;0.36633;28.15745;-8.12373;0.00000;0.00000;2.12956;
5/23/2017 5:51:34 PM;51;EIS;22:47:40.878;00:02:22.578;5;1;Pan_5pulse_EIS_0dC;3.61780;0.00000;-1.45002;;0.00100;6000.00000;253.01790;2.00000;-2.00000;20.00000;10.00000;12.00000;16.00000;3.61984;28.72878;-4.50343;253.29816;0.00000;0.02000;10.00000;3.00000;0.00000;0.00000;0.00000;0.00000;0.00000;1.03260;0.35509;29.07961;-8.90900;0.00000;0.00000;1.92781;
5/23/2017 5:51:46 PM;51;EIS;22:47:53.141;00:02:34.841;5;1;Pan_5pulse_EIS_0dC;3.61780;0.00000;-1.45002;;0.00100;6000.00000;189.73666;2.00000;-2.00000;20.00000;10.00000;13.00000;16.00000;3.61985;29.66502;-4.99742;189.72333;0.00000;0.02000;10.00000;3.00000;0.00000;0.00000;0.00000;0.00000;0.00000;1.03535;0.34416;30.08301;-9.56236;0.00000;0.00000;1.93902;
5/23/2017 5:51:58 PM;51;EIS;22:48:04.788;00:02:46.488;5;1;Pan_5pulse_EIS_0dC;3.61780;0.00000;-1.45002;;0.00100;6000.00000;142.28242;2.00000;-2.00000;20.00000;10.00000;14.00000;16.00000;3.61991;30.66106;-5.46040;142.43323;0.00000;0.02000;10.00000;3.00000;0.00000;0.00000;0.00000;0.00000;0.00000;1.03464;0.33222;31.14348;-10.09789;0.00000;0.00000;2.14077;
5/23/2017 5:52:10 PM;51;EIS;22:48:16.813;00:02:58.513;5;1;Pan_5pulse_EIS_0dC;3.61780;0.00000;-1.45002;;0.00100;6000.00000;106.69676;2.00000;-2.00000;20.00000;10.00000;15.00000;16.00000;3.61995;31.72902;-5.90366;106.66666;0.00000;0.02000;10.00000;3.00000;0.00000;0.00000;0.00000;0.00000;0.00000;1.03600;0.32101;32.27358;-10.54021;0.00000;0.00000;2.14077;
5/23/2017 5:52:21 PM;51;EIS;22:48:28.351;00:03:10.051;5;1;Pan_5pulse_EIS_0dC;3.61780;0.00000;-1.45002;;0.00100;6000.00000;80.01129;2.00000;-2.00000;20.00000;10.00000;16.00000;16.00000;3.61382;32.85966;-6.34203;80.00000;0.00000;0.02000;10.00000;3.00000;0.00000;0.00000;0.00000;0.00000;0.00000;1.03712;0.30990;33.46608;-10.92397;0.00000;0.00000;2.14077;
5/23/2017 5:52:33 PM;51;EIS;22:48:40.236;00:03:21.936;5;1;Pan_5pulse_EIS_0dC;3.61780;0.00000;-1.45002;;0.00100;6000.00000;60.00000;2.00000;-2.00000;20.00000;10.00000;17.00000;16.00000;3.61999;34.04893;-6.79713;60.00000;0.00000;0.02000;10.00000;3.00000;0.00000;0.00000;0.00000;0.00000;0.00000;1.03785;0.29891;34.72075;-11.28946;0.00000;0.00000;1.92781;
5/23/2017 5:52:45 PM;51;EIS;22:48:51.738;00:03:33.438;5;1;Pan_5pulse_EIS_0dC;3.61780;0.00000;-1.45002;;0.00100;6000.00000;44.99365;2.00000;-2.00000;20.00000;10.00000;18.00000;16.00000;3.62004;35.32640;-7.26689;44.94382;0.00000;0.02000;10.00000;3.00000;0.00000;0.00000;0.00000;0.00000;0.00000;1.03874;0.28801;36.06608;-11.62400;0.00000;0.00000;1.92781;
5/23/2017 5:52:56 PM;51;EIS;22:49:03.382;00:03:45.082;5;1;Pan_5pulse_EIS_0dC;3.61780;0.00000;-1.45002;;0.00100;6000.00000;33.74048;2.00000;-2.00000;20.00000;10.00000;19.00000;16.00000;3.61300;36.68621;-7.75468;33.70787;0.00000;0.02000;10.00000;3.00000;0.00000;0.00000;0.00000;0.00000;0.00000;1.03936;0.27719;37.49684;-11.93541;0.00000;0.00000;1.92781;
5/23/2017 5:53:09 PM;51;EIS;22:49:15.447;00:03:57.147;5;1;Pan_5pulse_EIS_0dC;3.61780;0.00000;-1.45002;;0.00100;6000.00000;25.30179;2.00000;-2.00000;20.00000;10.00000;20.00000;16.00000;3.62930;38.13681;-8.24673;25.31646;0.00000;0.02000;10.00000;3.00000;0.00000;0.00000;0.00000;0.00000;0.00000;1.03936;0.26655;39.01826;-12.20181;0.00000;0.00000;2.14077;
5/23/2017 5:53:20 PM;51;EIS;22:49:27.034;00:04:08.734;5;1;Pan_5pulse_EIS_0dC;3.61780;0.00000;-1.45002;;0.00100;6000.00000;18.97367;2.00000;-2.00000;20.00000;10.00000;21.00000;16.00000;3.62082;39.68903;-8.73479;18.98734;0.00000;0.02000;10.00000;3.00000;0.00000;0.00000;0.00000;0.00000;0.00000;1.04235;0.25649;40.63884;-12.41183;0.00000;0.00000;2.12956;
5/23/2017 5:53:32 PM;51;EIS;22:49:38.878;00:04:20.578;5;1;Pan_5pulse_EIS_0dC;3.61844;0.00000;-1.45002;;0.00100;6000.00000;14.22824;2.00000;-2.00000;20.00000;10.00000;22.00000;16.00000;3.61065;41.32904;-9.22044;14.21801;0.00000;0.02000;10.00000;3.00000;0.00000;0.00000;0.00000;0.00000;0.00000;1.04182;0.24603;42.34508;-12.57663;0.00000;0.00000;1.92781;
5/23/2017 5:53:44 PM;51;EIS;22:49:50.486;00:04:32.186;5;1;Pan_5pulse_EIS_0dC;3.61844;0.00000;-1.45002;;0.00100;6000.00000;10.66968;2.00000;-2.00000;20.00000;10.00000;23.00000;16.00000;3.62017;43.03189;-9.70341;10.67616;0.00000;0.02000;10.00000;3.00000;0.00000;0.00000;0.00000;0.00000;0.00000;1.04177;0.23616;44.11236;-12.70729;0.00000;0.00000;2.12956;
5/23/2017 5:53:55 PM;51;EIS;22:50:02.212;00:04:43.912;5;1;Pan_5pulse_EIS_0dC;3.61844;0.00000;-1.45002;;0.00100;6000.00000;8.00113;2.00000;-2.00000;20.00000;10.00000;24.00000;16.00000;3.62019;44.83667;-10.23346;8.00000;0.00000;0.02000;10.00000;3.00000;0.00000;0.00000;0.00000;0.00000;0.00000;1.04294;0.22678;45.98968;-12.85687;0.00000;0.00000;2.14077;
5/23/2017 5:54:08 PM;51;EIS;22:50:14.439;00:04:56.139;5;1;Pan_5pulse_EIS_0dC;3.61844;0.00000;-1.45002;;0.00100;6000.00000;6.00000;2.00000;-2.00000;20.00000;10.00000;25.00000;16.00000;3.62811;46.70913;-10.79924;6.00000;0.00000;0.02000;10.00000;3.00000;0.00000;0.00000;0.00000;0.00000;0.00000;1.04294;0.21733;47.94128;-13.01815;0.00000;0.00000;2.14077;
5/23/2017 5:54:19 PM;51;EIS;22:50:26.086;00:05:07.786;5;1;Pan_5pulse_EIS_0dC;3.61844;0.00000;-1.45002;;0.00100;6000.00000;4.49937;2.00000;-2.00000;20.00000;10.00000;26.00000;16.00000;3.63065;48.75668;-11.42152;4.50450;0.00000;0.02000;10.00000;3.00000;0.00000;0.00000;0.00000;0.00000;0.00000;1.04484;0.20865;50.07659;-13.18411;0.00000;0.00000;2.14077;
5/23/2017 5:54:31 PM;51;EIS;22:50:38.127;00:05:19.827;5;1;Pan_5pulse_EIS_0dC;3.61844;0.00000;-1.45002;;0.00100;6000.00000;3.37405;2.00000;-2.00000;20.00000;10.00000;27.00000;16.00000;3.62025;51.08400;-12.03732;3.37079;0.00000;0.02000;10.00000;3.00000;0.00000;0.00000;0.00000;0.00000;0.00000;1.04822;0.19973;52.48307;-13.25917;0.00000;0.00000;2.14077;
5/23/2017 5:54:43 PM;51;EIS;22:50:49.500;00:05:31.200;5;1;Pan_5pulse_EIS_0dC;3.61844;0.00000;-1.45002;;0.00100;6000.00000;2.53018;2.00000;-2.00000;20.00000;10.00000;28.00000;16.00000;3.61929;53.68116;-12.51172;2.53378;0.00000;0.02000;10.00000;3.00000;0.00000;0.00000;0.00000;0.00000;0.00000;1.05016;0.19052;55.11996;-13.11996;0.00000;0.00000;2.14077;
5/23/2017 5:54:54 PM;51;EIS;22:51:01.383;00:05:43.083;5;1;Pan_5pulse_EIS_0dC;3.61844;0.00000;-1.45002;;0.00100;6000.00000;1.89737;2.00000;-2.00000;20.00000;10.00000;29.00000;16.00000;3.60979;56.47346;-12.64386;1.89873;0.00000;0.02000;10.00000;3.00000;0.00000;0.00000;0.00000;0.00000;0.00000;1.05001;0.18144;57.87158;-12.61985;0.00000;0.00000;1.92781;
5/23/2017 5:55:06 PM;51;EIS;22:51:12.612;00:05:54.312;5;1;Pan_5pulse_EIS_0dC;3.61844;0.00000;-1.45002;;0.00100;6000.00000;1.42282;2.00000;-2.00000;20.00000;10.00000;30.00000;16.00000;3.62030;59.34192;-12.36352;1.42045;0.00000;0.02000;10.00000;3.00000;0.00000;0.00000;0.00000;0.00000;0.00000;1.04720;0.17276;60.61617;-11.76886;0.00000;0.00000;1.92781;
5/23/2017 5:55:18 PM;51;EIS;22:51:24.687;00:06:06.387;5;1;Pan_5pulse_EIS_0dC;3.61844;0.00000;-1.45002;;0.00100;6000.00000;1.06697;2.00000;-2.00000;20.00000;10.00000;31.00000;16.00000;3.62036;62.06005;-11.61912;1.06838;0.00000;0.02000;10.00000;3.00000;0.00000;0.00000;0.00000;0.00000;0.00000;1.04164;0.16498;63.13837;-10.60437;0.00000;0.00000;2.15198;
5/23/2017 5:55:30 PM;51;EIS;22:51:36.816;00:06:18.516;5;1;Pan_5pulse_EIS_0dC;3.61844;0.00000;-1.45002;;0.00100;6000.00000;0.80011;2.00000;-2.00000;20.00000;10.00000;32.00000;16.00000;3.62037;64.42750;-10.51869;0.79957;0.00000;0.02000;10.00000;3.00000;0.00000;0.00000;0.00000;0.00000;0.00000;1.03368;0.15834;65.28052;-9.27252;0.00000;0.00000;2.14077;
5/23/2017 5:55:42 PM;51;EIS;22:51:48.445;00:06:30.145;5;1;Pan_5pulse_EIS_0dC;3.61844;0.00000;-1.45002;;0.00100;6000.00000;0.60000;2.00000;-2.00000;20.00000;10.00000;33.00000;16.00000;3.61574;66.30470;-9.27438;0.59904;0.00000;0.02000;10.00000;3.00000;0.00000;0.00000;0.00000;0.00000;0.00000;1.02544;0.15316;66.95018;-7.96260;0.00000;0.00000;1.92781;
5/23/2017 5:55:52 PM;51;EIS;22:51:59.352;00:06:41.052;5;1;Pan_5pulse_EIS_0dC;3.61844;0.00000;-1.45002;;0.00100;6000.00000;0.44994;2.00000;-2.00000;20.00000;10.00000;34.00000;16.00000;3.61463;67.69414;-8.06526;0.44964;0.00000;0.02000;10.00000;3.00000;0.00000;0.00000;0.00000;0.00000;0.00000;1.01875;0.14944;68.17290;-6.79435;0.00000;0.00000;1.92781;
5/23/2017 5:56:03 PM;51;EIS;22:52:09.685;00:06:51.385;5;1;Pan_5pulse_EIS_0dC;3.61844;0.00000;-1.45002;;0.00100;6000.00000;0.33740;2.00000;-2.00000;20.00000;10.00000;35.00000;16.00000;3.61616;68.69717;-6.97771;0.33723;0.00000;0.02000;10.00000;3.00000;0.00000;0.00000;0.00000;0.00000;0.00000;1.01258;0.14664;69.05063;-5.79975;0.00000;0.00000;1.92781;
5/23/2017 5:56:17 PM;51;EIS;22:52:23.634;00:07:05.334;5;1;Pan_5pulse_EIS_0dC;3.61844;0.00000;-1.45002;;0.00100;6000.00000;0.25302;2.00000;-2.00000;20.00000;10.00000;36.00000;16.00000;3.62035;69.71514;-6.10402;0.25270;0.00000;0.02000;10.00000;3.00000;0.00000;0.00000;0.00000;0.00000;0.00000;1.01380;0.14487;69.98186;-5.00386;0.00000;0.00000;2.15198;
5/23/2017 5:56:35 PM;51;EIS;22:52:41.587;00:07:23.287;5;1;Pan_5pulse_EIS_0dC;3.61844;0.00000;-1.45002;;0.00100;6000.00000;0.18974;2.00000;-2.00000;20.00000;10.00000;37.00000;16.00000;3.62039;70.47445;-5.46672;0.18978;0.00000;0.02000;10.00000;3.00000;0.00000;0.00000;0.00000;0.00000;0.00000;1.01000;0.14288;70.68616;-4.43557;0.00000;0.00000;1.92781;
5/23/2017 5:56:57 PM;51;EIS;22:53:04.299;00:07:45.999;5;1;Pan_5pulse_EIS_0dC;3.61844;0.00000;-1.45002;;0.00100;6000.00000;0.14228;2.00000;-2.00000;20.00000;10.00000;38.00000;16.00000;3.61770;71.09587;-5.08734;0.14248;0.00000;0.02000;10.00000;3.00000;0.00000;0.00000;0.00000;0.00000;0.00000;1.00846;0.14148;71.27765;-4.09289;0.00000;0.00000;2.14077;
5/23/2017 5:57:28 PM;51;EIS;22:53:34.486;00:08:16.186;5;1;Pan_5pulse_EIS_0dC;3.61844;0.00000;-1.45002;;0.00100;6000.00000;0.10670;2.00000;-2.00000;20.00000;10.00000;39.00000;16.00000;3.61963;71.69989;-4.94503;0.10678;0.00000;0.02000;10.00000;3.00000;0.00000;0.00000;0.00000;0.00000;0.00000;1.00793;0.14024;71.87021;-3.94535;0.00000;0.00000;1.92781;
5/23/2017 5:58:07 PM;51;EIS;22:54:13.575;00:08:55.275;5;1;Pan_5pulse_EIS_0dC;3.61844;0.00000;-1.45002;;0.00100;6000.00000;0.08001;2.00000;-2.00000;20.00000;10.00000;40.00000;16.00000;3.61992;72.16369;-5.04037;0.07999;0.00000;0.02000;10.00000;3.00000;0.00000;0.00000;0.00000;0.00000;0.00000;1.00793;0.13918;72.33950;-3.99541;0.00000;0.00000;2.12956;
5/23/2017 5:58:59 PM;51;EIS;22:55:05.516;00:09:47.216;5;1;Pan_5pulse_EIS_0dC;3.61844;0.00000;-1.45002;;0.00100;6000.00000;0.06000;2.00000;-2.00000;20.00000;10.00000;41.00000;16.00000;3.62043;72.73813;-5.36490;0.05994;0.00000;0.02000;10.00000;3.00000;0.00000;0.00000;0.00000;0.00000;0.00000;1.00827;0.13824;72.93571;-4.21829;0.00000;0.00000;2.12956;
5/23/2017 6:00:07 PM;51;EIS;22:56:13.636;00:10:55.336;5;1;Pan_5pulse_EIS_0dC;3.61844;0.00000;-1.45002;;0.00100;6000.00000;0.04499;2.00000;-2.00000;20.00000;10.00000;42.00000;16.00000;3.61932;73.28532;-5.96057;0.04507;0.00000;0.02000;10.00000;3.00000;0.00000;0.00000;0.00000;0.00000;0.00000;1.00827;0.13708;73.52732;-4.64985;0.00000;0.00000;2.14077;
5/23/2017 6:01:37 PM;51;EIS;22:57:44.268;00:12:25.968;5;1;Pan_5pulse_EIS_0dC;3.61844;0.00000;-1.45002;;0.00100;6000.00000;0.03374;2.00000;-2.00000;20.00000;10.00000;43.00000;16.00000;3.62048;74.00612;-6.85280;0.03377;0.00000;0.02000;10.00000;3.00000;0.00000;0.00000;0.00000;0.00000;0.00000;1.01073;0.13599;74.32272;-5.29037;0.00000;0.00000;2.14077;
5/23/2017 6:03:38 PM;51;EIS;22:59:44.963;00:14:26.663;5;1;Pan_5pulse_EIS_0dC;3.61844;0.00000;-1.45002;;0.00100;6000.00000;0.02530;2.00000;-2.00000;20.00000;10.00000;44.00000;16.00000;3.62006;74.82626;-8.00481;0.02531;0.00000;0.02000;10.00000;3.00000;0.00000;0.00000;0.00000;0.00000;0.00000;1.01317;0.13463;75.25321;-6.10620;0.00000;0.00000;2.12956;
5/23/2017 6:06:18 PM;51;EIS;23:02:24.937;00:17:06.637;5;1;Pan_5pulse_EIS_0dC;3.61844;0.00000;-1.45002;;0.00100;6000.00000;0.01897;2.00000;-2.00000;20.00000;10.00000;45.00000;16.00000;3.62050;75.74473;-9.52930;0.01896;0.00000;0.02000;10.00000;3.00000;0.00000;0.00000;0.00000;0.00000;0.00000;1.01402;0.13283;76.34180;-7.17060;0.00000;0.00000;2.12956;
5/23/2017 6:09:51 PM;51;EIS;23:05:57.905;00:20:39.605;5;1;Pan_5pulse_EIS_0dC;3.61844;0.00000;-1.45002;;0.00100;6000.00000;0.01423;2.00000;-2.00000;20.00000;10.00000;46.00000;16.00000;3.62061;77.20573;-11.35680;0.01422;0.00000;0.02000;10.00000;3.00000;0.00000;0.00000;0.00000;0.00000;0.00000;1.02218;0.13099;78.03654;-8.36808;0.00000;0.00000;2.12956;
5/23/2017 6:14:34 PM;51;EIS;23:10:41.232;00:25:22.932;5;1;Pan_5pulse_EIS_0dC;3.61908;0.00000;-1.45002;;0.00100;6000.00000;0.01067;2.00000;-2.00000;20.00000;10.00000;47.00000;16.00000;3.62072;78.86586;-13.53522;0.01065;0.00000;0.02000;10.00000;3.00000;0.00000;0.00000;0.00000;0.00000;0.00000;1.02541;0.12815;80.01891;-9.73842;0.00000;0.00000;2.14077;
5/23/2017 6:20:51 PM;51;EIS;23:16:58.052;00:31:39.752;5;1;Pan_5pulse_EIS_0dC;3.61908;0.00000;-1.45002;;0.00100;6000.00000;0.00800;2.00000;-2.00000;20.00000;10.00000;48.00000;16.00000;3.62060;80.98695;-16.08784;0.00800;0.00000;0.02000;10.00000;3.00000;0.00000;0.00000;0.00000;0.00000;0.00000;1.03222;0.12501;82.56940;-11.23539;0.00000;0.00000;1.92781;
5/23/2017 6:29:13 PM;51;EIS;23:25:20.272;00:40:01.972;5;1;Pan_5pulse_EIS_0dC;3.61908;0.00000;-1.45002;;0.00100;6000.00000;0.00600;2.00000;-2.00000;20.00000;10.00000;49.00000;16.00000;3.62088;83.64863;-19.01420;0.00600;0.00000;0.02000;10.00000;3.00000;0.00000;0.00000;0.00000;0.00000;0.00000;1.03855;0.12107;85.78248;-12.80632;0.00000;0.00000;2.14077;
5/23/2017 6:40:23 PM;51;EIS;23:36:30.200;00:51:11.900;5;1;Pan_5pulse_EIS_0dC;3.61908;0.00000;-1.45002;;0.00100;6000.00000;0.00450;2.00000;-2.00000;20.00000;10.00000;50.00000;16.00000;3.62103;86.92623;-22.40668;0.00449;0.00000;0.02000;10.00000;3.00000;0.00000;0.00000;0.00000;0.00000;0.00000;1.04648;0.11658;89.76764;-14.45429;0.00000;0.00000;1.92781;
5/23/2017 6:55:15 PM;51;EIS;23:51:21.560;01:06:03.260;5;1;Pan_5pulse_EIS_0dC;3.61973;0.00000;-1.45002;;0.00100;6000.00000;0.00337;2.00000;-2.00000;20.00000;10.00000;51.00000;16.00000;3.62136;90.91704;-25.92932;0.00338;0.00000;0.02000;10.00000;3.00000;0.00000;0.00000;0.00000;0.00000;0.00000;1.05342;0.11142;94.54225;-15.91802;0.00000;0.00000;1.93902;
5/23/2017 7:15:01 PM;51;EIS;24:11:08.094;01:25:49.794;5;1;Pan_5pulse_EIS_0dC;3.61973;0.00000;-1.45002;;0.00100;6000.00000;0.00253;2.00000;-2.00000;20.00000;10.00000;52.00000;16.00000;3.62168;95.64253;-29.73269;0.00253;0.00000;0.02000;10.00000;3.00000;0.00000;0.00000;0.00000;0.00000;0.00000;1.05926;0.10576;100.15751;-17.26906;0.00000;0.00000;1.92781;
5/23/2017 7:41:25 PM;51;EIS;24:37:32.352;01:52:14.052;5;1;Pan_5pulse_EIS_0dC;3.62037;0.00000;-1.45002;;0.00100;6000.00000;0.00190;2.00000;-2.00000;20.00000;10.00000;53.00000;16.00000;3.62227;100.96896;-33.80490;0.00190;0.00000;0.02000;10.00000;3.00000;0.00000;0.00000;0.00000;0.00000;0.00000;1.06305;0.09984;106.47771;-18.51080;0.00000;0.00000;1.92781;
5/23/2017 8:16:35 PM;51;EIS;25:12:41.732;02:27:23.432;5;1;Pan_5pulse_EIS_0dC;3.62101;0.00000;-1.45002;;0.00100;6000.00000;0.00142;2.00000;-2.00000;20.00000;10.00000;54.00000;16.00000;3.62248;106.52951;-38.03577;0.00142;0.00000;0.02000;10.00000;3.00000;0.00000;0.00000;0.00000;0.00000;0.00000;1.06241;0.09392;113.11612;-19.64882;0.00000;0.00000;1.92781;
