Repository: fededc88/Panasonic-18650PF-Data

# [Panasonic 18650PF Li-Ion Battery Data](https://data.mendeley.com/datasets/wykht8y7tg/1#folder-df7a873b-ae5f-4a63-ab5c-8f9792b59429)

## Brief

The included tests were performed at the University of Wisconsin-Madison by Dr. Phillip Kollmeyer (phillip.kollmeyer@gmail.com).  If this data is utilized for any purpose, it should be appropriately referenced.

The tests can be used to test Neural Network and Kalman Filter State of Charge algorithms, or to develop battery models, and are intended to be a reference so researchers can compare their algorithm and model performance for a standard data set.

For the tests, a brand new 2.9Ah Panasonic 18650PF cell was tested in an 8 cu.ft.

File: 0degC/EIS/3623_EIS00008.csv


Measurement ID;3623
Battery name;NCR18650PF_SN002
Battery Name;NCR
Circuit;Circ006
Program;458 - Pan_5pulse_EIS_0dC
Start Time;5/22/2017 8:47:26 AM
End Time;5/30/2017 7:42:20 AM
Test section;EIS00008
Comment;0degC EIS vs SOC
OrderNo;
Producer; Panasonic
Type; NCR
Nominal Voltage; 3.7
Nominal Current; 0
Nominal Capacity; 2.9
Cells; 1
Maximum Voltage; 4.25
Gassing Voltage; 4.3
Break Voltage; 0
Charge Factor; 0
Impedance; 0
Cold Cranking Current; 15
Energy Density; 0
Comment;



Time Stamp;Step;Status;Prog Time;Step Time;Cycle;Cycle Level;Procedure;Voltage;Current;AhAccu;Energy;StartFreq;EndFreq;SetFreq;AAcMax;VAcMin;VAcMax;mvIdeal;Go;Status;U1;Zreal1;Zimg1;ActFreq;EisError;AACStart;MinIntervalTime;CountOfPeriods;UIdeal;AStart;MinDuration;MinPeriods;RemTime;VRelativ;AAmplitude;Betrag;Phase;ChamberT;ChamberSP;Temp45;
;;;;;;;;[V];[A];[Ah];[Wh];[EIS];[EIS];[EIS];[EIS];[EIS];[EIS];[EIS];[EIS];[EIS];[EIS];[EIS];[EIS];[EIS];[EIS];[EIS];[EIS];[EIS];[EIS];[EIS];[EIS];[EIS];[EIS];[EIS];[EIS];[EIS];[EIS];[ChamberT];[ChamberSP];[C1];
5/23/2017 9:39:36 PM;51;EIS;26:35:42.677;00:00:21.516;6;1;Pan_5pulse_EIS_0dC;3.55989;0.00000;-1.74000;;0.00100;6000.00000;6000.00000;2.00000;-2.00000;20.00000;10.00000;1.00000;16.00000;3.56051;24.67556;7.94730;6000.00000;0.00000;0.02000;10.00000;3.00000;0.00000;0.00000;0.00000;0.00000;0.00000;0.99492;0.38379;25.92379;17.85228;0.00000;0.00000;1.93902;
5/23/2017 9:39:47 PM;51;EIS;26:35:53.463;00:00:32.302;6;1;Pan_5pulse_EIS_0dC;3.55989;0.00000;-1.74000;;0.00100;6000.00000;4499.36526;2.00000;-2.00000;20.00000;10.00000;2.00000;16.00000;3.56038;24.41583;5.78439;4571.42871;0.00000;0.02000;10.00000;3.00000;0.00000;0.00000;0.00000;0.00000;0.00000;0.96654;0.38521;25.09167;13.32830;0.00000;0.00000;1.93902;
5/23/2017 9:39:57 PM;51;EIS;26:36:04.135;00:00:42.974;6;1;Pan_5pulse_EIS_0dC;3.55989;0.00000;-1.74000;;0.00100;6000.00000;3374.04795;2.00000;-2.00000;20.00000;10.00000;3.00000;16.00000;3.56177;24.32083;3.83960;3428.57153;0.00000;0.02000;10.00000;3.00000;0.00000;0.00000;0.00000;0.00000;0.00000;0.98020;0.39810;24.62204;8.97140;0.00000;0.00000;1.93902;
5/23/2017 9:40:08 PM;51;EIS;26:36:14.885;00:00:53.724;6;1;Pan_5pulse_EIS_0dC;3.55989;0.00000;-1.74000;;0.00100;6000.00000;2530.17902;2.00000;-2.00000;20.00000;10.00000;4.00000;16.00000;3.56043;24.41567;2.11567;2526.31567;0.00000;0.02000;10.00000;3.00000;0.00000;0.00000;0.00000;0.00000;0.00000;0.99460;0.40584;24.50716;4.95244;0.00000;0.00000;1.92781;
5/23/2017 9:40:19 PM;51;EIS;26:36:25.612;00:01:04.451;6;1;Pan_5pulse_EIS_0dC;3.55989;0.00000;-1.74000;;0.00100;6000.00000;1897.36660;2.00000;-2.00000;20.00000;10.00000;5.00000;16.00000;3.56187;24.66810;0.74551;1882.35291;0.00000;0.02000;10.00000;3.00000;0.00000;0.00000;0.00000;0.00000;0.00000;1.00662;0.40788;24.67936;1.73105;0.00000;0.00000;2.12956;
5/23/2017 9:40:30 PM;51;EIS;26:36:36.407;00:01:15.246;6;1;Pan_5pulse_EIS_0dC;3.55989;0.00000;-1.74000;;0.00100;6000.00000;1422.82422;2.00000;-2.00000;20.00000;10.00000;6.00000;16.00000;3.56193;25.01504;-0.31486;1432.83582;0.00000;0.02000;10.00000;3.00000;0.00000;0.00000;0.00000;0.00000;0.00000;1.01341;0.40509;25.01702;-0.72113;0.00000;0.00000;1.93902;
5/23/2017 9:40:40 PM;51;EIS;26:36:47.201;00:01:26.040;6;1;Pan_5pulse_EIS_0dC;3.56053;0.00000;-1.74000;;0.00100;6000.00000;1066.96765;2.00000;-2.00000;20.00000;10.00000;7.00000;16.00000;3.56587;25.48855;-1.28093;1066.66663;0.00000;0.02000;10.00000;3.00000;0.00000;0.00000;0.00000;0.00000;0.00000;1.01341;0.39964;25.52072;-2.87699;0.00000;0.00000;2.14077;
5/23/2017 9:40:51 PM;51;EIS;26:36:58.123;00:01:36.962;6;1;Pan_5pulse_EIS_0dC;3.56053;0.00000;-1.74000;;0.00100;6000.00000;800.11286;2.00000;-2.00000;20.00000;10.00000;8.00000;16.00000;3.56256;26.04017;-2.08527;800.00000;0.00000;0.02000;10.00000;3.00000;0.00000;0.00000;0.00000;0.00000;0.00000;1.02354;0.39181;26.12353;-4.57841;0.00000;0.00000;1.91660;
5/23/2017 9:41:02 PM;51;EIS;26:37:09.236;00:01:48.075;6;1;Pan_5pulse_EIS_0dC;3.56053;0.00000;-1.74000;;0.00100;6000.00000;600.00000;2.00000;-2.00000;20.00000;10.00000;9.00000;16.00000;3.56745;26.67052;-2.79051;600.00000;0.00000;0.02000;10.00000;3.00000;0.00000;0.00000;0.00000;0.00000;0.00000;1.02646;0.38278;26.81611;-5.97306;0.00000;0.00000;1.93902;
5/23/2017 9:41:14 PM;51;EIS;26:37:20.581;00:01:59.420;6;1;Pan_5pulse_EIS_0dC;3.56053;0.00000;-1.74000;;0.00100;6000.00000;449.93653;2.00000;-2.00000;20.00000;10.00000;10.00000;16.00000;3.56833;27.37649;-3.41504;450.70422;0.00000;0.02000;10.00000;3.00000;0.00000;0.00000;0.00000;0.00000;0.00000;1.02865;0.37285;27.58867;-7.11055;0.00000;0.00000;1.92781;
5/23/2017 9:41:25 PM;51;EIS;26:37:32.115;00:02:10.954;6;1;Pan_5pulse_EIS_0dC;3.56053;0.00000;-1.74000;;0.00100;6000.00000;337.40480;2.00000;-2.00000;20.00000;10.00000;11.00000;16.00000;3.56218;28.17202;-3.99187;336.84210;0.00000;0.02000;10.00000;3.00000;0.00000;0.00000;0.00000;0.00000;0.00000;1.03122;0.36242;28.45343;-8.06492;0.00000;0.00000;2.14077;
5/23/2017 9:41:37 PM;51;EIS;26:37:43.944;00:02:22.783;6;1;Pan_5pulse_EIS_0dC;3.56053;0.00000;-1.74000;;0.00100;6000.00000;253.01790;2.00000;-2.00000;20.00000;10.00000;12.00000;16.00000;3.56844;29.02633;-4.51269;253.29816;0.00000;0.02000;10.00000;3.00000;0.00000;0.00000;0.00000;0.00000;0.00000;1.03221;0.35139;29.37502;-8.83696;0.00000;0.00000;2.15198;
5/23/2017 9:41:49 PM;51;EIS;26:37:56.178;00:02:35.017;6;1;Pan_5pulse_EIS_0dC;3.56053;0.00000;-1.74000;;0.00100;6000.00000;189.73666;2.00000;-2.00000;20.00000;10.00000;13.00000;16.00000;3.56604;29.96034;-5.00115;189.72333;0.00000;0.02000;10.00000;3.00000;0.00000;0.00000;0.00000;0.00000;0.00000;1.03490;0.34071;30.37488;-9.47675;0.00000;0.00000;2.14077;
5/23/2017 9:42:01 PM;51;EIS;26:38:07.856;00:02:46.695;6;1;Pan_5pulse_EIS_0dC;3.56053;0.00000;-1.74000;;0.00100;6000.00000;142.28242;2.00000;-2.00000;20.00000;10.00000;14.00000;16.00000;3.55223;30.95542;-5.46128;142.43323;0.00000;0.02000;10.00000;3.00000;0.00000;0.00000;0.00000;0.00000;0.00000;1.03430;0.32904;31.43348;-10.00539;0.00000;0.00000;1.93902;
5/23/2017 9:42:13 PM;51;EIS;26:38:19.938;00:02:58.777;6;1;Pan_5pulse_EIS_0dC;3.56053;0.00000;-1.74000;;0.00100;6000.00000;106.69676;2.00000;-2.00000;20.00000;10.00000;15.00000;16.00000;3.56978;32.02064;-5.90458;106.66666;0.00000;0.02000;10.00000;3.00000;0.00000;0.00000;0.00000;0.00000;0.00000;1.03554;0.31804;32.56049;-10.44793;0.00000;0.00000;1.92781;
5/23/2017 9:42:25 PM;51;EIS;26:38:31.562;00:03:10.401;6;1;Pan_5pulse_EIS_0dC;3.56053;0.00000;-1.74000;;0.00100;6000.00000;80.01129;2.00000;-2.00000;20.00000;10.00000;16.00000;16.00000;3.56105;33.14469;-6.34307;80.00000;0.00000;0.02000;10.00000;3.00000;0.00000;0.00000;0.00000;0.00000;0.00000;1.03650;0.30715;33.74618;-10.83400;0.00000;0.00000;2.14077;
5/23/2017 9:42:37 PM;51;EIS;26:38:43.373;00:03:22.212;6;1;Pan_5pulse_EIS_0dC;3.56053;0.00000;-1.74000;;0.00100;6000.00000;60.00000;2.00000;-2.00000;20.00000;10.00000;17.00000;16.00000;3.56252;34.32209;-6.79683;60.00000;0.00000;0.02000;10.00000;3.00000;0.00000;0.00000;0.00000;0.00000;0.00000;1.03723;0.29645;34.98861;-11.20140;0.00000;0.00000;2.14077;
5/23/2017 9:42:48 PM;51;EIS;26:38:54.884;00:03:33.723;6;1;Pan_5pulse_EIS_0dC;3.56053;0.00000;-1.74000;;0.00100;6000.00000;44.99365;2.00000;-2.00000;20.00000;10.00000;18.00000;16.00000;3.57135;35.58676;-7.27102;44.94382;0.00000;0.02000;10.00000;3.00000;0.00000;0.00000;0.00000;0.00000;0.00000;1.03808;0.28580;36.32197;-11.54763;0.00000;0.00000;2.14077;
5/23/2017 9:43:00 PM;51;EIS;26:39:06.548;00:03:45.387;6;1;Pan_5pulse_EIS_0dC;3.56053;0.00000;-1.74000;;0.00100;6000.00000;33.74048;2.00000;-2.00000;20.00000;10.00000;19.00000;16.00000;3.56260;36.93278;-7.76897;33.70787;0.00000;0.02000;10.00000;3.00000;0.00000;0.00000;0.00000;0.00000;0.00000;1.03873;0.27523;37.74105;-11.87922;0.00000;0.00000;1.91660;
5/23/2017 9:43:12 PM;51;EIS;26:39:18.660;00:03:57.499;6;1;Pan_5pulse_EIS_0dC;3.56053;0.00000;-1.74000;;0.00100;6000.00000;25.30179;2.00000;-2.00000;20.00000;10.00000;20.00000;16.00000;3.56710;38.37366;-8.27999;25.31646;0.00000;0.02000;10.00000;3.00000;0.00000;0.00000;0.00000;0.00000;0.00000;1.03873;0.26485;39.25680;-12.17619;0.00000;0.00000;1.93902;
5/23/2017 9:43:23 PM;51;EIS;26:39:30.303;00:04:09.142;6;1;Pan_5pulse_EIS_0dC;3.56053;0.00000;-1.74000;;0.00100;6000.00000;18.97367;2.00000;-2.00000;20.00000;10.00000;21.00000;16.00000;3.57204;39.91497;-8.79588;18.98734;0.00000;0.02000;10.00000;3.00000;0.00000;0.00000;0.00000;0.00000;0.00000;1.04193;0.25492;40.87264;-12.42739;0.00000;0.00000;2.15198;
5/23/2017 9:43:35 PM;51;EIS;26:39:42.222;00:04:21.061;6;1;Pan_5pulse_EIS_0dC;3.56118;0.00000;-1.74000;;0.00100;6000.00000;14.22824;2.00000;-2.00000;20.00000;10.00000;22.00000;16.00000;3.57004;41.53809;-9.31576;14.21801;0.00000;0.02000;10.00000;3.00000;0.00000;0.00000;0.00000;0.00000;0.00000;1.04123;0.24459;42.56990;-12.64058;0.00000;0.00000;1.93902;
5/23/2017 9:43:47 PM;51;EIS;26:39:53.735;00:04:32.574;6;1;Pan_5pulse_EIS_0dC;3.56118;0.00000;-1.74000;;0.00100;6000.00000;10.66968;2.00000;-2.00000;20.00000;10.00000;23.00000;16.00000;3.56282;43.20853;-9.84575;10.67616;0.00000;0.02000;10.00000;3.00000;0.00000;0.00000;0.00000;0.00000;0.00000;1.04119;0.23495;44.31609;-12.83657;0.00000;0.00000;1.93902;
5/23/2017 9:43:59 PM;51;EIS;26:40:05.568;00:04:44.407;6;1;Pan_5pulse_EIS_0dC;3.56118;0.00000;-1.74000;;0.00100;6000.00000;8.00113;2.00000;-2.00000;20.00000;10.00000;24.00000;16.00000;3.55593;44.96050;-10.44942;8.00000;0.00000;0.02000;10.00000;3.00000;0.00000;0.00000;0.00000;0.00000;0.00000;1.04189;0.22572;46.15882;-13.08402;0.00000;0.00000;1.92781;
5/23/2017 9:44:11 PM;51;EIS;26:40:18.140;00:04:56.979;6;1;Pan_5pulse_EIS_0dC;3.56118;0.00000;-1.74000;;0.00100;6000.00000;6.00000;2.00000;-2.00000;20.00000;10.00000;25.00000;16.00000;3.57335;46.75435;-11.14198;6.00000;0.00000;0.02000;10.00000;3.00000;0.00000;0.00000;0.00000;0.00000;0.00000;1.04089;0.21657;48.06364;-13.40409;0.00000;0.00000;1.92781;
5/23/2017 9:44:23 PM;51;EIS;26:40:29.734;00:05:08.573;6;1;Pan_5pulse_EIS_0dC;3.56118;0.00000;-1.74000;;0.00100;6000.00000;4.49937;2.00000;-2.00000;20.00000;10.00000;26.00000;16.00000;3.56318;48.70675;-11.98451;4.50450;0.00000;0.02000;10.00000;3.00000;0.00000;0.00000;0.00000;0.00000;0.00000;1.04388;0.20811;50.15951;-13.82328;0.00000;0.00000;1.93902;
5/23/2017 9:44:35 PM;51;EIS;26:40:41.888;00:05:20.727;6;1;Pan_5pulse_EIS_0dC;3.56118;0.00000;-1.74000;;0.00100;6000.00000;3.37405;2.00000;-2.00000;20.00000;10.00000;27.00000;16.00000;3.56298;50.93955;-12.96698;3.37079;0.00000;0.02000;10.00000;3.00000;0.00000;0.00000;0.00000;0.00000;0.00000;1.04800;0.19938;52.56406;-14.28167;0.00000;0.00000;1.95023;
5/23/2017 9:44:46 PM;51;EIS;26:40:53.265;00:05:32.104;6;1;Pan_5pulse_EIS_0dC;3.56118;0.00000;-1.74000;;0.00100;6000.00000;2.53018;2.00000;-2.00000;20.00000;10.00000;28.00000;16.00000;3.55836;53.51372;-13.98336;2.53378;0.00000;0.02000;10.00000;3.00000;0.00000;0.00000;0.00000;0.00000;0.00000;1.04800;0.19023;55.31051;-14.64418;0.00000;0.00000;1.93902;
5/23/2017 9:44:58 PM;51;EIS;26:41:05.158;00:05:43.997;6;1;Pan_5pulse_EIS_0dC;3.56118;0.00000;-1.74000;;0.00100;6000.00000;1.89737;2.00000;-2.00000;20.00000;10.00000;29.00000;16.00000;3.55351;56.51399;-14.84049;1.89873;0.00000;0.02000;10.00000;3.00000;0.00000;0.00000;0.00000;0.00000;0.00000;1.05639;0.18080;58.43005;-14.71359;0.00000;0.00000;1.92781;
5/23/2017 9:45:10 PM;51;EIS;26:41:16.465;00:05:55.304;6;1;Pan_5pulse_EIS_0dC;3.56118;0.00000;-1.74000;;0.00100;6000.00000;1.42282;2.00000;-2.00000;20.00000;10.00000;30.00000;16.00000;3.55487;59.90700;-15.35161;1.42045;0.00000;0.02000;10.00000;3.00000;0.00000;0.00000;0.00000;0.00000;0.00000;1.05834;0.17113;61.84271;-14.37318;0.00000;0.00000;1.93902;
5/23/2017 9:45:22 PM;51;EIS;26:41:28.525;00:06:07.364;6;1;Pan_5pulse_EIS_0dC;3.56118;0.00000;-1.74000;;0.00100;6000.00000;1.06697;2.00000;-2.00000;20.00000;10.00000;31.00000;16.00000;3.55347;63.46928;-15.28231;1.06838;0.00000;0.02000;10.00000;3.00000;0.00000;0.00000;0.00000;0.00000;0.00000;1.05567;0.16171;65.28322;-13.53814;0.00000;0.00000;1.93902;
5/23/2017 9:45:34 PM;51;EIS;26:41:40.633;00:06:19.472;6;1;Pan_5pulse_EIS_0dC;3.56118;0.00000;-1.74000;;0.00100;6000.00000;0.80011;2.00000;-2.00000;20.00000;10.00000;32.00000;16.00000;3.55690;66.91963;-14.58814;0.79957;0.00000;0.02000;10.00000;3.00000;0.00000;0.00000;0.00000;0.00000;0.00000;1.04901;0.15316;68.49125;-12.29779;0.00000;0.00000;1.92781;
5/23/2017 9:45:45 PM;51;EIS;26:41:52.216;00:06:31.055;6;1;Pan_5pulse_EIS_0dC;3.56118;0.00000;-1.74000;;0.00100;6000.00000;0.60000;2.00000;-2.00000;20.00000;10.00000;33.00000;16.00000;3.56322;69.94254;-13.40512;0.59904;0.00000;0.02000;10.00000;3.00000;0.00000;0.00000;0.00000;0.00000;0.00000;1.03945;0.14596;71.21556;-10.84969;0.00000;0.00000;1.92781;
5/23/2017 9:45:57 PM;51;EIS;26:42:03.370;00:06:42.209;6;1;Pan_5pulse_EIS_0dC;3.56118;0.00000;-1.74000;;0.00100;6000.00000;0.44994;2.00000;-2.00000;20.00000;10.00000;34.00000;16.00000;3.55893;72.34828;-11.91480;0.44964;0.00000;0.02000;10.00000;3.00000;0.00000;0.00000;0.00000;0.00000;0.00000;1.02985;0.14045;73.32282;-9.35191;0.00000;0.00000;1.93902;
5/23/2017 9:46:07 PM;51;EIS;26:42:13.762;00:06:52.601;6;1;Pan_5pulse_EIS_0dC;3.56118;0.00000;-1.74000;;0.00100;6000.00000;0.33740;2.00000;-2.00000;20.00000;10.00000;35.00000;16.00000;3.56320;74.15603;-10.37959;0.33723;0.00000;0.02000;10.00000;3.00000;0.00000;0.00000;0.00000;0.00000;0.00000;1.02110;0.13637;74.87892;-7.96790;0.00000;0.00000;1.93902;
5/23/2017 9:46:21 PM;51;EIS;26:42:27.373;00:07:06.212;6;1;Pan_5pulse_EIS_0dC;3.56118;0.00000;-1.74000;;0.00100;6000.00000;0.25302;2.00000;-2.00000;20.00000;10.00000;36.00000;16.00000;3.55945;75.88173;-8.97547;0.25270;0.00000;0.02000;10.00000;3.00000;0.00000;0.00000;0.00000;0.00000;0.00000;1.02073;0.13358;76.41070;-6.74574;0.00000;0.00000;1.92781;
5/23/2017 9:46:39 PM;51;EIS;26:42:45.386;00:07:24.225;6;1;Pan_5pulse_EIS_0dC;3.56118;0.00000;-1.74000;;0.00100;6000.00000;0.18974;2.00000;-2.00000;20.00000;10.00000;37.00000;16.00000;3.56109;77.23305;-7.83412;0.18978;0.00000;0.02000;10.00000;3.00000;0.00000;0.00000;0.00000;0.00000;0.00000;1.01614;0.13090;77.62936;-5.79197;0.00000;0.00000;1.92781;
5/23/2017 9:47:01 PM;51;EIS;26:43:08.080;00:07:46.919;6;1;Pan_5pulse_EIS_0dC;3.56118;0.00000;-1.74000;;0.00100;6000.00000;0.14228;2.00000;-2.00000;20.00000;10.00000;38.00000;16.00000;3.56337;78.17934;-6.98703;0.14248;0.00000;0.02000;10.00000;3.00000;0.00000;0.00000;0.00000;0.00000;0.00000;1.01116;0.12883;78.49095;-5.10706;0.00000;0.00000;1.92781;
5/23/2017 9:47:31 PM;51;EIS;26:43:38.149;00:08:16.988;6;1;Pan_5pulse_EIS_0dC;3.56118;0.00000;-1.74000;;0.00100;6000.00000;0.10670;2.00000;-2.00000;20.00000;10.00000;39.00000;16.00000;3.56274;79.07756;-6.42841;0.10678;0.00000;0.02000;10.00000;3.00000;0.00000;0.00000;0.00000;0.00000;0.00000;1.01116;0.12734;79.33842;-4.64749;0.00000;0.00000;1.92781;
5/23/2017 9:48:10 PM;51;EIS;26:44:17.216;00:08:56.055;6;1;Pan_5pulse_EIS_0dC;3.56182;0.00000;-1.74000;;0.00100;6000.00000;0.08001;2.00000;-2.00000;20.00000;10.00000;40.00000;16.00000;3.56160;79.65504;-6.19667;0.07999;0.00000;0.02000;10.00000;3.00000;0.00000;0.00000;0.00000;0.00000;0.00000;1.00734;0.12608;79.89571;-4.44830;0.00000;0.00000;1.93902;
5/23/2017 9:49:02 PM;51;EIS;26:45:09.142;00:09:47.981;6;1;Pan_5pulse_EIS_0dC;3.56182;0.00000;-1.74000;;0.00100;6000.00000;0.06000;2.00000;-2.00000;20.00000;10.00000;41.00000;16.00000;3.56282;80.40129;-6.23719;0.05994;0.00000;0.02000;10.00000;3.00000;0.00000;0.00000;0.00000;0.00000;0.00000;1.00935;0.12516;80.64286;-4.43588;0.00000;0.00000;1.93902;
5/23/2017 9:50:10 PM;51;EIS;26:46:17.239;00:10:56.078;6;1;Pan_5pulse_EIS_0dC;3.56182;0.00000;-1.74000;;0.00100;6000.00000;0.04499;2.00000;-2.00000;20.00000;10.00000;42.00000;16.00000;3.56271;80.91091;-6.61789;0.04507;0.00000;0.02000;10.00000;3.00000;0.00000;0.00000;0.00000;0.00000;0.00000;1.00661;0.12400;81.18111;-4.67595;0.00000;0.00000;1.93902;
5/23/2017 9:51:41 PM;51;EIS;26:47:47.852;00:12:26.691;6;1;Pan_5pulse_EIS_0dC;3.56182;0.00000;-1.74000;;0.00100;6000.00000;0.03374;2.00000;-2.00000;20.00000;10.00000;43.00000;16.00000;3.56324;81.61746;-7.31622;0.03377;0.00000;0.02000;10.00000;3.00000;0.00000;0.00000;0.00000;0.00000;0.00000;1.00912;0.12315;81.94472;-5.12232;0.00000;0.00000;1.92781;
5/23/2017 9:53:42 PM;51;EIS;26:49:48.613;00:14:27.452;6;1;Pan_5pulse_EIS_0dC;3.56247;0.00000;-1.74000;;0.00100;6000.00000;0.02530;2.00000;-2.00000;20.00000;10.00000;44.00000;16.00000;3.56353;82.56783;-8.35796;0.02531;0.00000;0.02000;10.00000;3.00000;0.00000;0.00000;0.00000;0.00000;0.00000;1.01362;0.12214;82.98977;-5.78010;0.00000;0.00000;1.95023;
5/23/2017 9:56:22 PM;51;EIS;26:52:28.675;00:17:07.514;6;1;Pan_5pulse_EIS_0dC;3.56247;0.00000;-1.74000;;0.00100;6000.00000;0.01897;2.00000;-2.00000;20.00000;10.00000;45.00000;16.00000;3.56374;83.44552;-9.79995;0.01896;0.00000;0.02000;10.00000;3.00000;0.00000;0.00000;0.00000;0.00000;0.00000;1.01166;0.12041;84.01901;-6.69821;0.00000;0.00000;1.92781;
5/23/2017 9:59:55 PM;51;EIS;26:56:01.632;00:20:40.471;6;1;Pan_5pulse_EIS_0dC;3.56247;0.00000;-1.74000;;0.00100;6000.00000;0.01423;2.00000;-2.00000;20.00000;10.00000;46.00000;16.00000;3.56411;84.77104;-11.56832;0.01422;0.00000;0.02000;10.00000;3.00000;0.00000;0.00000;0.00000;0.00000;0.00000;1.01854;0.11905;85.55674;-7.77089;0.00000;0.00000;1.93902;
5/23/2017 10:04:38 PM;51;EIS;27:00:45.013;00:25:23.852;6;1;Pan_5pulse_EIS_0dC;3.56311;0.00000;-1.74000;;0.00100;6000.00000;0.01067;2.00000;-2.00000;20.00000;10.00000;47.00000;16.00000;3.56481;86.38095;-13.70925;0.01065;0.00000;0.02000;10.00000;3.00000;0.00000;0.00000;0.00000;0.00000;0.00000;1.02219;0.11687;87.46206;-9.01802;0.00000;0.00000;1.93902;
5/23/2017 10:10:55 PM;51;EIS;27:07:01.830;00:31:40.669;6;1;Pan_5pulse_EIS_0dC;3.56311;0.00000;-1.74000;;0.00100;6000.00000;0.00800;2.00000;-2.00000;20.00000;10.00000;48.00000;16.00000;3.56495;88.37323;-16.28502;0.00800;0.00000;0.02000;10.00000;3.00000;0.00000;0.00000;0.00000;0.00000;0.00000;1.02735;0.11433;89.86117;-10.44107;0.00000;0.00000;2.14077;
5/23/2017 10:19:17 PM;51;EIS;27:15:24.097;00:40:02.936;6;1;Pan_5pulse_EIS_0dC;3.56375;0.00000;-1.74000;;0.00100;6000.00000;0.00600;2.00000;-2.00000;20.00000;10.00000;49.00000;16.00000;3.56541;90.96670;-19.29762;0.00600;0.00000;0.02000;10.00000;3.00000;0.00000;0.00000;0.00000;0.00000;0.00000;1.03459;0.11126;92.99107;-11.97713;0.00000;0.00000;1.93902;
5/23/2017 10:30:27 PM;51;EIS;27:26:34.175;00:51:13.014;6;1;Pan_5pulse_EIS_0dC;3.56375;0.00000;-1.74000;;0.00100;6000.00000;0.00450;2.00000;-2.00000;20.00000;10.00000;50.00000;16.00000;3.56602;94.01076;-22.72612;0.00449;0.00000;0.02000;10.00000;3.00000;0.00000;0.00000;0.00000;0.00000;0.00000;1.04043;0.10757;96.71866;-13.58994;0.00000;0.00000;1.93902;
5/23/2017 10:45:19 PM;51;EIS;27:41:25.601;01:06:04.440;6;1;Pan_5pulse_EIS_0dC;3.56440;0.00000;-1.74000;;0.00100;6000.00000;0.00337;2.00000;-2.00000;20.00000;10.00000;51.00000;16.00000;3.56633;97.84493;-26.46653;0.00338;0.00000;0.02000;10.00000;3.00000;0.00000;0.00000;0.00000;0.00000;0.00000;1.04043;0.10342;101.36127;-15.13599;0.00000;0.00000;1.92781;
5/23/2017 11:05:05 PM;51;EIS;28:01:12.251;01:25:51.090;6;1;Pan_5pulse_EIS_0dC;3.56504;0.00000;-1.74000;;0.00100;6000.00000;0.00253;2.00000;-2.00000;20.00000;10.00000;52.00000;16.00000;3.56678;102.24339;-30.50410;0.00253;0.00000;0.02000;10.00000;3.00000;0.00000;0.00000;0.00000;0.00000;0.00000;1.05211;0.09861;106.69682;-16.61236;0.00000;0.00000;1.92781;
5/23/2017 11:31:30 PM;51;EIS;28:27:36.490;01:52:15.329;6;1;Pan_5pulse_EIS_0dC;3.56568;0.00000;-1.74000;;0.00100;6000.00000;0.00190;2.00000;-2.00000;20.00000;10.00000;53.00000;16.00000;3.56733;107.16271;-34.93970;0.00190;0.00000;0.02000;10.00000;3.00000;0.00000;0.00000;0.00000;0.00000;0.00000;1.05674;0.09375;112.71481;-18.05822;0.00000;0.00000;1.92781;
5/24/2017 12:06:39 AM;51;EIS;29:02:45.829;02:27:24.668;6;1;Pan_5pulse_EIS_0dC;3.56568;0.00000;-1.74000;;0.00100;6000.00000;0.00142;2.00000;-2.00000;20.00000;10.00000;54.00000;16.00000;3.56792;112.31059;-39.92162;0.00142;0.00000;0.02000;10.00000;3.00000;0.00000;0.00000;0.00000;0.00000;0.00000;1.05754;0.08872;119.19482;-19.56813;0.00000;0.00000;1.93902;

File: 0degC/EIS/3623_EIS00009.csv


Measurement ID;3623
Battery name;NCR18650PF_SN002
Battery Name;NCR
Circuit;Circ006
Program;458 - Pan_5pulse_EIS_0dC
Start Time;5/22/2017 8:47:26 AM
End Time;5/30/2017 7:42:20 AM
Test section;EIS00009
Comment;0degC EIS vs SOC
OrderNo;
Producer; Panasonic
Type; NCR
Nominal Voltage; 3.7
Nominal Current; 0
Nominal Capacity; 2.9
Cells; 1
Maximum Voltage; 4.25
Gassing Voltage; 4.3
Break Voltage; 0
Charge Factor; 0
Impedance; 0
Cold Cranking Current; 15
Energy Density; 0
Comment;



Time Stamp;Step;Status;Prog Time;Step Time;Cycle;Cycle Level;Procedure;Voltage;Current;AhAccu;Energy;StartFreq;EndFreq;SetFreq;AAcMax;VAcMin;VAcMax;mvIdeal;Go;Status;U1;Zreal1;Zimg1;ActFreq;EisError;AACStart;MinIntervalTime;CountOfPeriods;UIdeal;AStart;MinDuration;MinPeriods;RemTime;VRelativ;AAmplitude;Betrag;Phase;ChamberT;ChamberSP;Temp45;
;;;;;;;;[V];[A];[Ah];[Wh];[EIS];[EIS];[EIS];[EIS];[EIS];[EIS];[EIS];[EIS];[EIS];[EIS];[EIS];[EIS];[EIS];[EIS];[EIS];[EIS];[EIS];[EIS];[EIS];[EIS];[EIS];[EIS];[EIS];[EIS];[EIS];[EIS];[ChamberT];[ChamberSP];[C1];
5/24/2017 1:29:39 AM;58;EIS;30:25:45.461;00:00:21.336;1;1;Pan_5pulse_EIS_0dC;3.48590;0.00000;-2.03001;;0.00100;6000.00000;6000.00000;2.00000;-2.00000;20.00000;10.00000;1.00000;16.00000;3.48756;24.87417;7.95636;6000.00000;0.00000;0.02000;10.00000;3.00000;0.00000;0.00000;0.00000;0.00000;0.00000;0.99513;0.38105;26.11567;17.73762;0.00000;0.00000;1.93902;
5/24/2017 1:29:50 AM;58;EIS;30:25:56.219;00:00:32.094;1;1;Pan_5pulse_EIS_0dC;3.48590;0.00000;-2.03001;;0.00100;6000.00000;4499.36526;2.00000;-2.00000;20.00000;10.00000;2.00000;16.00000;3.48912;24.62244;5.78473;4571.42871;0.00000;0.02000;10.00000;3.00000;0.00000;0.00000;0.00000;0.00000;0.00000;0.96713;0.38237;25.29284;13.22114;0.00000;0.00000;1.92781;
5/24/2017 1:30:00 AM;58;EIS;30:26:07.002;00:00:42.877;1;1;Pan_5pulse_EIS_0dC;3.48590;0.00000;-2.03001;;0.00100;6000.00000;3374.04795;2.00000;-2.00000;20.00000;10.00000;3.00000;16.00000;3.48545;24.53597;3.83465;3428.57153;0.00000;0.02000;10.00000;3.00000;0.00000;0.00000;0.00000;0.00000;0.00000;0.98080;0.39494;24.83381;8.88271;0.00000;0.00000;1.93902;
5/24/2017 1:30:11 AM;58;EIS;30:26:17.695;00:00:53.570;1;1;Pan_5pulse_EIS_0dC;3.48590;0.00000;-2.03001;;0.00100;6000.00000;2530.17902;2.00000;-2.00000;20.00000;10.00000;4.00000;16.00000;3.48569;24.63852;2.10757;2526.31567;0.00000;0.02000;10.00000;3.00000;0.00000;0.00000;0.00000;0.00000;0.00000;0.99507;0.40240;24.72850;4.88915;0.00000;0.00000;2.14077;
5/24/2017 1:30:22 AM;58;EIS;30:26:28.576;00:01:04.451;1;1;Pan_5pulse_EIS_0dC;3.48590;0.00000;-2.03001;;0.00100;6000.00000;1897.36660;2.00000;-2.00000;20.00000;10.00000;5.00000;16.00000;3.49219;24.89836;0.73665;1882.35291;0.00000;0.02000;10.00000;3.00000;0.00000;0.00000;0.00000;0.00000;0.00000;1.00688;0.40422;24.90925;1.69468;0.00000;0.00000;2.12956;
5/24/2017 1:30:33 AM;58;EIS;30:26:39.281;00:01:15.156;1;1;Pan_5pulse_EIS_0dC;3.48590;0.00000;-2.03001;;0.00100;6000.00000;1422.82422;2.00000;-2.00000;20.00000;10.00000;6.00000;16.00000;3.48384;25.25138;-0.32283;1432.83582;0.00000;0.02000;10.00000;3.00000;0.00000;0.00000;0.00000;0.00000;0.00000;1.01359;0.40137;25.25345;-0.73246;0.00000;0.00000;2.14077;
5/24/2017 1:30:43 AM;58;EIS;30:26:50.140;00:01:26.015;1;1;Pan_5pulse_EIS_0dC;3.48590;0.00000;-2.03001;;0.00100;6000.00000;1066.96765;2.00000;-2.00000;20.00000;10.00000;7.00000;16.00000;3.48804;25.73012;-1.28523;1066.66663;0.00000;0.02000;10.00000;3.00000;0.00000;0.00000;0.00000;0.00000;0.00000;1.01990;0.39589;25.76220;-2.85958;0.00000;0.00000;1.95023;
5/24/2017 1:30:54 AM;58;EIS;30:27:01.075;00:01:36.950;1;1;Pan_5pulse_EIS_0dC;3.48654;0.00000;-2.03001;;0.00100;6000.00000;800.11286;2.00000;-2.00000;20.00000;10.00000;8.00000;16.00000;3.49573;26.28524;-2.08588;800.00000;0.00000;0.02000;10.00000;3.00000;0.00000;0.00000;0.00000;0.00000;0.00000;1.02348;0.38815;26.36788;-4.53723;0.00000;0.00000;2.15198;
5/24/2017 1:31:06 AM;58;EIS;30:27:12.327;00:01:48.202;1;1;Pan_5pulse_EIS_0dC;3.48654;0.00000;-2.03001;;0.00100;6000.00000;600.00000;2.00000;-2.00000;20.00000;10.00000;9.00000;16.00000;3.49641;26.91820;-2.78569;600.00000;0.00000;0.02000;10.00000;3.00000;0.00000;0.00000;0.00000;0.00000;0.00000;1.02623;0.37921;27.06196;-5.90835;0.00000;0.00000;1.93902;
5/24/2017 1:31:17 AM;58;EIS;30:27:23.604;00:01:59.479;1;1;Pan_5pulse_EIS_0dC;3.48654;0.00000;-2.03001;;0.00100;6000.00000;449.93653;2.00000;-2.00000;20.00000;10.00000;10.00000;16.00000;3.47959;27.62334;-3.40330;450.70422;0.00000;0.02000;10.00000;3.00000;0.00000;0.00000;0.00000;0.00000;0.00000;1.02829;0.36946;27.83220;-7.02366;0.00000;0.00000;1.93902;
5/24/2017 1:31:28 AM;58;EIS;30:27:35.139;00:02:11.014;1;1;Pan_5pulse_EIS_0dC;3.48654;0.00000;-2.03001;;0.00100;6000.00000;337.40480;2.00000;-2.00000;20.00000;10.00000;11.00000;16.00000;3.49582;28.41872;-3.97411;336.84210;0.00000;0.02000;10.00000;3.00000;0.00000;0.00000;0.00000;0.00000;0.00000;1.03086;0.35925;28.69525;-7.96069;0.00000;0.00000;1.93902;
5/24/2017 1:31:40 AM;58;EIS;30:27:46.955;00:02:22.830;1;1;Pan_5pulse_EIS_0dC;3.48654;0.00000;-2.03001;;0.00100;6000.00000;253.01790;2.00000;-2.00000;20.00000;10.00000;12.00000;16.00000;3.48843;29.26917;-4.48739;253.29816;0.00000;0.02000;10.00000;3.00000;0.00000;0.00000;0.00000;0.00000;0.00000;1.03176;0.34844;29.61116;-8.71641;0.00000;0.00000;2.15198;
5/24/2017 1:31:53 AM;58;EIS;30:27:59.187;00:02:35.062;1;1;Pan_5pulse_EIS_0dC;3.48654;0.00000;-2.03001;;0.00100;6000.00000;189.73666;2.00000;-2.00000;20.00000;10.00000;13.00000;16.00000;3.47943;30.19757;-4.96925;189.72333;0.00000;0.02000;10.00000;3.00000;0.00000;0.00000;0.00000;0.00000;0.00000;1.03435;0.33798;30.60371;-9.34472;0.00000;0.00000;2.00627;
5/24/2017 1:32:04 AM;58;EIS;30:28:10.902;00:02:46.777;1;1;Pan_5pulse_EIS_0dC;3.48719;0.00000;-2.03001;;0.00100;6000.00000;142.28242;2.00000;-2.00000;20.00000;10.00000;14.00000;16.00000;3.49753;31.18462;-5.42419;142.43323;0.00000;0.02000;10.00000;3.00000;0.00000;0.00000;0.00000;0.00000;0.00000;1.03371;0.32658;31.65284;-9.86720;0.00000;0.00000;2.14077;
5/24/2017 1:32:16 AM;58;EIS;30:28:22.942;00:02:58.817;1;1;Pan_5pulse_EIS_0dC;3.48719;0.00000;-2.03001;;0.00100;6000.00000;106.69676;2.00000;-2.00000;20.00000;10.00000;15.00000;16.00000;3.49896;32.23965;-5.86216;106.66666;0.00000;0.02000;10.00000;3.00000;0.00000;0.00000;0.00000;0.00000;0.00000;1.03500;0.31585;32.76828;-10.30555;0.00000;0.00000;2.14077;
5/24/2017 1:32:28 AM;58;EIS;30:28:34.576;00:03:10.451;1;1;Pan_5pulse_EIS_0dC;3.48719;0.00000;-2.03001;;0.00100;6000.00000;80.01129;2.00000;-2.00000;20.00000;10.00000;16.00000;16.00000;3.48387;33.34829;-6.29747;80.00000;0.00000;0.02000;10.00000;3.00000;0.00000;0.00000;0.00000;0.00000;0.00000;1.03576;0.30519;33.93768;-10.69377;0.00000;0.00000;1.96144;
5/24/2017 1:32:40 AM;58;EIS;30:28:46.532;00:03:22.407;1;1;Pan_5pulse_EIS_0dC;3.48719;0.00000;-2.03001;;0.00100;6000.00000;60.00000;2.00000;-2.00000;20.00000;10.00000;17.00000;16.00000;3.48187;34.50916;-6.75085;60.00000;0.00000;0.02000;10.00000;3.00000;0.00000;0.00000;0.00000;0.00000;0.00000;1.03652;0.29477;35.16328;-11.06870;0.00000;0.00000;1.92781;
5/24/2017 1:32:51 AM;58;EIS;30:28:57.996;00:03:33.871;1;1;Pan_5pulse_EIS_0dC;3.48719;0.00000;-2.03001;;0.00100;6000.00000;44.99365;2.00000;-2.00000;20.00000;10.00000;18.00000;16.00000;3.49924;35.75527;-7.23164;44.94382;0.00000;0.02000;10.00000;3.00000;0.00000;0.00000;0.00000;0.00000;0.00000;1.03745;0.28440;36.47926;-11.43405;0.00000;0.00000;1.93902;
5/24/2017 1:33:03 AM;58;EIS;30:29:09.784;00:03:45.659;1;1;Pan_5pulse_EIS_0dC;3.48719;0.00000;-2.03001;;0.00100;6000.00000;33.74048;2.00000;-2.00000;20.00000;10.00000;19.00000;16.00000;3.49328;37.08237;-7.74163;33.70787;0.00000;0.02000;10.00000;3.00000;0.00000;0.00000;0.00000;0.00000;0.00000;1.03802;0.27401;37.88186;-11.79218;0.00000;0.00000;1.92781;
5/24/2017 1:33:15 AM;58;EIS;30:29:21.961;00:03:57.836;1;1;Pan_5pulse_EIS_0dC;3.48719;0.00000;-2.03001;;0.00100;6000.00000;25.30179;2.00000;-2.00000;20.00000;10.00000;20.00000;16.00000;3.47914;38.49608;-8.26913;25.31646;0.00000;0.02000;10.00000;3.00000;0.00000;0.00000;0.00000;0.00000;0.00000;1.03890;0.26385;39.37419;-12.12317;0.00000;0.00000;1.93902;
5/24/2017 1:33:27 AM;58;EIS;30:29:33.637;00:04:09.512;1;1;Pan_5pulse_EIS_0dC;3.48719;0.00000;-2.03001;;0.00100;6000.00000;18.97367;2.00000;-2.00000;20.00000;10.00000;21.00000;16.00000;3.48912;40.00242;-8.80491;18.98734;0.00000;0.02000;10.00000;3.00000;0.00000;0.00000;0.00000;0.00000;0.00000;1.04102;0.25416;40.95998;-12.41340;0.00000;0.00000;2.15198;
5/24/2017 1:33:39 AM;58;EIS;30:29:45.551;00:04:21.426;1;1;Pan_5pulse_EIS_0dC;3.48719;0.00000;-2.03001;;0.00100;6000.00000;14.22824;2.00000;-2.00000;20.00000;10.00000;22.00000;16.00000;3.49495;41.57985;-9.35790;14.21801;0.00000;0.02000;10.00000;3.00000;0.00000;0.00000;0.00000;0.00000;0.00000;1.04042;0.24412;42.61988;-12.68357;0.00000;0.00000;2.16318;
5/24/2017 1:33:50 AM;58;EIS;30:29:57.105;00:04:32.980;1;1;Pan_5pulse_EIS_0dC;3.48783;0.00000;-2.03001;;0.00100;6000.00000;10.66968;2.00000;-2.00000;20.00000;10.00000;23.00000;16.00000;3.48268;43.18972;-9.93557;10.67616;0.00000;0.02000;10.00000;3.00000;0.00000;0.00000;0.00000;0.00000;0.00000;1.03995;0.23466;44.31780;-12.95520;0.00000;0.00000;1.95023;
5/24/2017 1:34:02 AM;58;EIS;30:30:08.918;00:04:44.793;1;1;Pan_5pulse_EIS_0dC;3.48783;0.00000;-2.03001;;0.00100;6000.00000;8.00113;2.00000;-2.00000;20.00000;10.00000;24.00000;16.00000;3.48930;44.84222;-10.62369;8.00000;0.00000;0.02000;10.00000;3.00000;0.00000;0.00000;0.00000;0.00000;0.00000;1.04005;0.22569;46.08349;-13.32836;0.00000;0.00000;1.93902;
5/24/2017 1:34:14 AM;58;EIS;30:30:21.050;00:04:56.925;1;1;Pan_5pulse_EIS_0dC;3.48783;0.00000;-2.03001;;0.00100;6000.00000;6.00000;2.00000;-2.00000;20.00000;10.00000;25.00000;16.00000;3.47966;46.47668;-11.45657;6.00000;0.00000;0.02000;10.00000;3.00000;0.00000;0.00000;0.00000;0.00000;0.00000;1.03832;0.21691;47.86789;-13.84743;0.00000;0.00000;2.15198;
5/24/2017 1:34:26 AM;58;EIS;30:30:32.613;00:05:08.488;1;1;Pan_5pulse_EIS_0dC;3.48783;0.00000;-2.03001;;0.00100;6000.00000;4.49937;2.00000;-2.00000;20.00000;10.00000;26.00000;16.00000;3.48369;48.17889;-12.55192;4.50450;0.00000;0.02000;10.00000;3.00000;0.00000;0.00000;0.00000;0.00000;0.00000;1.03832;0.20897;49.78711;-14.60252;0.00000;0.00000;1.93902;
5/24/2017 1:34:38 AM;58;EIS;30:30:44.659;00:05:20.534;1;1;Pan_5pulse_EIS_0dC;3.48783;0.00000;-2.03001;;0.00100;6000.00000;3.37405;2.00000;-2.00000;20.00000;10.00000;27.00000;16.00000;3.48374;50.06546;-14.00149;3.37079;0.00000;0.02000;10.00000;3.00000;0.00000;0.00000;0.00000;0.00000;0.00000;1.04431;0.20088;51.98646;-15.62437;0.00000;0.00000;2.14077;
5/24/2017 1:34:49 AM;58;EIS;30:30:56.088;00:05:31.963;1;1;Pan_5pulse_EIS_0dC;3.48783;0.00000;-2.03001;;0.00100;6000.00000;2.53018;2.00000;-2.00000;20.00000;10.00000;28.00000;16.00000;3.48946;52.25058;-15.82276;2.53378;0.00000;0.02000;10.00000;3.00000;0.00000;0.00000;0.00000;0.00000;0.00000;1.05008;0.19234;54.59380;-16.84760;0.00000;0.00000;2.15198;
5/24/2017 1:35:01 AM;58;EIS;30:31:08.016;00:05:43.891;1;1;Pan_5pulse_EIS_0dC;3.48783;0.00000;-2.03001;;0.00100;6000.00000;1.89737;2.00000;-2.00000;20.00000;10.00000;29.00000;16.00000;3.48165;54.89010;-17.99894;1.89873;0.00000;0.02000;10.00000;3.00000;0.00000;0.00000;0.00000;0.00000;0.00000;1.05808;0.18317;57.76577;-18.15477;0.00000;0.00000;1.95023;
5/24/2017 1:35:13 AM;58;EIS;30:31:19.311;00:05:55.186;1;1;Pan_5pulse_EIS_0dC;3.48783;0.00000;-2.03001;;0.00100;6000.00000;1.42282;2.00000;-2.00000;20.00000;10.00000;30.00000;16.00000;3.48229;58.22305;-20.46135;1.42045;0.00000;0.02000;10.00000;3.00000;0.00000;0.00000;0.00000;0.00000;0.00000;1.06837;0.17312;61.71378;-19.36302;0.00000;0.00000;1.93902;
5/24/2017 1:35:25 AM;58;EIS;30:31:31.442;00:06:07.317;1;1;Pan_5pulse_EIS_0dC;3.48783;0.00000;-2.03001;;0.00100;6000.00000;1.06697;2.00000;-2.00000;20.00000;10.00000;31.00000;16.00000;3.48963;62.38532;-22.87837;1.06838;0.00000;0.02000;10.00000;3.00000;0.00000;0.00000;0.00000;0.00000;0.00000;1.07663;0.16203;66.44808;-20.13934;0.00000;0.00000;2.15198;
5/24/2017 1:35:37 AM;58;EIS;30:31:43.652;00:06:19.527;1;1;Pan_5pulse_EIS_0dC;3.48783;0.00000;-2.03001;;0.00100;6000.00000;0.80011;2.00000;-2.00000;20.00000;10.00000;32.00000;16.00000;3.47942;67.43389;-24.95412;0.79957;0.00000;0.02000;10.00000;3.00000;0.00000;0.00000;0.00000;0.00000;0.00000;1.08187;0.15046;71.90298;-20.30715;0.00000;0.00000;2.14077;
5/24/2017 1:35:49 AM;58;EIS;30:31:55.338;00:06:31.213;1;1;Pan_5pulse_EIS_0dC;3.48783;0.00000;-2.03001;;0.00100;6000.00000;0.60000;2.00000;-2.00000;20.00000;10.00000;33.00000;16.00000;3.47983;73.10973;-26.24793;0.59904;0.00000;0.02000;10.00000;3.00000;0.00000;0.00000;0.00000;0.00000;0.00000;1.07998;0.13903;77.67874;-19.74920;0.00000;0.00000;1.93902;
5/24/2017 1:36:00 AM;58;EIS;30:32:06.197;00:06:42.072;1;1;Pan_5pulse_EIS_0dC;3.48783;0.00000;-2.03001;;0.00100;6000.00000;0.44994;2.00000;-2.00000;20.00000;10.00000;34.00000;16.00000;3.48201;78.85793;-26.45419;0.44964;0.00000;0.02000;10.00000;3.00000;0.00000;0.00000;0.00000;0.00000;0.00000;1.07128;0.12880;83.17690;-18.54488;0.00000;0.00000;1.96144;
5/24/2017 1:36:10 AM;58;EIS;30:32:16.587;00:06:52.462;1;1;Pan_5pulse_EIS_0dC;3.48783;0.00000;-2.03001;;0.00100;6000.00000;0.33740;2.00000;-2.00000;20.00000;10.00000;35.00000;16.00000;3.48345;84.47289;-25.53556;0.33723;0.00000;0.02000;10.00000;3.00000;0.00000;0.00000;0.00000;0.00000;0.00000;1.06070;0.12019;88.24814;-16.81969;0.00000;0.00000;2.15198;
5/24/2017 1:36:24 AM;58;EIS;30:32:30.280;00:07:06.155;1;1;Pan_5pulse_EIS_0dC;3.48847;0.00000;-2.03001;;0.00100;6000.00000;0.25302;2.00000;-2.00000;20.00000;10.00000;36.00000;16.00000;3.48362;90.35261;-23.70834;0.25270;0.00000;0.02000;10.00000;3.00000;0.00000;0.00000;0.00000;0.00000;0.00000;1.05898;0.11337;93.41135;-14.70283;0.00000;0.00000;1.93902;
5/24/2017 1:36:42 AM;58;EIS;30:32:48.358;00:07:24.233;1;1;Pan_5pulse_EIS_0dC;3.48847;0.00000;-2.03001;;0.00100;6000.00000;0.18974;2.00000;-2.00000;20.00000;10.00000;37.00000;16.00000;3.48596;95.22403;-21.36485;0.18978;0.00000;0.02000;10.00000;3.00000;0.00000;0.00000;0.00000;0.00000;0.00000;1.04482;0.10706;97.59136;-12.64570;0.00000;0.00000;1.93902;
5/24/2017 1:37:04 AM;58;EIS;30:33:11.070;00:07:46.945;1;1;Pan_5pulse_EIS_0dC;3.48847;0.00000;-2.03001;;0.00100;6000.00000;0.14228;2.00000;-2.00000;20.00000;10.00000;38.00000;16.00000;3.48993;99.15703;-18.91986;0.14248;0.00000;0.02000;10.00000;3.00000;0.00000;0.00000;0.00000;0.00000;0.00000;1.03430;0.10246;100.94591;-10.80259;0.00000;0.00000;2.15198;
5/24/2017 1:37:35 AM;58;EIS;30:33:41.255;00:08:17.130;1;1;Pan_5pulse_EIS_0dC;3.48847;0.00000;-2.03001;;0.00100;6000.00000;0.10670;2.00000;-2.00000;20.00000;10.00000;39.00000;16.00000;3.48851;102.38374;-16.64302;0.10678;0.00000;0.02000;10.00000;3.00000;0.00000;0.00000;0.00000;0.00000;0.00000;1.02707;0.09902;103.72763;-9.23297;0.00000;0.00000;1.93902;
5/24/2017 1:38:14 AM;58;EIS;30:34:20.296;00:08:56.171;1;1;Pan_5pulse_EIS_0dC;3.48847;0.00000;-2.03001;;0.00100;6000.00000;0.08001;2.00000;-2.00000;20.00000;10.00000;40.00000;16.00000;3.49025;104.84271;-14.77392;0.07999;0.00000;0.02000;10.00000;3.00000;0.00000;0.00000;0.00000;0.00000;0.00000;1.02107;0.09644;105.87853;-8.02102;0.00000;0.00000;1.95023;
5/24/2017 1:39:06 AM;58;EIS;30:35:12.175;00:09:48.050;1;1;Pan_5pulse_EIS_0dC;3.48847;0.00000;-2.03001;;0.00100;6000.00000;0.06000;2.00000;-2.00000;20.00000;10.00000;41.00000;16.00000;3.48924;106.79344;-13.40281;0.05994;0.00000;0.02000;10.00000;3.00000;0.00000;0.00000;0.00000;0.00000;0.00000;1.01683;0.09447;107.63120;-7.15335;0.00000;0.00000;2.15198;
5/24/2017 1:40:14 AM;58;EIS;30:36:20.194;00:10:56.069;1;1;Pan_5pulse_EIS_0dC;3.48912;0.00000;-2.03001;;0.00100;6000.00000;0.04499;2.00000;-2.00000;20.00000;10.00000;42.00000;16.00000;3.49071;108.46546;-12.59088;0.04507;0.00000;0.02000;10.00000;3.00000;0.00000;0.00000;0.00000;0.00000;0.00000;1.01412;0.09287;109.19380;-6.62137;0.00000;0.00000;1.93902;
5/24/2017 1:41:44 AM;58;EIS;30:37:50.803;00:12:26.678;1;1;Pan_5pulse_EIS_0dC;3.48912;0.00000;-2.03001;;0.00100;6000.00000;0.03374;2.00000;-2.00000;20.00000;10.00000;43.00000;16.00000;3.49048;109.77061;-12.26055;0.03377;0.00000;0.02000;10.00000;3.00000;0.00000;0.00000;0.00000;0.00000;0.00000;1.01135;0.09156;110.45319;-6.37309;0.00000;0.00000;2.14077;
5/24/2017 1:43:45 AM;58;EIS;30:39:51.503;00:14:27.378;1;1;Pan_5pulse_EIS_0dC;3.48976;0.00000;-2.03001;;0.00100;6000.00000;0.02530;2.00000;-2.00000;20.00000;10.00000;44.00000;16.00000;3.49157;111.21273;-12.55150;0.02531;0.00000;0.02000;10.00000;3.00000;0.00000;0.00000;0.00000;0.00000;0.00000;1.01390;0.09059;111.91877;-6.43917;0.00000;0.00000;1.93902;
5/24/2017 1:46:25 AM;58;EIS;30:42:31.451;00:17:07.326;1;1;Pan_5pulse_EIS_0dC;3.49041;0.00000;-2.03001;;0.00100;6000.00000;0.01897;2.00000;-2.00000;20.00000;10.00000;45.00000;16.00000;3.49202;112.64152;-13.32317;0.01896;0.00000;0.02000;10.00000;3.00000;0.00000;0.00000;0.00000;0.00000;0.00000;1.01317;0.08932;113.42671;-6.74557;0.00000;0.00000;2.15198;
5/24/2017 1:49:58 AM;58;EIS;30:46:04.551;00:20:40.426;1;1;Pan_5pulse_EIS_0dC;3.49105;0.00000;-2.03001;;0.00100;6000.00000;0.01423;2.00000;-2.00000;20.00000;10.00000;46.00000;16.00000;3.49230;114.35158;-14.62828;0.01422;0.00000;0.02000;10.00000;3.00000;0.00000;0.00000;0.00000;0.00000;0.00000;1.01622;0.08815;115.28343;-7.28990;0.00000;0.00000;1.93902;
5/24/2017 1:54:41 AM;58;EIS;30:50:47.958;00:25:23.833;1;1;Pan_5pulse_EIS_0dC;3.49169;0.00000;-2.03001;;0.00100;6000.00000;0.01067;2.00000;-2.00000;20.00000;10.00000;47.00000;16.00000;3.49310;116.13014;-16.39789;0.01065;0.00000;0.02000;10.00000;3.00000;0.00000;0.00000;0.00000;0.00000;0.00000;1.01714;0.08673;117.28214;-8.03719;0.00000;0.00000;1.93902;
5/24/2017 2:00:58 AM;58;EIS;30:57:04.765;00:31:40.640;1;1;Pan_5pulse_EIS_0dC;3.49298;0.00000;-2.03001;;0.00100;6000.00000;0.00800;2.00000;-2.00000;20.00000;10.00000;48.00000;16.00000;3.49406;118.31924;-18.77463;0.00800;0.00000;0.02000;10.00000;3.00000;0.00000;0.00000;0.00000;0.00000;0.00000;1.01714;0.08531;119.79953;-9.01639;0.00000;0.00000;2.15198;
5/24/2017 2:09:20 AM;58;EIS;31:05:27.034;00:40:02.909;1;1;Pan_5pulse_EIS_0dC;3.49362;0.00000;-2.03001;;0.00100;6000.00000;0.00600;2.00000;-2.00000;20.00000;10.00000;49.00000;16.00000;3.49522;121.01886;-21.70997;0.00600;0.00000;0.02000;10.00000;3.00000;0.00000;0.00000;0.00000;0.00000;0.00000;1.02578;0.08343;122.95076;-10.17030;0.00000;0.00000;2.14077;
5/24/2017 2:20:30 AM;58;EIS;31:16:37.103;00:51:12.978;1;1;Pan_5pulse_EIS_0dC;3.49491;0.00000;-2.03001;;0.00100;6000.00000;0.00450;2.00000;-2.00000;20.00000;10.00000;50.00000;16.00000;3.49634;124.25219;-25.35530;0.00449;0.00000;0.02000;10.00000;3.00000;0.00000;0.00000;0.00000;0.00000;0.00000;1.03180;0.08136;126.81284;-11.53361;0.00000;0.00000;2.15198;
5/24/2017 2:35:22 AM;58;EIS;31:31:28.570;01:06:04.445;1;1;Pan_5pulse_EIS_0dC;3.49620;0.00000;-2.03001;;0.00100;6000.00000;0.00337;2.00000;-2.00000;20.00000;10.00000;51.00000;16.00000;3.49765;128.16419;-29.38220;0.00338;0.00000;0.02000;10.00000;3.00000;0.00000;0.00000;0.00000;0.00000;0.00000;1.03700;0.07887;131.48906;-12.91218;0.00000;0.00000;2.15198;
5/24/2017 2:55:09 AM;58;EIS;31:51:15.187;01:25:51.062;1;1;Pan_5pulse_EIS_0dC;3.49748;0.00000;-2.03001;;0.00100;6000.00000;0.00253;2.00000;-2.00000;20.00000;10.00000;52.00000;16.00000;3.49888;132.37168;-34.02742;0.00253;0.00000;0.02000;10.00000;3.00000;0.00000;0.00000;0.00000;0.00000;0.00000;1.03903;0.07602;136.67526;-14.41630;0.00000;0.00000;2.02869;
5/24/2017 3:21:33 AM;58;EIS;32:17:39.481;01:52:15.356;1;1;Pan_5pulse_EIS_0dC;3.49877;0.00000;-2.03001;;0.00100;6000.00000;0.00190;2.00000;-2.00000;20.00000;10.00000;53.00000;16.00000;3.50014;137.23333;-39.44870;0.00190;0.00000;0.02000;10.00000;3.00000;0.00000;0.00000;0.00000;0.00000;0.00000;1.04485;0.07317;142.79071;-16.03767;0.00000;0.00000;2.15198;
5/24/2017 3:56:42 AM;58;EIS;32:52:48.812;02:27:24.687;1;1;Pan_5pulse_EIS_0dC;3.49941;0.00000;-2.03001;;0.00100;6000.00000;0.00142;2.00000;-2.00000;20.00000;10.00000;54.00000;16.00000;3.50145;142.39596;-45.96386;0.00142;0.00000;0.02000;10.00000;3.00000;0.00000;0.00000;0.00000;0.00000;0.00000;1.04789;0.07003;149.63050;-17.88951;0.00000;0.00000;2.15198;
