Repository: fededc88/Panasonic-18650PF-Data

# [Panasonic 18650PF Li-Ion Battery Data](https://data.mendeley.com/datasets/wykht8y7tg/1#folder-df7a873b-ae5f-4a63-ab5c-8f9792b59429)

## Brief

The included tests were performed at the University of Wisconsin-Madison by Dr. Phillip Kollmeyer (phillip.kollmeyer@gmail.com).  If this data is utilized for any purpose, it should be appropriately referenced.

The tests can be used to test Neural Network and Kalman Filter State of Charge algorithms, or to develop battery models, and are intended to be a reference so researchers can compare their algorithm and model performance for a standard data set.

For the tests, a brand new 2.9Ah Panasonic 18650PF cell was tested in an 8 cu.ft.

File: 0degC/EIS/3623_EIS00010.csv


Measurement ID;3623
Battery name;NCR18650PF_SN002
Battery Name;NCR
Circuit;Circ006
Program;458 - Pan_5pulse_EIS_0dC
Start Time;5/22/2017 8:47:26 AM
End Time;5/30/2017 7:42:20 AM
Test section;EIS00010
Comment;0degC EIS vs SOC
OrderNo;
Producer; Panasonic
Type; NCR
Nominal Voltage; 3.7
Nominal Current; 0
Nominal Capacity; 2.9
Cells; 1
Maximum Voltage; 4.25
Gassing Voltage; 4.3
Break Voltage; 0
Charge Factor; 0
Impedance; 0
Cold Cranking Current; 15
Energy Density; 0
Comment;



Time Stamp;Step;Status;Prog Time;Step Time;Cycle;Cycle Level;Procedure;Voltage;Current;AhAccu;Energy;StartFreq;EndFreq;SetFreq;AAcMax;VAcMin;VAcMax;mvIdeal;Go;Status;U1;Zreal1;Zimg1;ActFreq;EisError;AACStart;MinIntervalTime;CountOfPeriods;UIdeal;AStart;MinDuration;MinPeriods;RemTime;VRelativ;AAmplitude;Betrag;Phase;ChamberT;ChamberSP;Temp45;
;;;;;;;;[V];[A];[Ah];[Wh];[EIS];[EIS];[EIS];[EIS];[EIS];[EIS];[EIS];[EIS];[EIS];[EIS];[EIS];[EIS];[EIS];[EIS];[EIS];[EIS];[EIS];[EIS];[EIS];[EIS];[EIS];[EIS];[EIS];[EIS];[EIS];[EIS];[ChamberT];[ChamberSP];[C1];
5/24/2017 5:09:41 AM;58;EIS;34:05:47.846;00:00:21.281;2;1;Pan_5pulse_EIS_0dC;3.43636;0.00000;-2.17502;;0.00100;6000.00000;6000.00000;2.00000;-2.00000;20.00000;10.00000;1.00000;16.00000;3.43884;25.01064;7.95581;6000.00000;0.00000;0.02000;10.00000;3.00000;0.00000;0.00000;0.00000;0.00000;0.00000;0.99464;0.37898;26.24552;17.64571;0.00000;0.00000;2.16318;
5/24/2017 5:09:52 AM;58;EIS;34:05:58.568;00:00:32.003;2;1;Pan_5pulse_EIS_0dC;3.43636;0.00000;-2.17502;;0.00100;6000.00000;4499.36526;2.00000;-2.00000;20.00000;10.00000;2.00000;16.00000;3.43706;24.76340;5.77868;4571.42871;0.00000;0.02000;10.00000;3.00000;0.00000;0.00000;0.00000;0.00000;0.00000;0.96757;0.38050;25.42870;13.13523;0.00000;0.00000;1.95023;
5/24/2017 5:10:03 AM;58;EIS;34:06:09.326;00:00:42.761;2;1;Pan_5pulse_EIS_0dC;3.43700;0.00000;-2.17502;;0.00100;6000.00000;3374.04795;2.00000;-2.00000;20.00000;10.00000;3.00000;16.00000;3.43841;24.68275;3.82548;3428.57153;0.00000;0.02000;10.00000;3.00000;0.00000;0.00000;0.00000;0.00000;0.00000;0.98119;0.39283;24.97744;8.80995;0.00000;0.00000;2.15198;
5/24/2017 5:10:14 AM;58;EIS;34:06:20.100;00:00:53.535;2;1;Pan_5pulse_EIS_0dC;3.43700;0.00000;-2.17502;;0.00100;6000.00000;2530.17902;2.00000;-2.00000;20.00000;10.00000;4.00000;16.00000;3.43846;24.78957;2.09588;2526.31567;0.00000;0.02000;10.00000;3.00000;0.00000;0.00000;0.00000;0.00000;0.00000;0.99527;0.40006;24.87801;4.83269;0.00000;0.00000;1.95023;
5/24/2017 5:10:24 AM;58;EIS;34:06:30.846;00:01:04.281;2;1;Pan_5pulse_EIS_0dC;3.43700;0.00000;-2.17502;;0.00100;6000.00000;1897.36660;2.00000;-2.00000;20.00000;10.00000;5.00000;16.00000;3.44121;25.05179;0.72517;1882.35291;0.00000;0.02000;10.00000;3.00000;0.00000;0.00000;0.00000;0.00000;0.00000;1.00704;0.40181;25.06228;1.65806;0.00000;0.00000;2.15198;
5/24/2017 5:10:35 AM;58;EIS;34:06:41.613;00:01:15.048;2;1;Pan_5pulse_EIS_0dC;3.43700;0.00000;-2.17502;;0.00100;6000.00000;1422.82422;2.00000;-2.00000;20.00000;10.00000;6.00000;16.00000;3.43965;25.40850;-0.33492;1432.83582;0.00000;0.02000;10.00000;3.00000;0.00000;0.00000;0.00000;0.00000;0.00000;1.01363;0.39890;25.41071;-0.75520;0.00000;0.00000;2.15198;
5/24/2017 5:10:46 AM;58;EIS;34:06:52.543;00:01:25.978;2;1;Pan_5pulse_EIS_0dC;3.43700;0.00000;-2.17502;;0.00100;6000.00000;1066.96765;2.00000;-2.00000;20.00000;10.00000;7.00000;16.00000;3.43664;25.89110;-1.29747;1066.66663;0.00000;0.02000;10.00000;3.00000;0.00000;0.00000;0.00000;0.00000;0.00000;1.01999;0.39346;25.92359;-2.86883;0.00000;0.00000;1.95023;
5/24/2017 5:10:57 AM;58;EIS;34:07:03.485;00:01:36.920;2;1;Pan_5pulse_EIS_0dC;3.43700;0.00000;-2.17502;;0.00100;6000.00000;800.11286;2.00000;-2.00000;20.00000;10.00000;8.00000;16.00000;3.44254;26.44963;-2.09695;800.00000;0.00000;0.02000;10.00000;3.00000;0.00000;0.00000;0.00000;0.00000;0.00000;1.02342;0.38572;26.53262;-4.53298;0.00000;0.00000;1.95023;
5/24/2017 5:11:08 AM;58;EIS;34:07:14.530;00:01:47.965;2;1;Pan_5pulse_EIS_0dC;3.43700;0.00000;-2.17502;;0.00100;6000.00000;600.00000;2.00000;-2.00000;20.00000;10.00000;9.00000;16.00000;3.43038;27.08286;-2.79433;600.00000;0.00000;0.02000;10.00000;3.00000;0.00000;0.00000;0.00000;0.00000;0.00000;1.02609;0.37687;27.22663;-5.89076;0.00000;0.00000;2.15198;
5/24/2017 5:11:19 AM;58;EIS;34:07:25.844;00:01:59.279;2;1;Pan_5pulse_EIS_0dC;3.43700;0.00000;-2.17502;;0.00100;6000.00000;449.93653;2.00000;-2.00000;20.00000;10.00000;10.00000;16.00000;3.43877;27.78742;-3.41030;450.70422;0.00000;0.02000;10.00000;3.00000;0.00000;0.00000;0.00000;0.00000;0.00000;1.02806;0.36722;27.99591;-6.99683;0.00000;0.00000;2.15198;
5/24/2017 5:11:31 AM;58;EIS;34:07:37.354;00:02:10.789;2;1;Pan_5pulse_EIS_0dC;3.43700;0.00000;-2.17502;;0.00100;6000.00000;337.40480;2.00000;-2.00000;20.00000;10.00000;11.00000;16.00000;3.44770;28.58198;-3.97851;336.84210;0.00000;0.02000;10.00000;3.00000;0.00000;0.00000;0.00000;0.00000;0.00000;1.03072;0.35717;28.85755;-7.92445;0.00000;0.00000;1.93902;
5/24/2017 5:11:43 AM;58;EIS;34:07:49.138;00:02:22.573;2;1;Pan_5pulse_EIS_0dC;3.43700;0.00000;-2.17502;;0.00100;6000.00000;253.01790;2.00000;-2.00000;20.00000;10.00000;12.00000;16.00000;3.43887;29.43385;-4.49376;253.29816;0.00000;0.02000;10.00000;3.00000;0.00000;0.00000;0.00000;0.00000;0.00000;1.03156;0.34645;29.77491;-8.68050;0.00000;0.00000;1.95023;
5/24/2017 5:11:55 AM;58;EIS;34:08:01.451;00:02:34.886;2;1;Pan_5pulse_EIS_0dC;3.43700;0.00000;-2.17502;;0.00100;6000.00000;189.73666;2.00000;-2.00000;20.00000;10.00000;13.00000;16.00000;3.42901;30.36423;-4.97775;189.72333;0.00000;0.02000;10.00000;3.00000;0.00000;0.00000;0.00000;0.00000;0.00000;1.03424;0.33613;30.76954;-9.30995;0.00000;0.00000;1.95023;
5/24/2017 5:12:07 AM;58;EIS;34:08:13.185;00:02:46.620;2;1;Pan_5pulse_EIS_0dC;3.43700;0.00000;-2.17502;;0.00100;6000.00000;142.28242;2.00000;-2.00000;20.00000;10.00000;14.00000;16.00000;3.42898;31.35123;-5.43552;142.43323;0.00000;0.02000;10.00000;3.00000;0.00000;0.00000;0.00000;0.00000;0.00000;1.03354;0.32482;31.81893;-9.83587;0.00000;0.00000;1.93902;
5/24/2017 5:12:19 AM;58;EIS;34:08:25.172;00:02:58.607;2;1;Pan_5pulse_EIS_0dC;3.43700;0.00000;-2.17502;;0.00100;6000.00000;106.69676;2.00000;-2.00000;20.00000;10.00000;15.00000;16.00000;3.44473;32.40396;-5.87634;106.66666;0.00000;0.02000;10.00000;3.00000;0.00000;0.00000;0.00000;0.00000;0.00000;1.03470;0.31419;32.93248;-10.27868;0.00000;0.00000;2.15198;
5/24/2017 5:12:30 AM;58;EIS;34:08:36.691;00:03:10.126;2;1;Pan_5pulse_EIS_0dC;3.43700;0.00000;-2.17502;;0.00100;6000.00000;80.01129;2.00000;-2.00000;20.00000;10.00000;16.00000;16.00000;3.43111;33.50944;-6.31832;80.00000;0.00000;0.02000;10.00000;3.00000;0.00000;0.00000;0.00000;0.00000;0.00000;1.03470;0.30369;34.09991;-10.67795;0.00000;0.00000;2.16318;
5/24/2017 5:12:42 AM;58;EIS;34:08:48.568;00:03:22.003;2;1;Pan_5pulse_EIS_0dC;3.43700;0.00000;-2.17502;;0.00100;6000.00000;60.00000;2.00000;-2.00000;20.00000;10.00000;17.00000;16.00000;3.43911;34.66320;-6.78163;60.00000;0.00000;0.02000;10.00000;3.00000;0.00000;0.00000;0.00000;0.00000;0.00000;1.03620;0.29337;35.32037;-11.06973;0.00000;0.00000;2.15198;
5/24/2017 5:12:53 AM;58;EIS;34:08:59.987;00:03:33.422;2;1;Pan_5pulse_EIS_0dC;3.43700;0.00000;-2.17502;;0.00100;6000.00000;44.99365;2.00000;-2.00000;20.00000;10.00000;18.00000;16.00000;3.42888;35.90333;-7.27537;44.94382;0.00000;0.02000;10.00000;3.00000;0.00000;0.00000;0.00000;0.00000;0.00000;1.03711;0.28311;36.63305;-11.45518;0.00000;0.00000;2.15198;
5/24/2017 5:13:05 AM;58;EIS;34:09:11.734;00:03:45.169;2;1;Pan_5pulse_EIS_0dC;3.43765;0.00000;-2.17502;;0.00100;6000.00000;33.74048;2.00000;-2.00000;20.00000;10.00000;19.00000;16.00000;3.43921;37.22491;-7.80546;33.70787;0.00000;0.02000;10.00000;3.00000;0.00000;0.00000;0.00000;0.00000;0.00000;1.03792;0.27289;38.03445;-11.84242;0.00000;0.00000;2.15198;
5/24/2017 5:13:17 AM;58;EIS;34:09:23.834;00:03:57.269;2;1;Pan_5pulse_EIS_0dC;3.43765;0.00000;-2.17502;;0.00100;6000.00000;25.30179;2.00000;-2.00000;20.00000;10.00000;20.00000;16.00000;3.44581;38.63597;-8.36001;25.31646;0.00000;0.02000;10.00000;3.00000;0.00000;0.00000;0.00000;0.00000;0.00000;1.03883;0.26280;39.53009;-12.20937;0.00000;0.00000;2.16318;
5/24/2017 5:13:29 AM;58;EIS;34:09:35.351;00:04:08.786;2;1;Pan_5pulse_EIS_0dC;3.43765;0.00000;-2.17502;;0.00100;6000.00000;18.97367;2.00000;-2.00000;20.00000;10.00000;21.00000;16.00000;3.44604;40.14537;-8.93325;18.98734;0.00000;0.02000;10.00000;3.00000;0.00000;0.00000;0.00000;0.00000;0.00000;1.04120;0.25317;41.12728;-12.54521;0.00000;0.00000;2.15198;
5/24/2017 5:13:41 AM;58;EIS;34:09:47.337;00:04:20.772;2;1;Pan_5pulse_EIS_0dC;3.43765;0.00000;-2.17502;;0.00100;6000.00000;14.22824;2.00000;-2.00000;20.00000;10.00000;22.00000;16.00000;3.43381;41.73424;-9.52957;14.21801;0.00000;0.02000;10.00000;3.00000;0.00000;0.00000;0.00000;0.00000;0.00000;1.04120;0.24309;42.80840;-12.86236;0.00000;0.00000;1.95023;
5/24/2017 5:13:52 AM;58;EIS;34:09:58.840;00:04:32.275;2;1;Pan_5pulse_EIS_0dC;3.43765;0.00000;-2.17502;;0.00100;6000.00000;10.66968;2.00000;-2.00000;20.00000;10.00000;23.00000;16.00000;3.44972;43.35800;-10.15227;10.67616;0.00000;0.02000;10.00000;3.00000;0.00000;0.00000;0.00000;0.00000;0.00000;1.04038;0.23363;44.53071;-13.17838;0.00000;0.00000;1.93902;
5/24/2017 5:14:04 AM;58;EIS;34:10:10.665;00:04:44.100;2;1;Pan_5pulse_EIS_0dC;3.43765;0.00000;-2.17502;;0.00100;6000.00000;8.00113;2.00000;-2.00000;20.00000;10.00000;24.00000;16.00000;3.44688;44.99905;-10.88010;8.00000;0.00000;0.02000;10.00000;3.00000;0.00000;0.00000;0.00000;0.00000;0.00000;1.03993;0.22463;46.29569;-13.59241;0.00000;0.00000;2.16318;
5/24/2017 5:14:16 AM;58;EIS;34:10:22.931;00:04:56.366;2;1;Pan_5pulse_EIS_0dC;3.43765;0.00000;-2.17502;;0.00100;6000.00000;6.00000;2.00000;-2.00000;20.00000;10.00000;25.00000;16.00000;3.43947;46.58711;-11.76787;6.00000;0.00000;0.02000;10.00000;3.00000;0.00000;0.00000;0.00000;0.00000;0.00000;1.03751;0.21592;48.05041;-14.17632;0.00000;0.00000;2.16318;
5/24/2017 5:14:28 AM;58;EIS;34:10:34.505;00:05:07.940;2;1;Pan_5pulse_EIS_0dC;3.43765;0.00000;-2.17502;;0.00100;6000.00000;4.49937;2.00000;-2.00000;20.00000;10.00000;26.00000;16.00000;3.44455;48.19174;-12.95161;4.50450;0.00000;0.02000;10.00000;3.00000;0.00000;0.00000;0.00000;0.00000;0.00000;1.03882;0.20817;49.90179;-15.04289;0.00000;0.00000;2.16318;
5/24/2017 5:14:40 AM;58;EIS;34:10:46.585;00:05:20.020;2;1;Pan_5pulse_EIS_0dC;3.43765;0.00000;-2.17502;;0.00100;6000.00000;3.37405;2.00000;-2.00000;20.00000;10.00000;27.00000;16.00000;3.44327;49.90916;-14.56914;3.37079;0.00000;0.02000;10.00000;3.00000;0.00000;0.00000;0.00000;0.00000;0.00000;1.04193;0.20040;51.99215;-16.27322;0.00000;0.00000;1.95023;
5/24/2017 5:14:52 AM;58;EIS;34:10:58.005;00:05:31.440;2;1;Pan_5pulse_EIS_0dC;3.43765;0.00000;-2.17502;;0.00100;6000.00000;2.53018;2.00000;-2.00000;20.00000;10.00000;28.00000;16.00000;3.44585;51.81509;-16.69646;2.53378;0.00000;0.02000;10.00000;3.00000;0.00000;0.00000;0.00000;0.00000;0.00000;1.04692;0.19231;54.43873;-17.86059;0.00000;0.00000;2.15198;
5/24/2017 5:15:03 AM;58;EIS;34:11:09.943;00:05:43.378;2;1;Pan_5pulse_EIS_0dC;3.43765;0.00000;-2.17502;;0.00100;6000.00000;1.89737;2.00000;-2.00000;20.00000;10.00000;29.00000;16.00000;3.43937;54.04830;-19.42671;1.89873;0.00000;0.02000;10.00000;3.00000;0.00000;0.00000;0.00000;0.00000;0.00000;1.05514;0.18371;57.43358;-19.77008;0.00000;0.00000;2.15198;
5/24/2017 5:15:15 AM;58;EIS;34:11:21.279;00:05:54.714;2;1;Pan_5pulse_EIS_0dC;3.43765;0.00000;-2.17502;;0.00100;6000.00000;1.42282;2.00000;-2.00000;20.00000;10.00000;30.00000;16.00000;3.43906;56.83894;-22.86795;1.42045;0.00000;0.02000;10.00000;3.00000;0.00000;0.00000;0.00000;0.00000;0.00000;1.06670;0.17411;61.26670;-21.91635;0.00000;0.00000;2.15198;
5/24/2017 5:15:27 AM;58;EIS;34:11:33.385;00:06:06.820;2;1;Pan_5pulse_EIS_0dC;3.43765;0.00000;-2.17502;;0.00100;6000.00000;1.06697;2.00000;-2.00000;20.00000;10.00000;31.00000;16.00000;3.43923;60.45456;-26.89715;1.06838;0.00000;0.02000;10.00000;3.00000;0.00000;0.00000;0.00000;0.00000;0.00000;1.07995;0.16321;66.16805;-23.98501;0.00000;0.00000;2.15198;
5/24/2017 5:15:39 AM;58;EIS;34:11:45.532;00:06:18.967;2;1;Pan_5pulse_EIS_0dC;3.43765;0.00000;-2.17502;;0.00100;6000.00000;0.80011;2.00000;-2.00000;20.00000;10.00000;32.00000;16.00000;3.42978;65.13000;-31.46720;0.79957;0.00000;0.02000;10.00000;3.00000;0.00000;0.00000;0.00000;0.00000;0.00000;1.09300;0.15111;72.33326;-25.78725;0.00000;0.00000;2.15198;
5/24/2017 5:15:51 AM;58;EIS;34:11:57.197;00:06:30.632;2;1;Pan_5pulse_EIS_0dC;3.43765;0.00000;-2.17502;;0.00100;6000.00000;0.60000;2.00000;-2.00000;20.00000;10.00000;33.00000;16.00000;3.42929;71.05137;-36.22707;0.59904;0.00000;0.02000;10.00000;3.00000;0.00000;0.00000;0.00000;0.00000;0.00000;1.10221;0.13820;79.75399;-27.01574;0.00000;0.00000;1.95023;
5/24/2017 5:16:02 AM;58;EIS;34:12:07.996;00:06:41.431;2;1;Pan_5pulse_EIS_0dC;3.43765;0.00000;-2.17502;;0.00100;6000.00000;0.44994;2.00000;-2.00000;20.00000;10.00000;34.00000;16.00000;3.43919;78.20231;-40.60369;0.44964;0.00000;0.02000;10.00000;3.00000;0.00000;0.00000;0.00000;0.00000;0.00000;1.10535;0.12544;88.11504;-27.43895;0.00000;0.00000;1.95023;
5/24/2017 5:16:12 AM;58;EIS;34:12:18.576;00:06:52.011;2;1;Pan_5pulse_EIS_0dC;3.43700;0.00000;-2.17502;;0.00100;6000.00000;0.33740;2.00000;-2.00000;20.00000;10.00000;35.00000;16.00000;3.43097;86.52645;-44.01156;0.33723;0.00000;0.02000;10.00000;3.00000;0.00000;0.00000;0.00000;0.00000;0.00000;1.10144;0.11346;97.07649;-26.96010;0.00000;0.00000;1.93902;
5/24/2017 5:16:26 AM;58;EIS;34:12:32.263;00:07:05.698;2;1;Pan_5pulse_EIS_0dC;3.43765;0.00000;-2.17502;;0.00100;6000.00000;0.25302;2.00000;-2.00000;20.00000;10.00000;36.00000;16.00000;3.43414;97.36440;-45.75054;0.25270;0.00000;0.02000;10.00000;3.00000;0.00000;0.00000;0.00000;0.00000;0.00000;1.10854;0.10305;107.57759;-25.16835;0.00000;0.00000;2.15198;
5/24/2017 5:16:44 AM;58;EIS;34:12:50.239;00:07:23.674;2;1;Pan_5pulse_EIS_0dC;3.43765;0.00000;-2.17502;;0.00100;6000.00000;0.18974;2.00000;-2.00000;20.00000;10.00000;37.00000;16.00000;3.43387;108.38992;-45.54734;0.18978;0.00000;0.02000;10.00000;3.00000;0.00000;0.00000;0.00000;0.00000;0.00000;1.09294;0.09296;117.57098;-22.79300;0.00000;0.00000;2.14077;
5/24/2017 5:17:06 AM;58;EIS;34:13:12.947;00:07:46.382;2;1;Pan_5pulse_EIS_0dC;3.43765;0.00000;-2.17502;;0.00100;6000.00000;0.14228;2.00000;-2.00000;20.00000;10.00000;38.00000;16.00000;3.43461;118.75284;-43.61262;0.14248;0.00000;0.02000;10.00000;3.00000;0.00000;0.00000;0.00000;0.00000;0.00000;1.07602;0.08506;126.50809;-20.16603;0.00000;0.00000;2.16318;
5/24/2017 5:17:37 AM;58;EIS;34:13:43.022;00:08:16.457;2;1;Pan_5pulse_EIS_0dC;3.43765;0.00000;-2.17502;;0.00100;6000.00000;0.10670;2.00000;-2.00000;20.00000;10.00000;39.00000;16.00000;3.43488;128.55358;-40.41522;0.10678;0.00000;0.02000;10.00000;3.00000;0.00000;0.00000;0.00000;0.00000;0.00000;1.07602;0.07903;134.75687;-17.45232;0.00000;0.00000;1.96144;
5/24/2017 5:18:16 AM;58;EIS;34:14:22.134;00:08:55.569;2;1;Pan_5pulse_EIS_0dC;3.43765;0.00000;-2.17502;;0.00100;6000.00000;0.08001;2.00000;-2.00000;20.00000;10.00000;40.00000;16.00000;3.43612;136.41438;-36.73906;0.07999;0.00000;0.02000;10.00000;3.00000;0.00000;0.00000;0.00000;0.00000;0.00000;1.04825;0.07420;141.27505;-15.07323;0.00000;0.00000;1.95023;
5/24/2017 5:19:08 AM;58;EIS;34:15:14.056;00:09:47.491;2;1;Pan_5pulse_EIS_0dC;3.43765;0.00000;-2.17502;;0.00100;6000.00000;0.06000;2.00000;-2.00000;20.00000;10.00000;41.00000;16.00000;3.43772;143.38873;-33.11523;0.05994;0.00000;0.02000;10.00000;3.00000;0.00000;0.00000;0.00000;0.00000;0.00000;1.04175;0.07079;147.16300;-13.00430;0.00000;0.00000;2.15198;
5/24/2017 5:20:16 AM;58;EIS;34:16:22.195;00:10:55.630;2;1;Pan_5pulse_EIS_0dC;3.43829;0.00000;-2.17502;;0.00100;6000.00000;0.04499;2.00000;-2.00000;20.00000;10.00000;42.00000;16.00000;3.43965;148.53401;-29.90259;0.04507;0.00000;0.02000;10.00000;3.00000;0.00000;0.00000;0.00000;0.00000;0.00000;1.02952;0.06795;151.51409;-11.38253;0.00000;0.00000;1.95023;
5/24/2017 5:21:47 AM;58;EIS;34:17:53.191;00:12:26.626;2;1;Pan_5pulse_EIS_0dC;3.43829;0.00000;-2.17502;;0.00100;6000.00000;0.03374;2.00000;-2.00000;20.00000;10.00000;43.00000;16.00000;3.43881;152.88696;-27.37612;0.03377;0.00000;0.02000;10.00000;3.00000;0.00000;0.00000;0.00000;0.00000;0.00000;1.02489;0.06599;155.31862;-10.15186;0.00000;0.00000;2.15198;
5/24/2017 5:23:47 AM;58;EIS;34:19:53.925;00:14:27.360;2;1;Pan_5pulse_EIS_0dC;3.43893;0.00000;-2.17502;;0.00100;6000.00000;0.02530;2.00000;-2.00000;20.00000;10.00000;44.00000;16.00000;3.44054;156.32001;-25.70391;0.02531;0.00000;0.02000;10.00000;3.00000;0.00000;0.00000;0.00000;0.00000;0.00000;1.02071;0.06443;158.41918;-9.33767;0.00000;0.00000;1.93902;
5/24/2017 5:26:27 AM;58;EIS;34:22:33.823;00:17:07.258;2;1;Pan_5pulse_EIS_0dC;3.43893;0.00000;-2.17502;;0.00100;6000.00000;0.01897;2.00000;-2.00000;20.00000;10.00000;45.00000;16.00000;3.44010;159.53954;-24.92637;0.01896;0.00000;0.02000;10.00000;3.00000;0.00000;0.00000;0.00000;0.00000;0.00000;1.01854;0.06308;161.47504;-8.88007;0.00000;0.00000;2.15198;
5/24/2017 5:30:00 AM;58;EIS;34:26:06.790;00:20:40.225;2;1;Pan_5pulse_EIS_0dC;3.43958;0.00000;-2.17502;;0.00100;6000.00000;0.01423;2.00000;-2.00000;20.00000;10.00000;46.00000;16.00000;3.44130;162.62034;-25.02015;0.01422;0.00000;0.02000;10.00000;3.00000;0.00000;0.00000;0.00000;0.00000;0.00000;1.01908;0.06194;164.53383;-8.74673;0.00000;0.00000;2.15198;
5/24/2017 5:34:44 AM;58;EIS;34:30:50.130;00:25:23.565;2;1;Pan_5pulse_EIS_0dC;3.44022;0.00000;-2.17502;;0.00100;6000.00000;0.01067;2.00000;-2.00000;20.00000;10.00000;47.00000;16.00000;3.44138;165.55677;-25.97600;0.01065;0.00000;0.02000;10.00000;3.00000;0.00000;0.00000;0.00000;0.00000;0.00000;1.01847;0.06077;167.58221;-8.91706;0.00000;0.00000;2.15198;
5/24/2017 5:41:01 AM;58;EIS;34:37:07.012;00:31:40.447;2;1;Pan_5pulse_EIS_0dC;3.44086;0.00000;-2.17502;;0.00100;6000.00000;0.00800;2.00000;-2.00000;20.00000;10.00000;48.00000;16.00000;3.44203;168.99286;-27.68653;0.00800;0.00000;0.02000;10.00000;3.00000;0.00000;0.00000;0.00000;0.00000;0.00000;1.02222;0.05969;171.24582;-9.30426;0.00000;0.00000;2.15198;
5/24/2017 5:49:23 AM;58;EIS;34:45:29.246;00:40:02.681;2;1;Pan_5pulse_EIS_0dC;3.44151;0.00000;-2.17502;;0.00100;6000.00000;0.00600;2.00000;-2.00000;20.00000;10.00000;49.00000;16.00000;3.44283;172.15359;-30.29479;0.00600;0.00000;0.02000;10.00000;3.00000;0.00000;0.00000;0.00000;0.00000;0.00000;1.02022;0.05837;174.79884;-9.98046;0.00000;0.00000;2.15198;
5/24/2017 6:00:33 AM;58;EIS;34:56:39.108;00:51:12.543;2;1;Pan_5pulse_EIS_0dC;3.44215;0.00000;-2.17502;;0.00100;6000.00000;0.00450;2.00000;-2.00000;20.00000;10.00000;50.00000;16.00000;3.44382;176.20496;-33.65984;0.00449;0.00000;0.02000;10.00000;3.00000;0.00000;0.00000;0.00000;0.00000;0.00000;1.02659;0.05723;179.39112;-10.81473;0.00000;0.00000;1.95023;
5/24/2017 6:15:24 AM;58;EIS;35:11:30.684;01:06:04.119;2;1;Pan_5pulse_EIS_0dC;3.44279;0.00000;-2.17502;;0.00100;6000.00000;0.00337;2.00000;-2.00000;20.00000;10.00000;51.00000;16.00000;3.44440;180.78972;-37.73375;0.00338;0.00000;0.02000;10.00000;3.00000;0.00000;0.00000;0.00000;0.00000;0.00000;1.02978;0.05576;184.68557;-11.78931;0.00000;0.00000;1.95023;
5/24/2017 6:35:11 AM;58;EIS;35:31:17.240;01:25:50.675;2;1;Pan_5pulse_EIS_0dC;3.44344;0.00000;-2.17502;;0.00100;6000.00000;0.00253;2.00000;-2.00000;20.00000;10.00000;52.00000;16.00000;3.44518;185.48909;-42.42054;0.00253;0.00000;0.02000;10.00000;3.00000;0.00000;0.00000;0.00000;0.00000;0.00000;1.02959;0.05411;190.27797;-12.88176;0.00000;0.00000;2.15198;
5/24/2017 7:01:35 AM;58;EIS;35:57:41.392;01:52:14.827;2;1;Pan_5pulse_EIS_0dC;3.44472;0.00000;-2.17502;;0.00100;6000.00000;0.00190;2.00000;-2.00000;20.00000;10.00000;53.00000;16.00000;3.44598;190.76595;-48.07049;0.00190;0.00000;0.02000;10.00000;3.00000;0.00000;0.00000;0.00000;0.00000;0.00000;1.03438;0.05258;196.72930;-14.14333;0.00000;0.00000;2.09593;
5/24/2017 7:36:44 AM;58;EIS;36:32:50.875;02:27:24.310;2;1;Pan_5pulse_EIS_0dC;3.44472;0.00000;-2.17502;;0.00100;6000.00000;0.00142;2.00000;-2.00000;20.00000;10.00000;54.00000;16.00000;3.44659;196.15334;-54.97219;0.00142;0.00000;0.02000;10.00000;3.00000;0.00000;0.00000;0.00000;0.00000;0.00000;1.03507;0.05081;203.71076;-15.65559;0.00000;0.00000;1.95023;

File: 0degC/EIS/3623_EIS00011.csv


Measurement ID;3623
Battery name;NCR18650PF_SN002
Battery Name;NCR
Circuit;Circ006
Program;458 - Pan_5pulse_EIS_0dC
Start Time;5/22/2017 8:47:26 AM
End Time;5/30/2017 7:42:20 AM
Test section;EIS00011
Comment;0degC EIS vs SOC
OrderNo;
Producer; Panasonic
Type; NCR
Nominal Voltage; 3.7
Nominal Current; 0
Nominal Capacity; 2.9
Cells; 1
Maximum Voltage; 4.25
Gassing Voltage; 4.3
Break Voltage; 0
Charge Factor; 0
Impedance; 0
Cold Cranking Current; 15
Energy Density; 0
Comment;



Time Stamp;Step;Status;Prog Time;Step Time;Cycle;Cycle Level;Procedure;Voltage;Current;AhAccu;Energy;StartFreq;EndFreq;SetFreq;AAcMax;VAcMin;VAcMax;mvIdeal;Go;Status;U1;Zreal1;Zimg1;ActFreq;EisError;AACStart;MinIntervalTime;CountOfPeriods;UIdeal;AStart;MinDuration;MinPeriods;RemTime;VRelativ;AAmplitude;Betrag;Phase;ChamberT;ChamberSP;Temp45;
;;;;;;;;[V];[A];[Ah];[Wh];[EIS];[EIS];[EIS];[EIS];[EIS];[EIS];[EIS];[EIS];[EIS];[EIS];[EIS];[EIS];[EIS];[EIS];[EIS];[EIS];[EIS];[EIS];[EIS];[EIS];[EIS];[EIS];[EIS];[EIS];[EIS];[EIS];[ChamberT];[ChamberSP];[C1];
5/24/2017 8:49:44 AM;58;EIS;37:45:50.336;00:00:21.435;3;1;Pan_5pulse_EIS_0dC;3.37138;0.00000;-2.32002;;0.00100;6000.00000;6000.00000;2.00000;-2.00000;20.00000;10.00000;1.00000;16.00000;3.37307;25.25491;7.96701;6000.00000;0.00000;0.02000;10.00000;3.00000;0.00000;0.00000;0.00000;0.00000;0.00000;0.99513;0.37578;26.48176;17.50859;0.00000;0.00000;2.11835;
5/24/2017 8:49:55 AM;58;EIS;37:46:01.097;00:00:32.196;3;1;Pan_5pulse_EIS_0dC;3.37138;0.00000;-2.32002;;0.00100;6000.00000;4499.36526;2.00000;-2.00000;20.00000;10.00000;2.00000;16.00000;3.37151;25.02425;5.78070;4571.42871;0.00000;0.02000;10.00000;3.00000;0.00000;0.00000;0.00000;0.00000;0.00000;0.96844;0.37707;25.68325;13.00738;0.00000;0.00000;2.16318;
5/24/2017 8:50:05 AM;58;EIS;37:46:11.820;00:00:42.919;3;1;Pan_5pulse_EIS_0dC;3.37138;0.00000;-2.32002;;0.00100;6000.00000;3374.04795;2.00000;-2.00000;20.00000;10.00000;3.00000;16.00000;3.37313;24.95212;3.82080;3428.57153;0.00000;0.02000;10.00000;3.00000;0.00000;0.00000;0.00000;0.00000;0.00000;0.98184;0.38896;25.24296;8.70582;0.00000;0.00000;1.95023;
5/24/2017 8:50:16 AM;58;EIS;37:46:22.595;00:00:53.694;3;1;Pan_5pulse_EIS_0dC;3.37138;0.00000;-2.32002;;0.00100;6000.00000;2530.17902;2.00000;-2.00000;20.00000;10.00000;4.00000;16.00000;3.37317;25.06713;2.08724;2526.31567;0.00000;0.02000;10.00000;3.00000;0.00000;0.00000;0.00000;0.00000;0.00000;0.99573;0.39586;25.15388;4.75980;0.00000;0.00000;2.16318;
5/24/2017 8:50:27 AM;58;EIS;37:46:33.358;00:01:04.457;3;1;Pan_5pulse_EIS_0dC;3.37138;0.00000;-2.32002;;0.00100;6000.00000;1897.36660;2.00000;-2.00000;20.00000;10.00000;5.00000;16.00000;3.37327;25.33740;0.71514;1882.35291;0.00000;0.02000;10.00000;3.00000;0.00000;0.00000;0.00000;0.00000;0.00000;1.00730;0.39739;25.34749;1.61672;0.00000;0.00000;2.16318;
5/24/2017 8:50:38 AM;58;EIS;37:46:44.190;00:01:15.289;3;1;Pan_5pulse_EIS_0dC;3.37138;0.00000;-2.32002;;0.00100;6000.00000;1422.82422;2.00000;-2.00000;20.00000;10.00000;6.00000;16.00000;3.37327;25.69855;-0.34353;1432.83582;0.00000;0.02000;10.00000;3.00000;0.00000;0.00000;0.00000;0.00000;0.00000;1.01365;0.39440;25.70085;-0.76587;0.00000;0.00000;2.15198;
5/24/2017 8:50:49 AM;58;EIS;37:46:55.034;00:01:26.133;3;1;Pan_5pulse_EIS_0dC;3.37202;0.00000;-2.32002;;0.00100;6000.00000;1066.96765;2.00000;-2.00000;20.00000;10.00000;7.00000;16.00000;3.37334;26.18518;-1.30262;1066.66663;0.00000;0.02000;10.00000;3.00000;0.00000;0.00000;0.00000;0.00000;0.00000;1.01989;0.38901;26.21756;-2.84792;0.00000;0.00000;2.15198;
5/24/2017 8:51:00 AM;58;EIS;37:47:06.002;00:01:37.101;3;1;Pan_5pulse_EIS_0dC;3.37202;0.00000;-2.32002;;0.00100;6000.00000;800.11286;2.00000;-2.00000;20.00000;10.00000;8.00000;16.00000;3.36801;26.74560;-2.09783;800.00000;0.00000;0.02000;10.00000;3.00000;0.00000;0.00000;0.00000;0.00000;0.00000;1.02328;0.38143;26.82775;-4.48489;0.00000;0.00000;1.93902;
5/24/2017 8:51:11 AM;58;EIS;37:47:17.112;00:01:48.211;3;1;Pan_5pulse_EIS_0dC;3.37202;0.00000;-2.32002;;0.00100;6000.00000;600.00000;2.00000;-2.00000;20.00000;10.00000;9.00000;16.00000;3.37317;27.38153;-2.79148;600.00000;0.00000;0.02000;10.00000;3.00000;0.00000;0.00000;0.00000;0.00000;0.00000;1.02581;0.37270;27.52345;-5.82104;0.00000;0.00000;1.93902;
5/24/2017 8:51:22 AM;58;EIS;37:47:28.270;00:01:59.369;3;1;Pan_5pulse_EIS_0dC;3.37202;0.00000;-2.32002;;0.00100;6000.00000;449.93653;2.00000;-2.00000;20.00000;10.00000;10.00000;16.00000;3.37404;28.09043;-3.40247;450.70422;0.00000;0.02000;10.00000;3.00000;0.00000;0.00000;0.00000;0.00000;0.00000;1.02581;0.36328;28.29574;-6.90634;0.00000;0.00000;1.95023;
5/24/2017 8:51:33 AM;58;EIS;37:47:39.880;00:02:10.979;3;1;Pan_5pulse_EIS_0dC;3.37202;0.00000;-2.32002;;0.00100;6000.00000;337.40480;2.00000;-2.00000;20.00000;10.00000;11.00000;16.00000;3.36407;28.88405;-3.96450;336.84210;0.00000;0.02000;10.00000;3.00000;0.00000;0.00000;0.00000;0.00000;0.00000;1.03020;0.35335;29.15486;-7.81534;0.00000;0.00000;2.15198;
5/24/2017 8:51:45 AM;58;EIS;37:47:51.680;00:02:22.779;3;1;Pan_5pulse_EIS_0dC;3.37202;0.00000;-2.32002;;0.00100;6000.00000;253.01790;2.00000;-2.00000;20.00000;10.00000;12.00000;16.00000;3.36662;29.73183;-4.47217;253.29816;0.00000;0.02000;10.00000;3.00000;0.00000;0.00000;0.00000;0.00000;0.00000;1.03115;0.34296;30.06630;-8.55412;0.00000;0.00000;1.93902;
5/24/2017 8:51:58 AM;58;EIS;37:48:03.894;00:02:34.993;3;1;Pan_5pulse_EIS_0dC;3.37202;0.00000;-2.32002;;0.00100;6000.00000;189.73666;2.00000;-2.00000;20.00000;10.00000;13.00000;16.00000;3.38313;30.65394;-4.94757;189.72333;0.00000;0.02000;10.00000;3.00000;0.00000;0.00000;0.00000;0.00000;0.00000;1.03353;0.33285;31.05065;-9.16851;0.00000;0.00000;2.15198;
5/24/2017 8:52:09 AM;58;EIS;37:48:15.658;00:02:46.757;3;1;Pan_5pulse_EIS_0dC;3.37202;0.00000;-2.32002;;0.00100;6000.00000;142.28242;2.00000;-2.00000;20.00000;10.00000;14.00000;16.00000;3.38361;31.63078;-5.39714;142.43323;0.00000;0.02000;10.00000;3.00000;0.00000;0.00000;0.00000;0.00000;0.00000;1.03281;0.32187;32.08793;-9.68309;0.00000;0.00000;2.15198;
5/24/2017 8:52:21 AM;58;EIS;37:48:27.672;00:02:58.771;3;1;Pan_5pulse_EIS_0dC;3.37202;0.00000;-2.32002;;0.00100;6000.00000;106.69676;2.00000;-2.00000;20.00000;10.00000;15.00000;16.00000;3.37363;32.67130;-5.83100;106.66666;0.00000;0.02000;10.00000;3.00000;0.00000;0.00000;0.00000;0.00000;0.00000;1.03398;0.31156;33.18756;-10.11931;0.00000;0.00000;2.15198;
5/24/2017 8:52:33 AM;58;EIS;37:48:39.211;00:03:10.310;3;1;Pan_5pulse_EIS_0dC;3.37202;0.00000;-2.32002;;0.00100;6000.00000;80.01129;2.00000;-2.00000;20.00000;10.00000;16.00000;16.00000;3.37124;33.76449;-6.26832;80.00000;0.00000;0.02000;10.00000;3.00000;0.00000;0.00000;0.00000;0.00000;0.00000;1.03487;0.30135;34.34141;-10.51713;0.00000;0.00000;2.14077;
5/24/2017 8:52:45 AM;58;EIS;37:48:51.115;00:03:22.214;3;1;Pan_5pulse_EIS_0dC;3.37202;0.00000;-2.32002;;0.00100;6000.00000;60.00000;2.00000;-2.00000;20.00000;10.00000;17.00000;16.00000;3.38156;34.90689;-6.73006;60.00000;0.00000;0.02000;10.00000;3.00000;0.00000;0.00000;0.00000;0.00000;0.00000;1.03563;0.29132;35.54975;-10.91274;0.00000;0.00000;2.15198;
5/24/2017 8:52:56 AM;58;EIS;37:49:02.598;00:03:33.697;3;1;Pan_5pulse_EIS_0dC;3.37202;0.00000;-2.32002;;0.00100;6000.00000;44.99365;2.00000;-2.00000;20.00000;10.00000;18.00000;16.00000;3.38160;36.13247;-7.22371;44.94382;0.00000;0.02000;10.00000;3.00000;0.00000;0.00000;0.00000;0.00000;0.00000;1.03646;0.28128;36.84749;-11.30569;0.00000;0.00000;2.16318;
5/24/2017 8:53:08 AM;58;EIS;37:49:14.443;00:03:45.542;3;1;Pan_5pulse_EIS_0dC;3.37202;0.00000;-2.32002;;0.00100;6000.00000;33.74048;2.00000;-2.00000;20.00000;10.00000;19.00000;16.00000;3.36350;37.44255;-7.76113;33.70787;0.00000;0.02000;10.00000;3.00000;0.00000;0.00000;0.00000;0.00000;0.00000;1.03748;0.27132;38.23845;-11.71049;0.00000;0.00000;1.93902;
5/24/2017 8:53:20 AM;58;EIS;37:49:26.508;00:03:57.607;3;1;Pan_5pulse_EIS_0dC;3.37202;0.00000;-2.32002;;0.00100;6000.00000;25.30179;2.00000;-2.00000;20.00000;10.00000;20.00000;16.00000;3.36700;38.85086;-8.32807;25.31646;0.00000;0.02000;10.00000;3.00000;0.00000;0.00000;0.00000;0.00000;0.00000;1.03863;0.26140;39.73343;-12.09882;0.00000;0.00000;1.95023;
5/24/2017 8:53:32 AM;58;EIS;37:49:38.081;00:04:09.180;3;1;Pan_5pulse_EIS_0dC;3.37202;0.00000;-2.32002;;0.00100;6000.00000;18.97367;2.00000;-2.00000;20.00000;10.00000;21.00000;16.00000;3.38427;40.36188;-8.91542;18.98734;0.00000;0.02000;10.00000;3.00000;0.00000;0.00000;0.00000;0.00000;0.00000;1.04101;0.25185;41.33480;-12.45589;0.00000;0.00000;2.15198;
5/24/2017 8:53:44 AM;58;EIS;37:49:49.977;00:04:21.076;3;1;Pan_5pulse_EIS_0dC;3.37202;0.00000;-2.32002;;0.00100;6000.00000;14.22824;2.00000;-2.00000;20.00000;10.00000;22.00000;16.00000;3.36559;41.95555;-9.51816;14.21801;0.00000;0.02000;10.00000;3.00000;0.00000;0.00000;0.00000;0.00000;0.00000;1.04101;0.24187;43.02167;-12.78193;0.00000;0.00000;2.15198;
5/24/2017 8:53:55 AM;58;EIS;37:50:01.383;00:04:32.482;3;1;Pan_5pulse_EIS_0dC;3.37202;0.00000;-2.32002;;0.00100;6000.00000;10.66968;2.00000;-2.00000;20.00000;10.00000;23.00000;16.00000;3.37897;43.57779;-10.13070;10.67616;0.00000;0.02000;10.00000;3.00000;0.00000;0.00000;0.00000;0.00000;0.00000;1.04010;0.23248;44.73985;-13.08732;0.00000;0.00000;2.15198;
5/24/2017 8:54:07 AM;58;EIS;37:50:13.102;00:04:44.201;3;1;Pan_5pulse_EIS_0dC;3.37202;0.00000;-2.32002;;0.00100;6000.00000;8.00113;2.00000;-2.00000;20.00000;10.00000;24.00000;16.00000;3.38061;45.22459;-10.83403;8.00000;0.00000;0.02000;10.00000;3.00000;0.00000;0.00000;0.00000;0.00000;0.00000;1.03969;0.22357;46.50419;-13.47192;0.00000;0.00000;2.16318;
5/24/2017 8:54:19 AM;58;EIS;37:50:25.362;00:04:56.461;3;1;Pan_5pulse_EIS_0dC;3.37202;0.00000;-2.32002;;0.00100;6000.00000;6.00000;2.00000;-2.00000;20.00000;10.00000;25.00000;16.00000;3.37231;46.80917;-11.67576;6.00000;0.00000;0.02000;10.00000;3.00000;0.00000;0.00000;0.00000;0.00000;0.00000;1.03704;0.21496;48.24336;-14.00567;0.00000;0.00000;2.15198;
5/24/2017 8:54:31 AM;58;EIS;37:50:37.113;00:05:08.212;3;1;Pan_5pulse_EIS_0dC;3.37202;0.00000;-2.32002;;0.00100;6000.00000;4.49937;2.00000;-2.00000;20.00000;10.00000;26.00000;16.00000;3.38086;48.36664;-12.79586;4.50450;0.00000;0.02000;10.00000;3.00000;0.00000;0.00000;0.00000;0.00000;0.00000;1.03734;0.20734;50.03065;-14.81865;0.00000;0.00000;2.15198;
5/24/2017 8:54:43 AM;58;EIS;37:50:49.154;00:05:20.253;3;1;Pan_5pulse_EIS_0dC;3.37202;0.00000;-2.32002;;0.00100;6000.00000;3.37405;2.00000;-2.00000;20.00000;10.00000;27.00000;16.00000;3.38401;49.94702;-14.33535;3.37079;0.00000;0.02000;10.00000;3.00000;0.00000;0.00000;0.00000;0.00000;0.00000;1.03868;0.19989;51.96351;-16.01407;0.00000;0.00000;2.15198;
5/24/2017 8:54:54 AM;58;EIS;37:51:00.602;00:05:31.701;3;1;Pan_5pulse_EIS_0dC;3.37202;0.00000;-2.32002;;0.00100;6000.00000;2.53018;2.00000;-2.00000;20.00000;10.00000;28.00000;16.00000;3.37326;51.61944;-16.40591;2.53378;0.00000;0.02000;10.00000;3.00000;0.00000;0.00000;0.00000;0.00000;0.00000;1.04232;0.19244;54.16383;-17.63152;0.00000;0.00000;2.15198;
5/24/2017 8:55:06 AM;58;EIS;37:51:12.501;00:05:43.600;3;1;Pan_5pulse_EIS_0dC;3.37202;0.00000;-2.32002;;0.00100;6000.00000;1.89737;2.00000;-2.00000;20.00000;10.00000;29.00000;16.00000;3.36411;53.46344;-19.15622;1.89873;0.00000;0.02000;10.00000;3.00000;0.00000;0.00000;0.00000;0.00000;0.00000;1.04860;0.18464;56.79173;-19.71285;0.00000;0.00000;2.15198;
5/24/2017 8:55:17 AM;58;EIS;37:51:23.702;00:05:54.801;3;1;Pan_5pulse_EIS_0dC;3.37138;0.00000;-2.32002;;0.00100;6000.00000;1.42282;2.00000;-2.00000;20.00000;10.00000;30.00000;16.00000;3.37046;55.64437;-22.79512;1.42045;0.00000;0.02000;10.00000;3.00000;0.00000;0.00000;0.00000;0.00000;0.00000;1.05871;0.17606;60.13246;-22.27682;0.00000;0.00000;1.95023;
5/24/2017 8:55:29 AM;58;EIS;37:51:35.686;00:06:06.785;3;1;Pan_5pulse_EIS_0dC;3.37138;0.00000;-2.32002;;0.00100;6000.00000;1.06697;2.00000;-2.00000;20.00000;10.00000;31.00000;16.00000;3.36377;58.38586;-27.32363;1.06838;0.00000;0.02000;10.00000;3.00000;0.00000;0.00000;0.00000;0.00000;0.00000;1.07197;0.16629;64.46309;-25.07883;0.00000;0.00000;2.15198;
5/24/2017 8:55:41 AM;58;EIS;37:51:47.705;00:06:18.804;3;1;Pan_5pulse_EIS_0dC;3.37138;0.00000;-2.32002;;0.00100;6000.00000;0.80011;2.00000;-2.00000;20.00000;10.00000;32.00000;16.00000;3.37301;61.83571;-33.03674;0.79957;0.00000;0.02000;10.00000;3.00000;0.00000;0.00000;0.00000;0.00000;0.00000;1.08724;0.15508;70.10764;-28.11409;0.00000;0.00000;2.15198;
5/24/2017 8:55:53 AM;58;EIS;37:51:59.266;00:06:30.365;3;1;Pan_5pulse_EIS_0dC;3.37073;0.00000;-2.32002;;0.00100;6000.00000;0.60000;2.00000;-2.00000;20.00000;10.00000;33.00000;16.00000;3.36708;66.24741;-39.87193;0.59904;0.00000;0.02000;10.00000;3.00000;0.00000;0.00000;0.00000;0.00000;0.00000;1.10276;0.14262;77.32070;-31.04222;0.00000;0.00000;2.15198;
5/24/2017 8:56:04 AM;58;EIS;37:52:10.029;00:06:41.128;3;1;Pan_5pulse_EIS_0dC;3.37073;0.00000;-2.32002;;0.00100;6000.00000;0.44994;2.00000;-2.00000;20.00000;10.00000;34.00000;16.00000;3.36327;71.97020;-47.83286;0.44964;0.00000;0.02000;10.00000;3.00000;0.00000;0.00000;0.00000;0.00000;0.00000;1.11797;0.12937;86.41581;-33.60882;0.00000;0.00000;1.93902;
5/24/2017 8:56:14 AM;58;EIS;37:52:20.408;00:06:51.507;3;1;Pan_5pulse_EIS_0dC;3.37009;0.00000;-2.32002;;0.00100;6000.00000;0.33740;2.00000;-2.00000;20.00000;10.00000;35.00000;16.00000;3.36364;79.18411;-56.69440;0.33723;0.00000;0.02000;10.00000;3.00000;0.00000;0.00000;0.00000;0.00000;0.00000;1.12683;0.11571;97.38777;-35.60199;0.00000;0.00000;2.15198;
5/24/2017 8:56:28 AM;58;EIS;37:52:34.195;00:07:05.294;3;1;Pan_5pulse_EIS_0dC;3.37073;0.00000;-2.32002;;0.00100;6000.00000;0.25302;2.00000;-2.00000;20.00000;10.00000;36.00000;16.00000;3.36366;90.43199;-66.01086;0.25270;0.00000;0.02000;10.00000;3.00000;0.00000;0.00000;0.00000;0.00000;0.00000;1.12683;0.10270;111.96150;-36.12759;0.00000;0.00000;2.15198;
5/24/2017 8:56:46 AM;58;EIS;37:52:52.163;00:07:23.262;3;1;Pan_5pulse_EIS_0dC;3.37073;0.00000;-2.32002;;0.00100;6000.00000;0.18974;2.00000;-2.00000;20.00000;10.00000;37.00000;16.00000;3.36500;104.05401;-74.78932;0.18978;0.00000;0.02000;10.00000;3.00000;0.00000;0.00000;0.00000;0.00000;0.00000;1.14439;0.08931;128.14320;-35.70687;0.00000;0.00000;2.14077;
5/24/2017 8:57:08 AM;58;EIS;37:53:14.856;00:07:45.955;3;1;Pan_5pulse_EIS_0dC;3.37009;0.00000;-2.32002;;0.00100;6000.00000;0.14228;2.00000;-2.00000;20.00000;10.00000;38.00000;16.00000;3.36605;120.58216;-82.19614;0.14248;0.00000;0.02000;10.00000;3.00000;0.00000;0.00000;0.00000;0.00000;0.00000;1.13924;0.07807;145.93239;-34.28072;0.00000;0.00000;2.15198;
5/24/2017 8:57:39 AM;58;EIS;37:53:44.925;00:08:16.024;3;1;Pan_5pulse_EIS_0dC;3.37009;0.00000;-2.32002;;0.00100;6000.00000;0.10670;2.00000;-2.00000;20.00000;10.00000;39.00000;16.00000;3.36817;140.95151;-87.14963;0.10678;0.00000;0.02000;10.00000;3.00000;0.00000;0.00000;0.00000;0.00000;0.00000;1.13924;0.06849;165.71780;-31.72830;0.00000;0.00000;1.95023;
5/24/2017 8:58:18 AM;58;EIS;37:54:24.084;00:08:55.183;3;1;Pan_5pulse_EIS_0dC;3.37009;0.00000;-2.32002;;0.00100;6000.00000;0.08001;2.00000;-2.00000;20.00000;10.00000;40.00000;16.00000;3.36886;160.92236;-89.09113;0.07999;0.00000;0.02000;10.00000;3.00000;0.00000;0.00000;0.00000;0.00000;0.00000;1.11009;0.06035;183.93813;-28.97014;0.00000;0.00000;2.15198;
5/24/2017 8:59:10 AM;58;EIS;37:55:16.118;00:09:47.217;3;1;Pan_5pulse_EIS_0dC;3.37073;0.00000;-2.32002;;0.00100;6000.00000;0.06000;2.00000;-2.00000;20.00000;10.00000;41.00000;16.00000;3.37194;182.39194;-88.04937;0.05994;0.00000;0.02000;10.00000;3.00000;0.00000;0.00000;0.00000;0.00000;0.00000;1.10145;0.05438;202.53274;-25.76884;0.00000;0.00000;2.16318;
5/24/2017 9:00:18 AM;58;EIS;37:56:24.145;00:10:55.244;3;1;Pan_5pulse_EIS_0dC;3.37009;0.00000;-2.32002;;0.00100;6000.00000;0.04499;2.00000;-2.00000;20.00000;10.00000;42.00000;16.00000;3.37025;200.95517;-84.93982;0.04507;0.00000;0.02000;10.00000;3.00000;0.00000;0.00000;0.00000;0.00000;0.00000;1.07626;0.04933;218.16909;-22.91283;0.00000;0.00000;1.93902;
5/24/2017 9:01:48 AM;58;EIS;37:57:54.781;00:12:25.880;3;1;Pan_5pulse_EIS_0dC;3.37073;0.00000;-2.32002;;0.00100;6000.00000;0.03374;2.00000;-2.00000;20.00000;10.00000;43.00000;16.00000;3.37091;219.30990;-80.15119;0.03377;0.00000;0.02000;10.00000;3.00000;0.00000;0.00000;0.00000;0.00000;0.00000;1.07036;0.04584;233.49742;-20.07584;0.00000;0.00000;2.15198;
5/24/2017 9:03:49 AM;58;EIS;37:59:55.445;00:14:26.544;3;1;Pan_5pulse_EIS_0dC;3.37138;0.00000;-2.32002;;0.00100;6000.00000;0.02530;2.00000;-2.00000;20.00000;10.00000;44.00000;16.00000;3.37312;233.97176;-75.18703;0.02531;0.00000;0.02000;10.00000;3.00000;0.00000;0.00000;0.00000;0.00000;0.00000;1.05332;0.04286;245.75572;-17.81486;0.00000;0.00000;2.16318;
5/24/2017 9:06:29 AM;58;EIS;38:02:35.446;00:17:06.545;3;1;Pan_5pulse_EIS_0dC;3.37202;0.00000;-2.32002;;0.00100;6000.00000;0.01897;2.00000;-2.00000;20.00000;10.00000;45.00000;16.00000;3.37327;246.38067;-70.67981;0.01896;0.00000;0.02000;10.00000;3.00000;0.00000;0.00000;0.00000;0.00000;0.00000;1.04207;0.04066;256.31830;-16.00672;0.00000;0.00000;2.15198;
5/24/2017 9:10:02 AM;58;EIS;38:06:08.458;00:20:39.557;3;1;Pan_5pulse_EIS_0dC;3.37266;0.00000;-2.32002;;0.00100;6000.00000;0.01423;2.00000;-2.00000;20.00000;10.00000;46.00000;16.00000;3.37303;258.31065;-67.01887;0.01422;0.00000;0.02000;10.00000;3.00000;0.00000;0.00000;0.00000;0.00000;0.00000;1.04126;0.03902;266.86311;-14.54473;0.00000;0.00000;2.14077;
5/24/2017 9:14:46 AM;58;EIS;38:10:52.007;00:25:23.106;3;1;Pan_5pulse_EIS_0dC;3.37266;0.00000;-2.32002;;0.00100;6000.00000;0.01067;2.00000;-2.00000;20.00000;10.00000;47.00000;16.00000;3.37366;268.06009;-64.63370;0.01065;0.00000;0.02000;10.00000;3.00000;0.00000;0.00000;0.00000;0.00000;0.00000;1.03344;0.03748;275.74214;-13.55620;0.00000;0.00000;2.15198;
5/24/2017 9:21:02 AM;58;EIS;38:17:08.863;00:31:39.962;3;1;Pan_5pulse_EIS_0dC;3.37331;0.00000;-2.32002;;0.00100;6000.00000;0.00800;2.00000;-2.00000;20.00000;10.00000;48.00000;16.00000;3.37480;277.62681;-64.11683;0.00800;0.00000;0.02000;10.00000;3.00000;0.00000;0.00000;0.00000;0.00000;0.00000;1.03360;0.03627;284.93440;-13.00424;0.00000;0.00000;1.95023;
5/24/2017 9:29:25 AM;58;EIS;38:25:30.987;00:40:02.086;3;1;Pan_5pulse_EIS_0dC;3.37395;0.00000;-2.32002;;0.00100;6000.00000;0.00600;2.00000;-2.00000;20.00000;10.00000;49.00000;16.00000;3.37508;287.02110;-65.02678;0.00600;0.00000;0.02000;10.00000;3.00000;0.00000;0.00000;0.00000;0.00000;0.00000;1.03234;0.03508;294.29508;-12.76529;0.00000;0.00000;1.93902;
5/24/2017 9:40:34 AM;58;EIS;38:36:40.845;00:51:11.944;3;1;Pan_5pulse_EIS_0dC;3.37459;0.00000;-2.32002;;0.00100;6000.00000;0.00450;2.00000;-2.00000;20.00000;10.00000;50.00000;16.00000;3.37593;295.26597;-67.68399;0.00449;0.00000;0.02000;10.00000;3.00000;0.00000;0.00000;0.00000;0.00000;0.00000;1.02959;0.03399;302.92428;-12.91089;0.00000;0.00000;1.93902;
5/24/2017 9:55:26 AM;58;EIS;38:51:32.288;01:06:03.387;3;1;Pan_5pulse_EIS_0dC;3.37524;0.00000;-2.32002;;0.00100;6000.00000;0.00337;2.00000;-2.00000;20.00000;10.00000;51.00000;16.00000;3.37664;304.55521;-71.61732;0.00338;0.00000;0.02000;10.00000;3.00000;0.00000;0.00000;0.00000;0.00000;0.00000;1.03241;0.03300;312.86245;-13.23290;0.00000;0.00000;1.95023;
5/24/2017 10:15:12 AM;58;EIS;39:11:18.775;01:25:49.874;3;1;Pan_5pulse_EIS_0dC;3.37588;0.00000;-2.32002;;0.00100;6000.00000;0.00253;2.00000;-2.00000;20.00000;10.00000;52.00000;16.00000;3.37724;314.46779;-76.82829;0.00253;0.00000;0.02000;10.00000;3.00000;0.00000;0.00000;0.00000;0.00000;0.00000;1.03458;0.03196;323.71681;-13.72911;0.00000;0.00000;2.15198;
5/24/2017 10:41:37 AM;58;EIS;39:37:42.943;01:52:14.042;3;1;Pan_5pulse_EIS_0dC;3.37652;0.00000;-2.32002;;0.00100;6000.00000;0.00190;2.00000;-2.00000;20.00000;10.00000;53.00000;16.00000;3.37788;324.86764;-83.69172;0.00190;0.00000;0.02000;10.00000;3.00000;0.00000;0.00000;0.00000;0.00000;0.00000;1.03709;0.03091;335.47471;-14.44630;0.00000;0.00000;2.14077;
5/24/2017 11:16:46 AM;58;EIS;40:12:52.363;02:27:23.462;3;1;Pan_5pulse_EIS_0dC;3.37717;0.00000;-2.32002;;0.00100;6000.00000;0.00142;2.00000;-2.00000;20.00000;10.00000;54.00000;16.00000;3.37862;335.90859;-92.48608;0.00142;0.00000;0.02000;10.00000;3.00000;0.00000;0.00000;0.00000;0.00000;0.00000;1.03844;0.02981;348.40818;-15.39389;0.00000;0.00000;2.15198;
5/24/2017 11:47:07 AM;58;EIS;40:43:13.081;02:57:44.180;3;1;Pan_5pulse_EIS_0dC;3.37395;0.00000;-2.32002;;0.00100;6000.00000;0.00107;2.00000;-2.00000;20.00000;10.00000;0.00000;12.00000;3.37565;335.90859;-92.48608;0.00142;0.00000;0.02000;10.00000;3.00000;0.00000;0.00000;0.00000;0.00000;0.00000;1.03844;0.02981;348.40818;-15.39389;0.00000;0.00000;1.93902;
5/26/2017 10:13:23 AM;58;EIS;40:43:13.085;02:57:44.184;3;1;Pan_5pulse_EIS_0dC;3.37717;0.00000;-2.32002;;0.00100;6000.00000;0.00107;2.00000;-2.00000;20.00000;10.00000;0.00000;0.00000;3.37891;335.90859;-92.48608;0.00142;0.00000;0.02000;10.00000;3.00000;0.00000;0.00000;0.00000;0.00000;0.00000;1.03844;0.02981;348.40818;-15.39389;0.00000;0.00000;2.16318;
5/26/2017 10:16:57 AM;58;EIS;40:43:13.085;02:57:44.184;3;1;Pan_5pulse_EIS_0dC;3.38811;0.00000;-2.32002;;0.00100;6000.00000;0.00107;2.00000;-2.00000;20.00000;10.00000;0.00000;0.00000;3.38973;335.90859;-92.48608;0.00142;0.00000;0.02000;10.00000;3.00000;0.00000;0.00000;0.00000;0.00000;0.00000;1.03844;0.02981;348.40818;-15.39389;0.00000;0.00000;1.79331;
