Repository: fededc88/Panasonic-18650PF-Data

# [Panasonic 18650PF Li-Ion Battery Data](https://data.mendeley.com/datasets/wykht8y7tg/1#folder-df7a873b-ae5f-4a63-ab5c-8f9792b59429)

## Brief

The included tests were performed at the University of Wisconsin-Madison by Dr. Phillip Kollmeyer (phillip.kollmeyer@gmail.com).  If this data is utilized for any purpose, it should be appropriately referenced.

The tests can be used to test Neural Network and Kalman Filter State of Charge algorithms, or to develop battery models, and are intended to be a reference so researchers can compare their algorithm and model performance for a standard data set.

For the tests, a brand new 2.9Ah Panasonic 18650PF cell was tested in an 8 cu.ft. thermal chamber with a 25 amp, 18 volt Digatron Firing Circuits Universal Battery Tester channel.

A series of tests, including HPPC, drive cycles, and impedance spectroscopy, were performed at five different temperatures.  The battery was charged after each test at a 1C rate to 4.2V, 50mA cut off, with battery temperature 12degC or greater).

## Dataset description

A series of tests were performed at five different temperatures, as follows (battery charged after each test at 1C rate to 4.2V, 50mA cut off, with battery temperature 12degC or greater):

1. Cycled at 1C rate at 25degC ten times to break it in (this data is not included)
2. C/20 discharge and charge test
3. Five pulse discharge HPPC test (0.5, 1, 2, 4, 6C) performed at 100, 95, 90, 80, 70..., 30, 25, 20, 15, 10, 5, 0 % SOC.  The logged data file only includes the pulses, and does not include the subsequent discharges between the pulses, refer to the amp-hour data to determine the SOC for each pulse set.  The discharges between pulses are included in another file, with "dis5_10p" in the name, in case this data is needed.
4. EIS test performed from 1mHz to 100, 95, 90, 80, 70..., 30, 25, 20, 15, 10, 5, 0 % SOC.
5. Series of nine drive cycles performed, in following order: Cycle 1, Cycle 2, Cycle 3, Cycle 4, US06, HWFET, UDDS, LA92, Neural Network (NN).  Cycles 1-4 consist of random mix of US06, HWFET, UDDS, LA92, and Neural Network drive cycels.  Neural Network drive cycle consists of combination of portions of US06 and LA92 drive cycle, and was designed to have some additional dynamics which may be useful for training neural networks.  The drive cycle power profile is calculated for an electric Ford F150 truck with a 35kWh battery pack scaled for a single 18650PF cell.
6.  Steps 3 through 5 are repeated for ambient temperatures of 25degC, 10degC, 0degC, -10degC, and -20degC, in that order. For tests with ambient temperature below 10degC, no regen is included in the test.  The drive cycle tests are terminated when voltage first hits 2.5V for 25degC and 10degC and after 2.32Ah (80% DOD), 2.03Ah (70% DOD), and 1.74Ah (60% DOD) have been discharged at 0degC, -10degC, and -20degC respectively.
7. The nine drive cycles are repeated ("-20degC Trise" folder) with a starting chamber temperature of -20degC, which is then allowed to drift upwards such that the battery temperature rises up to 10 or 20degC during the drive cycle.  These tests allow for testing battery models or SOC algorithms with varied temperature drive cycle tests.  The battery ages as more tests are performed though, so these test results may not perfectly compare models developed from earlier tests.
8. Cycles 1 through 3 are repeated ("-20degC Trise with pause" folder) with an ambient temperature starting at -20degC, which is then allowed to drift upwards such that battery temperature rises as high as 25degC.  Each cycle has a 1, 2, or 3 hour pause inserted in the middle.  The cycles and charges are saved in a single contiguous file to allow for evaluation of battery models or SOC algorithms over a contiguous data set with varied temperature.
9.  The nine drive cycles are repeated ("10degC Trise" folder) with a starting ambient temperature of 10degC, similar to that described in step 7.
10. Cycles 1 through 4 are repeated ("10degC Trise with pauses")with a starting ambient temperature of 10degC, similar to that described in step 8.  These cycles include regen power though, since temperature is greater than 10degC.
11. The battery is cycled ten times at 25degC at a rate of 1C ("C20 OCV Test_end_of_tests" folder).  This is followed by two reference capacity tests performed at 1C, which show that the 1C battery capacity has fallen from 2.8Ah to 2.3Ah after the series of tests performed (approximately 110 cycles).

### File naming convention:

The file names begin with the date the test started, and are followed by the time the test started and a descriptive name, such as in the following example:
"03-18-17_02.17 25degC_Cycle_1_Pan18650PF.mat"

* Date: "03-18-18" (March 18th, 2018)
* Time: "02.17" (2:17am)
* Descriptor: "25degC_Cycle_1_Pan18650PF"

The naming convention allows for sorting by date and test time when all the files are placed in one folder.

File: 10degC/EIS/3576_EIS00002.csv


Measurement ID;3576
Battery name;NCR18650PF_SN002
Battery Name;NCR
Circuit;Circ006
Program;418 - Pan_5pulse_EISSOC
Start Time;5/4/2017 8:18:56 AM
End Time;5/6/2017 11:56:52 AM
Test section;EIS00002
Comment;10degC EIS vs SOC 6kHz to 1mHz
OrderNo;
Producer; Panasonic
Type; NCR
Nominal Voltage; 3.7
Nominal Current; 0
Nominal Capacity; 2.9
Cells; 1
Maximum Voltage; 4.25
Gassing Voltage; 4.3
Break Voltage; 0
Charge Factor; 0
Impedance; 0
Cold Cranking Current; 15
Energy Density; 0
Comment;



Time Stamp;Step;Status;Prog Time;Step Time;Cycle;Cycle Level;Procedure;Voltage;Current;AhAccu;Energy;StartFreq;EndFreq;SetFreq;AAcMax;VAcMin;VAcMax;mvIdeal;Go;Status;U1;Zreal1;Zimg1;ActFreq;EisError;AACStart;MinIntervalTime;CountOfPeriods;UIdeal;AStart;MinDuration;MinPeriods;RemTime;VRelativ;AAmplitude;Betrag;Phase;ChamberT;ChamberSP;Temp45;
;;;;;;;;[V];[A];[Ah];[Wh];[EIS];[EIS];[EIS];[EIS];[EIS];[EIS];[EIS];[EIS];[EIS];[EIS];[EIS];[EIS];[EIS];[EIS];[EIS];[EIS];[EIS];[EIS];[EIS];[EIS];[EIS];[EIS];[EIS];[EIS];[EIS];[EIS];[ChamberT];[ChamberSP];[C1];
5/4/2017 12:59:46 PM;37;EIS;04:40:42.703;00:00:21.798;2;1;Pan_5pulse_EISSOC;4.09326;0.00000;-0.14501;;0.00100;6000.00000;6000.00000;2.00000;-2.00000;20.00000;10.00000;1.00000;16.00000;4.09699;22.11028;7.97838;6000.00000;0.00000;0.02000;10.00000;3.00000;0.00000;0.00000;0.00000;0.00000;0.00000;0.99942;0.42518;23.50573;19.84172;0.00000;0.00000;12.42990;
5/4/2017 12:59:57 PM;37;EIS;04:40:53.672;00:00:32.767;2;1;Pan_5pulse_EISSOC;4.09326;0.00000;-0.14501;;0.00100;6000.00000;4499.36526;2.00000;-2.00000;20.00000;10.00000;2.00000;16.00000;4.09586;21.77852;5.92938;4571.42871;0.00000;0.02000;10.00000;3.00000;0.00000;0.00000;0.00000;0.00000;0.00000;0.95896;0.42486;22.57126;15.23009;0.00000;0.00000;12.41869;
5/4/2017 1:00:08 PM;37;EIS;04:41:04.695;00:00:43.790;2;1;Pan_5pulse_EISSOC;4.09326;0.00000;-0.14501;;0.00100;6000.00000;3374.04795;2.00000;-2.00000;20.00000;10.00000;3.00000;16.00000;4.09787;21.61260;4.08953;3428.57153;0.00000;0.02000;10.00000;3.00000;0.00000;0.00000;0.00000;0.00000;0.00000;0.97353;0.44259;21.99611;10.71482;0.00000;0.00000;12.21695;
5/4/2017 1:00:19 PM;37;EIS;04:41:15.734;00:00:54.829;2;1;Pan_5pulse_EISSOC;4.09326;0.00000;-0.14501;;0.00100;6000.00000;2530.17902;2.00000;-2.00000;20.00000;10.00000;4.00000;16.00000;4.09593;21.62875;2.46494;2526.31567;0.00000;0.02000;10.00000;3.00000;0.00000;0.00000;0.00000;0.00000;0.00000;0.98903;0.45434;21.76876;6.50171;0.00000;0.00000;12.41869;
5/4/2017 1:00:30 PM;37;EIS;04:41:26.763;00:01:05.858;2;1;Pan_5pulse_EISSOC;4.09326;0.00000;-0.14501;;0.00100;6000.00000;1897.36660;2.00000;-2.00000;20.00000;10.00000;5.00000;16.00000;4.09285;21.80127;1.18676;1882.35291;0.00000;0.02000;10.00000;3.00000;0.00000;0.00000;0.00000;0.00000;0.00000;1.00259;0.45920;21.83354;3.11584;0.00000;0.00000;12.21695;
5/4/2017 1:00:41 PM;37;EIS;04:41:37.736;00:01:16.831;2;1;Pan_5pulse_EISSOC;4.09326;0.00000;-0.14501;;0.00100;6000.00000;1422.82422;2.00000;-2.00000;20.00000;10.00000;6.00000;16.00000;4.10097;22.07002;0.21273;1432.83582;0.00000;0.02000;10.00000;3.00000;0.00000;0.00000;0.00000;0.00000;0.00000;1.01068;0.45792;22.07104;0.55224;0.00000;0.00000;12.40748;
5/4/2017 1:00:53 PM;37;EIS;04:41:49.265;00:01:28.360;2;1;Pan_5pulse_EISSOC;4.09391;0.00000;-0.14501;;0.00100;6000.00000;1066.96765;2.00000;-2.00000;20.00000;10.00000;7.00000;16.00000;4.09606;22.44813;-0.65156;1066.66663;0.00000;0.02000;10.00000;3.00000;0.00000;0.00000;0.00000;0.00000;0.00000;1.01732;0.45300;22.45759;-1.66255;0.00000;0.00000;12.41869;
5/4/2017 1:01:04 PM;37;EIS;04:42:00.433;00:01:39.528;2;1;Pan_5pulse_EISSOC;4.09326;0.00000;-0.14501;;0.00100;6000.00000;800.11286;2.00000;-2.00000;20.00000;10.00000;8.00000;16.00000;4.09608;22.89158;-1.34675;800.00000;0.00000;0.02000;10.00000;3.00000;0.00000;0.00000;0.00000;0.00000;0.00000;1.02103;0.44526;22.93116;-3.36694;0.00000;0.00000;12.41869;
5/4/2017 1:01:15 PM;37;EIS;04:42:11.768;00:01:50.863;2;1;Pan_5pulse_EISSOC;4.09391;0.00000;-0.14501;;0.00100;6000.00000;600.00000;2.00000;-2.00000;20.00000;10.00000;9.00000;16.00000;4.09468;23.39508;-1.92858;600.00000;0.00000;0.02000;10.00000;3.00000;0.00000;0.00000;0.00000;0.00000;0.00000;1.02362;0.43606;23.47444;-4.71253;0.00000;0.00000;12.21695;
5/4/2017 1:01:27 PM;37;EIS;04:42:23.290;00:02:02.385;2;1;Pan_5pulse_EISSOC;4.09391;0.00000;-0.14501;;0.00100;6000.00000;449.93653;2.00000;-2.00000;20.00000;10.00000;10.00000;16.00000;4.08700;23.94867;-2.41690;450.70422;0.00000;0.02000;10.00000;3.00000;0.00000;0.00000;0.00000;0.00000;0.00000;1.02526;0.42594;24.07032;-5.76279;0.00000;0.00000;12.41869;
5/4/2017 1:01:38 PM;37;EIS;04:42:35.034;00:02:14.129;2;1;Pan_5pulse_EISSOC;4.09391;0.00000;-0.14501;;0.00100;6000.00000;337.40480;2.00000;-2.00000;20.00000;10.00000;11.00000;16.00000;4.09617;24.55908;-2.84500;336.84210;0.00000;0.02000;10.00000;3.00000;0.00000;0.00000;0.00000;0.00000;0.00000;1.02696;0.41538;24.72331;-6.60787;0.00000;0.00000;12.41869;
5/4/2017 1:01:50 PM;37;EIS;04:42:47.043;00:02:26.138;2;1;Pan_5pulse_EISSOC;4.09391;0.00000;-0.14501;;0.00100;6000.00000;253.01790;2.00000;-2.00000;20.00000;10.00000;12.00000;16.00000;4.09763;25.19799;-3.21358;253.29816;0.00000;0.02000;10.00000;3.00000;0.00000;0.00000;0.00000;0.00000;0.00000;1.02732;0.40443;25.40208;-7.26789;0.00000;0.00000;12.21695;
5/4/2017 1:02:03 PM;37;EIS;04:42:59.399;00:02:38.494;2;1;Pan_5pulse_EISSOC;4.09391;0.00000;-0.14501;;0.00100;6000.00000;189.73666;2.00000;-2.00000;20.00000;10.00000;13.00000;16.00000;4.08835;25.88371;-3.54866;189.72333;0.00000;0.02000;10.00000;3.00000;0.00000;0.00000;0.00000;0.00000;0.00000;1.02930;0.39398;26.12583;-7.80658;0.00000;0.00000;12.21695;
5/4/2017 1:02:15 PM;37;EIS;04:43:11.271;00:02:50.366;2;1;Pan_5pulse_EISSOC;4.09391;0.00000;-0.14501;;0.00100;6000.00000;142.28242;2.00000;-2.00000;20.00000;10.00000;14.00000;16.00000;4.10313;26.60121;-3.86098;142.43323;0.00000;0.02000;10.00000;3.00000;0.00000;0.00000;0.00000;0.00000;0.00000;1.02833;0.38256;26.87995;-8.25841;0.00000;0.00000;12.21695;
5/4/2017 1:02:27 PM;37;EIS;04:43:23.502;00:03:02.597;2;1;Pan_5pulse_EISSOC;4.09391;0.00000;-0.14501;;0.00100;6000.00000;106.69676;2.00000;-2.00000;20.00000;10.00000;15.00000;16.00000;4.08764;27.36292;-4.15646;106.66666;0.00000;0.02000;10.00000;3.00000;0.00000;0.00000;0.00000;0.00000;0.00000;1.02932;0.37191;27.67680;-8.63728;0.00000;0.00000;12.41869;
5/4/2017 1:02:39 PM;37;EIS;04:43:35.268;00:03:14.363;2;1;Pan_5pulse_EISSOC;4.09391;0.00000;-0.14501;;0.00100;6000.00000;80.01129;2.00000;-2.00000;20.00000;10.00000;16.00000;16.00000;4.10644;28.16430;-4.44139;80.00000;0.00000;0.02000;10.00000;3.00000;0.00000;0.00000;0.00000;0.00000;0.00000;1.03029;0.36135;28.51235;-8.96150;0.00000;0.00000;12.21695;
5/4/2017 1:02:51 PM;37;EIS;04:43:47.370;00:03:26.465;2;1;Pan_5pulse_EISSOC;4.09391;0.00000;-0.14501;;0.00100;6000.00000;60.00000;2.00000;-2.00000;20.00000;10.00000;17.00000;16.00000;4.10207;28.99580;-4.72184;60.00000;0.00000;0.02000;10.00000;3.00000;0.00000;0.00000;0.00000;0.00000;0.00000;1.03088;0.35090;29.37775;-9.24917;0.00000;0.00000;12.42990;
5/4/2017 1:03:02 PM;37;EIS;04:43:59.088;00:03:38.183;2;1;Pan_5pulse_EISSOC;4.09391;0.00000;-0.14501;;0.00100;6000.00000;44.99365;2.00000;-2.00000;20.00000;10.00000;18.00000;16.00000;4.09074;29.86874;-4.99292;44.94382;0.00000;0.02000;10.00000;3.00000;0.00000;0.00000;0.00000;0.00000;0.00000;1.03077;0.34038;30.28318;-9.48993;0.00000;0.00000;12.42990;
5/4/2017 1:03:14 PM;37;EIS;04:44:11.111;00:03:50.206;2;1;Pan_5pulse_EISSOC;4.09391;0.00000;-0.14501;;0.00100;6000.00000;33.74048;2.00000;-2.00000;20.00000;10.00000;19.00000;16.00000;4.08685;30.74309;-5.26746;33.70787;0.00000;0.02000;10.00000;3.00000;0.00000;0.00000;0.00000;0.00000;0.00000;1.02963;0.33010;31.19108;-9.72253;0.00000;0.00000;12.21695;
5/4/2017 1:03:27 PM;37;EIS;04:44:24.039;00:04:03.134;2;1;Pan_5pulse_EISSOC;4.09391;0.00000;-0.14501;;0.00100;6000.00000;25.30179;2.00000;-2.00000;20.00000;10.00000;20.00000;16.00000;4.09652;31.59819;-5.57168;25.31646;0.00000;0.02000;10.00000;3.00000;0.00000;0.00000;0.00000;0.00000;0.00000;1.02814;0.32044;32.08566;-10.00012;0.00000;0.00000;12.41869;
5/4/2017 1:03:39 PM;37;EIS;04:44:35.889;00:04:14.984;2;1;Pan_5pulse_EISSOC;4.09391;0.00000;-0.14501;;0.00100;6000.00000;18.97367;2.00000;-2.00000;20.00000;10.00000;21.00000;16.00000;4.09650;32.43120;-5.95913;18.98734;0.00000;0.02000;10.00000;3.00000;0.00000;0.00000;0.00000;0.00000;0.00000;1.02841;0.31188;32.97414;-10.41178;0.00000;0.00000;12.41869;
5/4/2017 1:03:51 PM;37;EIS;04:44:47.968;00:04:27.063;2;1;Pan_5pulse_EISSOC;4.09391;0.00000;-0.14501;;0.00100;6000.00000;14.22824;2.00000;-2.00000;20.00000;10.00000;22.00000;16.00000;4.08632;33.25026;-6.50343;14.21801;0.00000;0.02000;10.00000;3.00000;0.00000;0.00000;0.00000;0.00000;0.00000;1.02729;0.30321;33.88030;-11.06680;0.00000;0.00000;12.41869;
5/4/2017 1:04:03 PM;37;EIS;04:45:00.117;00:04:39.212;2;1;Pan_5pulse_EISSOC;4.09391;0.00000;-0.14501;;0.00100;6000.00000;10.66968;2.00000;-2.00000;20.00000;10.00000;23.00000;16.00000;4.09660;34.09984;-7.26301;10.67616;0.00000;0.02000;10.00000;3.00000;0.00000;0.00000;0.00000;0.00000;0.00000;1.02918;0.29519;34.86474;-12.02390;0.00000;0.00000;12.20574;
5/4/2017 1:04:15 PM;37;EIS;04:45:12.152;00:04:51.247;2;1;Pan_5pulse_EISSOC;4.09391;0.00000;-0.14501;;0.00100;6000.00000;8.00113;2.00000;-2.00000;20.00000;10.00000;24.00000;16.00000;4.10323;35.06516;-8.32454;8.00000;0.00000;0.02000;10.00000;3.00000;0.00000;0.00000;0.00000;0.00000;0.00000;1.03393;0.28689;36.03975;-13.35490;0.00000;0.00000;12.21695;
5/4/2017 1:04:29 PM;37;EIS;04:45:25.447;00:05:04.542;2;1;Pan_5pulse_EISSOC;4.09391;0.00000;-0.14501;;0.00100;6000.00000;6.00000;2.00000;-2.00000;20.00000;10.00000;25.00000;16.00000;4.08627;36.20602;-9.70646;6.00000;0.00000;0.02000;10.00000;3.00000;0.00000;0.00000;0.00000;0.00000;0.00000;1.03974;0.27738;37.48455;-15.00751;0.00000;0.00000;12.21695;
5/4/2017 1:04:41 PM;37;EIS;04:45:37.369;00:05:16.464;2;1;Pan_5pulse_EISSOC;4.09391;0.00000;-0.14501;;0.00100;6000.00000;4.49937;2.00000;-2.00000;20.00000;10.00000;26.00000;16.00000;4.09664;37.70104;-11.44019;4.50450;0.00000;0.02000;10.00000;3.00000;0.00000;0.00000;0.00000;0.00000;0.00000;1.05142;0.26687;39.39856;-16.88016;0.00000;0.00000;12.42990;
5/4/2017 1:04:53 PM;37;EIS;04:45:49.805;00:05:28.900;2;1;Pan_5pulse_EISSOC;4.09391;0.00000;-0.14501;;0.00100;6000.00000;3.37405;2.00000;-2.00000;20.00000;10.00000;27.00000;16.00000;4.09668;39.75603;-13.49743;3.37079;0.00000;0.02000;10.00000;3.00000;0.00000;0.00000;0.00000;0.00000;0.00000;1.06561;0.25381;41.98479;-18.75269;0.00000;0.00000;12.42990;
5/4/2017 1:05:05 PM;37;EIS;04:46:01.797;00:05:40.892;2;1;Pan_5pulse_EISSOC;4.09455;0.00000;-0.14501;;0.00100;6000.00000;2.53018;2.00000;-2.00000;20.00000;10.00000;28.00000;16.00000;4.09669;42.51008;-15.67514;2.53378;0.00000;0.02000;10.00000;3.00000;0.00000;0.00000;0.00000;0.00000;0.00000;1.07923;0.23820;45.30803;-20.24091;0.00000;0.00000;12.42990;
5/4/2017 1:05:17 PM;37;EIS;04:46:13.803;00:05:52.898;2;1;Pan_5pulse_EISSOC;4.09455;0.00000;-0.14501;;0.00100;6000.00000;1.89737;2.00000;-2.00000;20.00000;10.00000;29.00000;16.00000;4.09673;46.10660;-17.67801;1.89873;0.00000;0.02000;10.00000;3.00000;0.00000;0.00000;0.00000;0.00000;0.00000;1.08992;0.22072;49.37945;-20.97763;0.00000;0.00000;12.41869;
5/4/2017 1:05:29 PM;37;EIS;04:46:25.404;00:06:04.499;2;1;Pan_5pulse_EISSOC;4.09391;0.00000;-0.14501;;0.00100;6000.00000;1.42282;2.00000;-2.00000;20.00000;10.00000;30.00000;16.00000;4.08934;50.52793;-19.10538;1.42045;0.00000;0.02000;10.00000;3.00000;0.00000;0.00000;0.00000;0.00000;0.00000;1.09389;0.20250;54.01933;-20.71237;0.00000;0.00000;12.21695;
5/4/2017 1:05:41 PM;37;EIS;04:46:37.594;00:06:16.689;2;1;Pan_5pulse_EISSOC;4.09455;0.00000;-0.14501;;0.00100;6000.00000;1.06697;2.00000;-2.00000;20.00000;10.00000;31.00000;16.00000;4.08600;55.39190;-19.55736;1.06838;0.00000;0.02000;10.00000;3.00000;0.00000;0.00000;0.00000;0.00000;0.00000;1.08726;0.18509;58.74311;-19.44673;0.00000;0.00000;12.21695;
5/4/2017 1:05:53 PM;37;EIS;04:46:49.872;00:06:28.967;2;1;Pan_5pulse_EISSOC;4.09391;0.00000;-0.14501;;0.00100;6000.00000;0.80011;2.00000;-2.00000;20.00000;10.00000;32.00000;16.00000;4.09215;60.17822;-18.89725;0.79957;0.00000;0.02000;10.00000;3.00000;0.00000;0.00000;0.00000;0.00000;0.00000;1.07365;0.17022;63.07555;-17.43340;0.00000;0.00000;12.42990;
5/4/2017 1:06:05 PM;37;EIS;04:47:02.133;00:06:41.228;2;1;Pan_5pulse_EISSOC;4.09455;0.00000;-0.14501;;0.00100;6000.00000;0.60000;2.00000;-2.00000;20.00000;10.00000;33.00000;16.00000;4.08807;64.33612;-17.34897;0.59904;0.00000;0.02000;10.00000;3.00000;0.00000;0.00000;0.00000;0.00000;0.00000;1.05611;0.15849;66.63425;-15.09150;0.00000;0.00000;12.41869;
5/4/2017 1:06:16 PM;37;EIS;04:47:13.015;00:06:52.110;2;1;Pan_5pulse_EISSOC;4.09455;0.00000;-0.14501;;0.00100;6000.00000;0.44994;2.00000;-2.00000;20.00000;10.00000;34.00000;16.00000;4.08888;67.49943;-15.35247;0.44964;0.00000;0.02000;10.00000;3.00000;0.00000;0.00000;0.00000;0.00000;0.00000;1.03924;0.15013;69.22334;-12.81371;0.00000;0.00000;12.21695;
5/4/2017 1:06:27 PM;37;EIS;04:47:23.686;00:07:02.781;2;1;Pan_5pulse_EISSOC;4.09455;0.00000;-0.14501;;0.00100;6000.00000;0.33740;2.00000;-2.00000;20.00000;10.00000;35.00000;16.00000;4.09676;69.99319;-13.31527;0.33723;0.00000;0.02000;10.00000;3.00000;0.00000;0.00000;0.00000;0.00000;0.00000;1.02897;0.14442;71.24846;-10.77105;0.00000;0.00000;12.41869;
5/4/2017 1:06:41 PM;37;EIS;04:47:37.963;00:07:17.058;2;1;Pan_5pulse_EISSOC;4.09455;0.00000;-0.14501;;0.00100;6000.00000;0.25302;2.00000;-2.00000;20.00000;10.00000;36.00000;16.00000;4.09680;72.19890;-11.49189;0.25270;0.00000;0.02000;10.00000;3.00000;0.00000;0.00000;0.00000;0.00000;0.00000;1.02637;0.14039;73.10776;-9.04390;0.00000;0.00000;12.31782;
5/4/2017 1:07:00 PM;37;EIS;04:47:56.977;00:07:36.072;2;1;Pan_5pulse_EISSOC;4.09455;0.00000;-0.14501;;0.00100;6000.00000;0.18974;2.00000;-2.00000;20.00000;10.00000;37.00000;16.00000;4.09266;73.76277;-10.01442;0.18978;0.00000;0.02000;10.00000;3.00000;0.00000;0.00000;0.00000;0.00000;0.00000;1.01847;0.13682;74.43947;-7.73150;0.00000;0.00000;12.41869;
5/4/2017 1:07:23 PM;37;EIS;04:48:20.054;00:07:59.149;2;1;Pan_5pulse_EISSOC;4.09455;0.00000;-0.14501;;0.00100;6000.00000;0.14228;2.00000;-2.00000;20.00000;10.00000;38.00000;16.00000;4.09676;75.13752;-8.96792;0.14248;0.00000;0.02000;10.00000;3.00000;0.00000;0.00000;0.00000;0.00000;0.00000;1.01642;0.13432;75.67080;-6.80625;0.00000;0.00000;12.22815;
5/4/2017 1:07:54 PM;37;EIS;04:48:50.371;00:08:29.466;2;1;Pan_5pulse_EISSOC;4.09455;0.00000;-0.14501;;0.00100;6000.00000;0.10670;2.00000;-2.00000;20.00000;10.00000;39.00000;16.00000;4.09682;76.41658;-8.25692;0.10678;0.00000;0.02000;10.00000;3.00000;0.00000;0.00000;0.00000;0.00000;0.00000;1.01546;0.13212;76.86137;-6.16697;0.00000;0.00000;12.41869;
5/4/2017 1:08:33 PM;37;EIS;04:49:30.018;00:09:09.113;2;1;Pan_5pulse_EISSOC;4.09455;0.00000;-0.14501;;0.00100;6000.00000;0.08001;2.00000;-2.00000;20.00000;10.00000;40.00000;16.00000;4.09517;77.34634;-7.92646;0.07999;0.00000;0.02000;10.00000;3.00000;0.00000;0.00000;0.00000;0.00000;0.00000;1.01177;0.13013;77.75143;-5.85125;0.00000;0.00000;12.40748;
5/4/2017 1:09:26 PM;37;EIS;04:50:22.286;00:10:01.381;2;1;Pan_5pulse_EISSOC;4.09455;0.00000;-0.14501;;0.00100;6000.00000;0.06000;2.00000;-2.00000;20.00000;10.00000;41.00000;16.00000;4.09537;78.36265;-7.84378;0.05994;0.00000;0.02000;10.00000;3.00000;0.00000;0.00000;0.00000;0.00000;0.00000;1.01315;0.12865;78.75424;-5.71604;0.00000;0.00000;12.42990;
5/4/2017 1:10:34 PM;37;EIS;04:51:30.915;00:11:10.010;2;1;Pan_5pulse_EISSOC;4.09455;0.00000;-0.14501;;0.00100;6000.00000;0.04499;2.00000;-2.00000;20.00000;10.00000;42.00000;16.00000;4.09553;79.38407;-8.12758;0.04507;0.00000;0.02000;10.00000;3.00000;0.00000;0.00000;0.00000;0.00000;0.00000;1.01299;0.12694;79.79904;-5.84574;0.00000;0.00000;12.42990;
5/4/2017 1:12:05 PM;37;EIS;04:53:01.718;00:12:40.813;2;1;Pan_5pulse_EISSOC;4.09455;0.00000;-0.14501;;0.00100;6000.00000;0.03374;2.00000;-2.00000;20.00000;10.00000;43.00000;16.00000;4.09687;80.53385;-8.71404;0.03377;0.00000;0.02000;10.00000;3.00000;0.00000;0.00000;0.00000;0.00000;0.00000;1.01507;0.12531;81.00392;-6.17558;0.00000;0.00000;12.42990;
5/4/2017 1:14:06 PM;37;EIS;04:55:03.113;00:14:42.208;2;1;Pan_5pulse_EISSOC;4.09455;0.00000;-0.14501;;0.00100;6000.00000;0.02530;2.00000;-2.00000;20.00000;10.00000;44.00000;16.00000;4.09649;81.98328;-9.60053;0.02531;0.00000;0.02000;10.00000;3.00000;0.00000;0.00000;0.00000;0.00000;0.00000;1.01963;0.12353;82.54350;-6.67912;0.00000;0.00000;12.41869;
5/4/2017 1:16:47 PM;37;EIS;04:57:43.277;00:17:22.372;2;1;Pan_5pulse_EISSOC;4.09455;0.00000;-0.14501;;0.00100;6000.00000;0.01897;2.00000;-2.00000;20.00000;10.00000;45.00000;16.00000;4.09700;83.42084;-10.75887;0.01896;0.00000;0.02000;10.00000;3.00000;0.00000;0.00000;0.00000;0.00000;0.00000;1.01825;0.12106;84.11177;-7.34893;0.00000;0.00000;12.40748;
5/4/2017 1:20:20 PM;37;EIS;05:01:16.569;00:20:55.664;2;1;Pan_5pulse_EISSOC;4.09455;0.00000;-0.14501;;0.00100;6000.00000;0.01423;2.00000;-2.00000;20.00000;10.00000;46.00000;16.00000;4.09715;85.33691;-12.17739;0.01422;0.00000;0.02000;10.00000;3.00000;0.00000;0.00000;0.00000;0.00000;0.00000;1.02518;0.11893;86.20137;-8.12116;0.00000;0.00000;12.20574;
5/4/2017 1:25:03 PM;37;EIS;05:06:00.210;00:25:39.305;2;1;Pan_5pulse_EISSOC;4.09455;0.00000;-0.14501;;0.00100;6000.00000;0.01067;2.00000;-2.00000;20.00000;10.00000;47.00000;16.00000;4.09732;87.56410;-13.94351;0.01065;0.00000;0.02000;10.00000;3.00000;0.00000;0.00000;0.00000;0.00000;0.00000;1.02844;0.11599;88.66731;-9.04769;0.00000;0.00000;12.20574;
5/4/2017 1:31:20 PM;37;EIS;05:12:17.240;00:31:56.335;2;1;Pan_5pulse_EISSOC;4.09519;0.00000;-0.14501;;0.00100;6000.00000;0.00800;2.00000;-2.00000;20.00000;10.00000;48.00000;16.00000;4.09715;90.17473;-16.09102;0.00800;0.00000;0.02000;10.00000;3.00000;0.00000;0.00000;0.00000;0.00000;0.00000;1.03299;0.11277;91.59914;-10.11752;0.00000;0.00000;12.20574;
5/4/2017 1:39:43 PM;37;EIS;05:20:39.728;00:40:18.823;2;1;Pan_5pulse_EISSOC;4.09519;0.00000;-0.14501;;0.00100;6000.00000;0.00600;2.00000;-2.00000;20.00000;10.00000;49.00000;16.00000;4.09754;93.37027;-18.46527;0.00600;0.00000;0.02000;10.00000;3.00000;0.00000;0.00000;0.00000;0.00000;0.00000;1.03900;0.10916;95.17864;-11.18669;0.00000;0.00000;12.21695;
5/4/2017 1:50:54 PM;37;EIS;05:31:50.352;00:51:29.447;2;1;Pan_5pulse_EISSOC;4.09584;0.00000;-0.14501;;0.00100;6000.00000;0.00450;2.00000;-2.00000;20.00000;10.00000;50.00000;16.00000;4.09777;97.10311;-21.16204;0.00449;0.00000;0.02000;10.00000;3.00000;0.00000;0.00000;0.00000;0.00000;0.00000;1.04425;0.10507;99.38232;-12.29444;0.00000;0.00000;12.00399;
5/4/2017 2:05:45 PM;37;EIS;05:46:42.103;01:06:21.198;2;1;Pan_5pulse_EISSOC;4.09584;0.00000;-0.14501;;0.00100;6000.00000;0.00337;2.00000;-2.00000;20.00000;10.00000;51.00000;16.00000;4.09817;101.48760;-23.97135;0.00338;0.00000;0.02000;10.00000;3.00000;0.00000;0.00000;0.00000;0.00000;0.00000;1.04935;0.10063;104.28019;-13.28968;0.00000;0.00000;12.20574;
5/4/2017 2:25:32 PM;37;EIS;06:06:28.872;01:26:07.967;2;1;Pan_5pulse_EISSOC;4.09648;0.00000;-0.14501;;0.00100;6000.00000;0.00253;2.00000;-2.00000;20.00000;10.00000;52.00000;16.00000;4.09850;106.20609;-26.86582;0.00253;0.00000;0.02000;10.00000;3.00000;0.00000;0.00000;0.00000;0.00000;0.00000;1.05009;0.09585;109.55138;-14.19571;0.00000;0.00000;12.19453;
5/4/2017 2:51:57 PM;37;EIS;06:32:53.852;01:52:32.947;2;1;Pan_5pulse_EISSOC;4.09648;0.00000;-0.14501;;0.00100;6000.00000;0.00190;2.00000;-2.00000;20.00000;10.00000;53.00000;16.00000;4.09924;111.13118;-30.04722;0.00190;0.00000;0.02000;10.00000;3.00000;0.00000;0.00000;0.00000;0.00000;0.00000;1.05144;0.09133;115.12157;-15.12966;0.00000;0.00000;12.20574;
5/4/2017 3:27:07 PM;37;EIS;07:08:04.043;02:27:43.138;2;1;Pan_5pulse_EISSOC;4.09712;0.00000;-0.14501;;0.00100;6000.00000;0.00142;2.00000;-2.00000;20.00000;10.00000;54.00000;16.00000;4.09943;115.63054;-33.91985;0.00142;0.00000;0.02000;10.00000;3.00000;0.00000;0.00000;0.00000;0.00000;0.00000;1.04663;0.08685;120.50302;-16.34888;0.00000;0.00000;12.20574;

File: 10degC/EIS/3576_EIS00003.csv


Measurement ID;3576
Battery name;NCR18650PF_SN002
Battery Name;NCR
Circuit;Circ006
Program;418 - Pan_5pulse_EISSOC
Start Time;5/4/2017 8:18:56 AM
End Time;5/6/2017 11:56:52 AM
Test section;EIS00003
Comment;10degC EIS vs SOC 6kHz to 1mHz
OrderNo;
Producer; Panasonic
Type; NCR
Nominal Voltage; 3.7
Nominal Current; 0
Nominal Capacity; 2.9
Cells; 1
Maximum Voltage; 4.25
Gassing Voltage; 4.3
Break Voltage; 0
Charge Factor; 0
Impedance; 0
Cold Cranking Current; 15
Energy Density; 0
Comment;



Time Stamp;Step;Status;Prog Time;Step Time;Cycle;Cycle Level;Procedure;Voltage;Current;AhAccu;Energy;StartFreq;EndFreq;SetFreq;AAcMax;VAcMin;VAcMax;mvIdeal;Go;Status;U1;Zreal1;Zimg1;ActFreq;EisError;AACStart;MinIntervalTime;CountOfPeriods;UIdeal;AStart;MinDuration;MinPeriods;RemTime;VRelativ;AAmplitude;Betrag;Phase;ChamberT;ChamberSP;Temp45;
;;;;;;;;[V];[A];[Ah];[Wh];[EIS];[EIS];[EIS];[EIS];[EIS];[EIS];[EIS];[EIS];[EIS];[EIS];[EIS];[EIS];[EIS];[EIS];[EIS];[EIS];[EIS];[EIS];[EIS];[EIS];[EIS];[EIS];[EIS];[EIS];[EIS];[EIS];[ChamberT];[ChamberSP];[C1];
5/4/2017 5:09:49 PM;46;EIS;08:50:45.419;00:00:21.909;1;1;Pan_5pulse_EISSOC;4.05273;0.00000;-0.29002;;0.00100;6000.00000;6000.00000;2.00000;-2.00000;20.00000;10.00000;1.00000;16.00000;4.05596;22.06337;7.99626;6000.00000;0.00000;0.02000;10.00000;3.00000;0.00000;0.00000;0.00000;0.00000;0.00000;0.99771;0.42514;23.46769;19.92164;0.00000;0.00000;12.20574;
5/4/2017 5:10:00 PM;46;EIS;08:50:56.328;00:00:32.818;1;1;Pan_5pulse_EISSOC;4.05273;0.00000;-0.29002;;0.00100;6000.00000;4499.36526;2.00000;-2.00000;20.00000;10.00000;2.00000;16.00000;4.05553;21.72960;5.94794;4571.42871;0.00000;0.02000;10.00000;3.00000;0.00000;0.00000;0.00000;0.00000;0.00000;0.95873;0.42556;22.52895;15.30832;0.00000;0.00000;12.20574;
5/4/2017 5:10:11 PM;46;EIS;08:51:07.464;00:00:43.954;1;1;Pan_5pulse_EISSOC;4.05337;0.00000;-0.29002;;0.00100;6000.00000;3374.04795;2.00000;-2.00000;20.00000;10.00000;3.00000;16.00000;4.05592;21.55914;4.10885;3428.57153;0.00000;0.02000;10.00000;3.00000;0.00000;0.00000;0.00000;0.00000;0.00000;0.97330;0.44347;21.94719;10.79033;0.00000;0.00000;12.20574;
5/4/2017 5:10:22 PM;46;EIS;08:51:18.435;00:00:54.925;1;1;Pan_5pulse_EISSOC;4.05337;0.00000;-0.29002;;0.00100;6000.00000;2530.17902;2.00000;-2.00000;20.00000;10.00000;4.00000;16.00000;4.05878;21.57106;2.48686;2526.31567;0.00000;0.02000;10.00000;3.00000;0.00000;0.00000;0.00000;0.00000;0.00000;0.98876;0.45536;21.71394;6.57641;0.00000;0.00000;12.20574;
5/4/2017 5:10:33 PM;46;EIS;08:51:29.386;00:01:05.876;1;1;Pan_5pulse_EISSOC;4.05337;0.00000;-0.29002;;0.00100;6000.00000;1897.36660;2.00000;-2.00000;20.00000;10.00000;5.00000;16.00000;4.05124;21.73752;1.21007;1882.35291;0.00000;0.02000;10.00000;3.00000;0.00000;0.00000;0.00000;0.00000;0.00000;1.00227;0.46036;21.77117;3.18621;0.00000;0.00000;12.20574;
5/4/2017 5:10:44 PM;46;EIS;08:51:40.423;00:01:16.913;1;1;Pan_5pulse_EISSOC;4.05337;0.00000;-0.29002;;0.00100;6000.00000;1422.82422;2.00000;-2.00000;20.00000;10.00000;6.00000;16.00000;4.05593;22.00149;0.24037;1432.83582;0.00000;0.02000;10.00000;3.00000;0.00000;0.00000;0.00000;0.00000;0.00000;1.01047;0.45925;22.00280;0.62594;0.00000;0.00000;12.19453;
5/4/2017 5:10:55 PM;46;EIS;08:51:51.379;00:01:27.869;1;1;Pan_5pulse_EISSOC;4.05337;0.00000;-0.29002;;0.00100;6000.00000;1066.96765;2.00000;-2.00000;20.00000;10.00000;7.00000;16.00000;4.05558;22.37338;-0.62344;1066.66663;0.00000;0.02000;10.00000;3.00000;0.00000;0.00000;0.00000;0.00000;0.00000;1.01709;0.45442;22.38207;-1.59616;0.00000;0.00000;12.19453;
5/4/2017 5:11:06 PM;46;EIS;08:52:02.591;00:01:39.081;1;1;Pan_5pulse_EISSOC;4.05337;0.00000;-0.29002;;0.00100;6000.00000;800.11286;2.00000;-2.00000;20.00000;10.00000;8.00000;16.00000;4.06095;22.81169;-1.31830;800.00000;0.00000;0.02000;10.00000;3.00000;0.00000;0.00000;0.00000;0.00000;0.00000;1.02081;0.44675;22.84975;-3.30747;0.00000;0.00000;12.20574;
5/4/2017 5:11:18 PM;46;EIS;08:52:14.454;00:01:50.944;1;1;Pan_5pulse_EISSOC;4.05337;0.00000;-0.29002;;0.00100;6000.00000;600.00000;2.00000;-2.00000;20.00000;10.00000;9.00000;16.00000;4.06361;23.30818;-1.89962;600.00000;0.00000;0.02000;10.00000;3.00000;0.00000;0.00000;0.00000;0.00000;0.00000;1.02337;0.43761;23.38546;-4.65932;0.00000;0.00000;12.20574;
5/4/2017 5:11:29 PM;46;EIS;08:52:25.897;00:02:02.387;1;1;Pan_5pulse_EISSOC;4.05337;0.00000;-0.29002;;0.00100;6000.00000;449.93653;2.00000;-2.00000;20.00000;10.00000;10.00000;16.00000;4.06094;23.85622;-2.38926;450.70422;0.00000;0.02000;10.00000;3.00000;0.00000;0.00000;0.00000;0.00000;0.00000;1.02510;0.42756;23.97556;-5.71925;0.00000;0.00000;12.20574;
5/4/2017 5:11:41 PM;46;EIS;08:52:37.715;00:02:14.205;1;1;Pan_5pulse_EISSOC;4.05337;0.00000;-0.29002;;0.00100;6000.00000;337.40480;2.00000;-2.00000;20.00000;10.00000;11.00000;16.00000;4.05564;24.46148;-2.81756;336.84210;0.00000;0.02000;10.00000;3.00000;0.00000;0.00000;0.00000;0.00000;0.00000;1.02687;0.41703;24.62321;-6.57057;0.00000;0.00000;12.20574;
5/4/2017 5:11:53 PM;46;EIS;08:52:49.830;00:02:26.320;1;1;Pan_5pulse_EISSOC;4.05337;0.00000;-0.29002;;0.00100;6000.00000;253.01790;2.00000;-2.00000;20.00000;10.00000;12.00000;16.00000;4.04762;25.09611;-3.18816;253.29816;0.00000;0.02000;10.00000;3.00000;0.00000;0.00000;0.00000;0.00000;0.00000;1.02721;0.40605;25.29781;-7.23996;0.00000;0.00000;12.20574;
5/4/2017 5:12:06 PM;46;EIS;08:53:02.338;00:02:38.828;1;1;Pan_5pulse_EISSOC;4.05337;0.00000;-0.29002;;0.00100;6000.00000;189.73666;2.00000;-2.00000;20.00000;10.00000;13.00000;16.00000;4.06431;25.77600;-3.52545;189.72333;0.00000;0.02000;10.00000;3.00000;0.00000;0.00000;0.00000;0.00000;0.00000;1.02929;0.39564;26.01598;-7.78817;0.00000;0.00000;12.20574;
5/4/2017 5:12:18 PM;46;EIS;08:53:14.202;00:02:50.692;1;1;Pan_5pulse_EISSOC;4.05337;0.00000;-0.29002;;0.00100;6000.00000;142.28242;2.00000;-2.00000;20.00000;10.00000;14.00000;16.00000;4.05569;26.48812;-3.83868;142.43323;0.00000;0.02000;10.00000;3.00000;0.00000;0.00000;0.00000;0.00000;0.00000;1.02817;0.38415;26.76482;-8.24594;0.00000;0.00000;12.19453;
5/4/2017 5:12:30 PM;46;EIS;08:53:26.465;00:03:02.955;1;1;Pan_5pulse_EISSOC;4.05337;0.00000;-0.29002;;0.00100;6000.00000;106.69676;2.00000;-2.00000;20.00000;10.00000;15.00000;16.00000;4.06131;27.24827;-4.13651;106.66666;0.00000;0.02000;10.00000;3.00000;0.00000;0.00000;0.00000;0.00000;0.00000;1.02947;0.37353;27.56046;-8.63205;0.00000;0.00000;12.19453;
5/4/2017 5:12:42 PM;46;EIS;08:53:38.617;00:03:15.107;1;1;Pan_5pulse_EISSOC;4.05337;0.00000;-0.29002;;0.00100;6000.00000;80.01129;2.00000;-2.00000;20.00000;10.00000;16.00000;16.00000;4.05569;28.05179;-4.42366;80.00000;0.00000;0.02000;10.00000;3.00000;0.00000;0.00000;0.00000;0.00000;0.00000;1.03051;0.36288;28.39845;-8.96153;0.00000;0.00000;12.20574;
5/4/2017 5:12:54 PM;46;EIS;08:53:50.786;00:03:27.276;1;1;Pan_5pulse_EISSOC;4.05337;0.00000;-0.29002;;0.00100;6000.00000;60.00000;2.00000;-2.00000;20.00000;10.00000;17.00000;16.00000;4.04752;28.88959;-4.70566;60.00000;0.00000;0.02000;10.00000;3.00000;0.00000;0.00000;0.00000;0.00000;0.00000;1.03109;0.35226;29.27032;-9.25134;0.00000;0.00000;12.20574;
5/4/2017 5:13:06 PM;46;EIS;08:54:02.631;00:03:39.121;1;1;Pan_5pulse_EISSOC;4.05337;0.00000;-0.29002;;0.00100;6000.00000;44.99365;2.00000;-2.00000;20.00000;10.00000;18.00000;16.00000;4.06525;29.77552;-4.97470;44.94382;0.00000;0.02000;10.00000;3.00000;0.00000;0.00000;0.00000;0.00000;0.00000;1.03137;0.34165;30.18823;-9.48499;0.00000;0.00000;12.19453;
5/4/2017 5:13:18 PM;46;EIS;08:54:14.660;00:03:51.150;1;1;Pan_5pulse_EISSOC;4.05337;0.00000;-0.29002;;0.00100;6000.00000;33.74048;2.00000;-2.00000;20.00000;10.00000;19.00000;16.00000;4.05571;30.67641;-5.24225;33.70787;0.00000;0.02000;10.00000;3.00000;0.00000;0.00000;0.00000;0.00000;0.00000;1.03058;0.33115;31.12111;-9.69753;0.00000;0.00000;12.20574;
5/4/2017 5:13:31 PM;46;EIS;08:54:27.501;00:04:03.991;1;1;Pan_5pulse_EISSOC;4.05337;0.00000;-0.29002;;0.00100;6000.00000;25.30179;2.00000;-2.00000;20.00000;10.00000;20.00000;16.00000;4.04863;31.57081;-5.52756;25.31646;0.00000;0.02000;10.00000;3.00000;0.00000;0.00000;0.00000;0.00000;0.00000;1.02938;0.32117;32.05105;-9.93094;0.00000;0.00000;12.20574;
5/4/2017 5:13:43 PM;46;EIS;08:54:39.296;00:04:15.786;1;1;Pan_5pulse_EISSOC;4.05337;0.00000;-0.29002;;0.00100;6000.00000;18.97367;2.00000;-2.00000;20.00000;10.00000;21.00000;16.00000;4.05350;32.46516;-5.87404;18.98734;0.00000;0.02000;10.00000;3.00000;0.00000;0.00000;0.00000;0.00000;0.00000;1.03010;0.31222;32.99229;-10.25578;0.00000;0.00000;12.20574;
5/4/2017 5:13:56 PM;46;EIS;08:54:52.074;00:04:28.564;1;1;Pan_5pulse_EISSOC;4.05337;0.00000;-0.29002;;0.00100;6000.00000;14.22824;2.00000;-2.00000;20.00000;10.00000;22.00000;16.00000;4.05575;33.37633;-6.34420;14.21801;0.00000;0.02000;10.00000;3.00000;0.00000;0.00000;0.00000;0.00000;0.00000;1.02953;0.30304;33.97393;-10.76243;0.00000;0.00000;12.20574;
5/4/2017 5:14:07 PM;46;EIS;08:55:03.694;00:04:40.184;1;1;Pan_5pulse_EISSOC;4.05337;0.00000;-0.29002;;0.00100;6000.00000;10.66968;2.00000;-2.00000;20.00000;10.00000;23.00000;16.00000;4.05575;34.35162;-6.97204;10.67616;0.00000;0.02000;10.00000;3.00000;0.00000;0.00000;0.00000;0.00000;0.00000;1.03175;0.29435;35.05200;-11.47296;0.00000;0.00000;12.20574;
5/4/2017 5:14:19 PM;46;EIS;08:55:15.643;00:04:52.133;1;1;Pan_5pulse_EISSOC;4.05337;0.00000;-0.29002;;0.00100;6000.00000;8.00113;2.00000;-2.00000;20.00000;10.00000;24.00000;16.00000;4.06534;35.49730;-7.79915;8.00000;0.00000;0.02000;10.00000;3.00000;0.00000;0.00000;0.00000;0.00000;0.00000;1.03728;0.28541;36.34398;-12.39163;0.00000;0.00000;12.19453;
5/4/2017 5:14:32 PM;46;EIS;08:55:28.084;00:05:04.574;1;1;Pan_5pulse_EISSOC;4.05337;0.00000;-0.29002;;0.00100;6000.00000;6.00000;2.00000;-2.00000;20.00000;10.00000;25.00000;16.00000;4.05577;36.87677;-8.78101;6.00000;0.00000;0.02000;10.00000;3.00000;0.00000;0.00000;0.00000;0.00000;0.00000;1.04260;0.27503;37.90781;-13.39371;0.00000;0.00000;12.20574;
5/4/2017 5:14:43 PM;46;EIS;08:55:39.988;00:05:16.478;1;1;Pan_5pulse_EISSOC;4.05337;0.00000;-0.29002;;0.00100;6000.00000;4.49937;2.00000;-2.00000;20.00000;10.00000;26.00000;16.00000;4.05554;38.63491;-9.84293;4.50450;0.00000;0.02000;10.00000;3.00000;0.00000;0.00000;0.00000;0.00000;0.00000;1.05206;0.26388;39.86903;-14.29306;0.00000;0.00000;12.20574;
5/4/2017 5:14:56 PM;46;EIS;08:55:52.395;00:05:28.885;1;1;Pan_5pulse_EISSOC;4.05337;0.00000;-0.29002;;0.00100;6000.00000;3.37405;2.00000;-2.00000;20.00000;10.00000;27.00000;16.00000;4.05963;40.85506;-10.82823;3.37079;0.00000;0.02000;10.00000;3.00000;0.00000;0.00000;0.00000;0.00000;0.00000;1.06013;0.25083;42.26567;-14.84437;0.00000;0.00000;12.20574;
5/4/2017 5:15:07 PM;46;EIS;08:56:03.982;00:05:40.472;1;1;Pan_5pulse_EISSOC;4.05337;0.00000;-0.29002;;0.00100;6000.00000;2.53018;2.00000;-2.00000;20.00000;10.00000;28.00000;16.00000;4.04557;43.45398;-11.49388;2.53378;0.00000;0.02000;10.00000;3.00000;0.00000;0.00000;0.00000;0.00000;0.00000;1.06344;0.23659;44.94839;-14.81583;0.00000;0.00000;12.19453;
5/4/2017 5:15:20 PM;46;EIS;08:56:16.061;00:05:52.551;1;1;Pan_5pulse_EISSOC;4.05337;0.00000;-0.29002;;0.00100;6000.00000;1.89737;2.00000;-2.00000;20.00000;10.00000;29.00000;16.00000;4.05578;46.25807;-11.63308;1.89873;0.00000;0.02000;10.00000;3.00000;0.00000;0.00000;0.00000;0.00000;0.00000;1.06132;0.22251;47.69840;-14.11614;0.00000;0.00000;12.20574;
5/4/2017 5:15:31 PM;46;EIS;08:56:27.690;00:06:04.180;1;1;Pan_5pulse_EISSOC;4.05337;0.00000;-0.29002;;0.00100;6000.00000;1.42282;2.00000;-2.00000;20.00000;10.00000;30.00000;16.00000;4.05577;48.99642;-11.22232;1.42045;0.00000;0.02000;10.00000;3.00000;0.00000;0.00000;0.00000;0.00000;0.00000;1.05373;0.20963;50.26519;-12.90071;0.00000;0.00000;12.20574;
5/4/2017 5:15:43 PM;46;EIS;08:56:40.003;00:06:16.493;1;1;Pan_5pulse_EISSOC;4.05337;0.00000;-0.29002;;0.00100;6000.00000;1.06697;2.00000;-2.00000;20.00000;10.00000;31.00000;16.00000;4.05574;51.43756;-10.38482;1.06838;0.00000;0.02000;10.00000;3.00000;0.00000;0.00000;0.00000;0.00000;0.00000;1.04385;0.19892;52.47540;-11.41411;0.00000;0.00000;12.19453;
5/4/2017 5:15:56 PM;46;EIS;08:56:52.556;00:06:29.046;1;1;Pan_5pulse_EISSOC;4.05337;0.00000;-0.29002;;0.00100;6000.00000;0.80011;2.00000;-2.00000;20.00000;10.00000;32.00000;16.00000;4.05573;53.41246;-9.32319;0.79957;0.00000;0.02000;10.00000;3.00000;0.00000;0.00000;0.00000;0.00000;0.00000;1.03301;0.19052;54.22004;-9.90127;0.00000;0.00000;12.20574;
5/4/2017 5:16:08 PM;46;EIS;08:57:04.519;00:06:41.009;1;1;Pan_5pulse_EISSOC;4.05337;0.00000;-0.29002;;0.00100;6000.00000;0.60000;2.00000;-2.00000;20.00000;10.00000;33.00000;16.00000;4.04733;54.89220;-8.26146;0.59904;0.00000;0.02000;10.00000;3.00000;0.00000;0.00000;0.00000;0.00000;0.00000;1.02368;0.18441;55.51041;-8.55897;0.00000;0.00000;12.19453;
5/4/2017 5:16:19 PM;46;EIS;08:57:15.685;00:06:52.175;1;1;Pan_5pulse_EISSOC;4.05337;0.00000;-0.29002;;0.00100;6000.00000;0.44994;2.00000;-2.00000;20.00000;10.00000;34.00000;16.00000;4.04562;56.00936;-7.34101;0.44964;0.00000;0.02000;10.00000;3.00000;0.00000;0.00000;0.00000;0.00000;0.00000;1.01792;0.18020;56.48839;-7.46705;0.00000;0.00000;12.19453;
5/4/2017 5:16:30 PM;46;EIS;08:57:26.362;00:07:02.852;1;1;Pan_5pulse_EISSOC;4.05337;0.00000;-0.29002;;0.00100;6000.00000;0.33740;2.00000;-2.00000;20.00000;10.00000;35.00000;16.00000;4.04636;56.88676;-6.60463;0.33723;0.00000;0.02000;10.00000;3.00000;0.00000;0.00000;0.00000;0.00000;0.00000;1.01366;0.17700;57.26888;-6.62247;0.00000;0.00000;12.20574;
5/4/2017 5:16:44 PM;46;EIS;08:57:40.215;00:07:16.705;1;1;Pan_5pulse_EISSOC;4.05337;0.00000;-0.29002;;0.00100;6000.00000;0.25302;2.00000;-2.00000;20.00000;10.00000;36.00000;16.00000;4.04958;57.82283;-6.12941;0.25270;0.00000;0.02000;10.00000;3.00000;0.00000;0.00000;0.00000;0.00000;0.00000;1.01573;0.17468;58.14679;-6.05095;0.00000;0.00000;12.19453;
5/4/2017 5:17:02 PM;46;EIS;08:57:58.513;00:07:35.003;1;1;Pan_5pulse_EISSOC;4.05337;0.00000;-0.29002;;0.00100;6000.00000;0.18974;2.00000;-2.00000;20.00000;10.00000;37.00000;16.00000;4.05295;58.61150;-5.84526;0.18978;0.00000;0.02000;10.00000;3.00000;0.00000;0.00000;0.00000;0.00000;0.00000;1.01289;0.17196;58.90225;-5.69522;0.00000;0.00000;12.20574;
5/4/2017 5:17:25 PM;46;EIS;08:58:21.589;00:07:58.079;1;1;Pan_5pulse_EISSOC;4.05273;0.00000;-0.29002;;0.00100;6000.00000;0.14228;2.00000;-2.00000;20.00000;10.00000;38.00000;16.00000;4.05113;59.33491;-5.76859;0.14248;0.00000;0.02000;10.00000;3.00000;0.00000;0.00000;0.00000;0.00000;0.00000;1.01225;0.16980;59.61467;-5.55289;0.00000;0.00000;12.19453;
5/4/2017 5:17:56 PM;46;EIS;08:58:52.934;00:08:29.424;1;1;Pan_5pulse_EISSOC;4.05273;0.00000;-0.29002;;0.00100;6000.00000;0.10670;2.00000;-2.00000;20.00000;10.00000;39.00000;16.00000;4.05548;60.07532;-5.89987;0.10678;0.00000;0.02000;10.00000;3.00000;0.00000;0.00000;0.00000;0.00000;0.00000;1.01217;0.16768;60.36433;-5.60891;0.00000;0.00000;12.20574;
5/4/2017 5:18:36 PM;46;EIS;08:59:32.443;00:09:08.933;1;1;Pan_5pulse_EISSOC;4.05273;0.00000;-0.29002;;0.00100;6000.00000;0.08001;2.00000;-2.00000;20.00000;10.00000;40.00000;16.00000;4.05539;60.82773;-6.23029;0.07999;0.00000;0.02000;10.00000;3.00000;0.00000;0.00000;0.00000;0.00000;0.00000;1.01314;0.16569;61.14597;-5.84814;0.00000;0.00000;12.19453;
5/4/2017 5:19:28 PM;46;EIS;09:00:24.636;00:10:01.126;1;1;Pan_5pulse_EISSOC;4.05273;0.00000;-0.29002;;0.00100;6000.00000;0.06000;2.00000;-2.00000;20.00000;10.00000;41.00000;16.00000;4.05398;61.64363;-6.73972;0.05994;0.00000;0.02000;10.00000;3.00000;0.00000;0.00000;0.00000;0.00000;0.00000;1.01425;0.16356;62.01097;-6.23958;0.00000;0.00000;12.20574;
5/4/2017 5:20:36 PM;46;EIS;09:01:32.886;00:11:09.376;1;1;Pan_5pulse_EISSOC;4.05273;0.00000;-0.29002;;0.00100;6000.00000;0.04499;2.00000;-2.00000;20.00000;10.00000;42.00000;16.00000;4.05446;62.54455;-7.48022;0.04507;0.00000;0.02000;10.00000;3.00000;0.00000;0.00000;0.00000;0.00000;0.00000;1.01558;0.16123;62.99027;-6.82008;0.00000;0.00000;12.20574;
5/4/2017 5:22:07 PM;46;EIS;09:03:03.754;00:12:40.244;1;1;Pan_5pulse_EISSOC;4.05273;0.00000;-0.29002;;0.00100;6000.00000;0.03374;2.00000;-2.00000;20.00000;10.00000;43.00000;16.00000;4.05374;63.58726;-8.45776;0.03377;0.00000;0.02000;10.00000;3.00000;0.00000;0.00000;0.00000;0.00000;0.00000;1.01840;0.15876;64.14727;-7.57646;0.00000;0.00000;12.20574;
5/4/2017 5:24:08 PM;46;EIS;09:05:04.803;00:14:41.293;1;1;Pan_5pulse_EISSOC;4.05273;0.00000;-0.29002;;0.00100;6000.00000;0.02530;2.00000;-2.00000;20.00000;10.00000;44.00000;16.00000;4.05499;64.79254;-9.67494;0.02531;0.00000;0.02000;10.00000;3.00000;0.00000;0.00000;0.00000;0.00000;0.00000;1.02172;0.15596;65.51090;-8.49276;0.00000;0.00000;12.20574;
5/4/2017 5:26:49 PM;46;EIS;09:07:45.585;00:17:22.075;1;1;Pan_5pulse_EISSOC;4.05273;0.00000;-0.29002;;0.00100;6000.00000;0.01897;2.00000;-2.00000;20.00000;10.00000;45.00000;16.00000;4.05481;66.23133;-11.20188;0.01896;0.00000;0.02000;10.00000;3.00000;0.00000;0.00000;0.00000;0.00000;0.00000;1.02494;0.15258;67.17195;-9.59974;0.00000;0.00000;12.20574;
5/4/2017 5:30:22 PM;46;EIS;09:11:18.987;00:20:55.477;1;1;Pan_5pulse_EISSOC;4.05209;0.00000;-0.29002;;0.00100;6000.00000;0.01423;2.00000;-2.00000;20.00000;10.00000;46.00000;16.00000;4.05427;67.99970;-12.93518;0.01422;0.00000;0.02000;10.00000;3.00000;0.00000;0.00000;0.00000;0.00000;0.00000;1.03057;0.14889;69.21906;-10.77036;0.00000;0.00000;12.19453;
5/4/2017 5:35:06 PM;46;EIS;09:16:02.633;00:25:39.123;1;1;Pan_5pulse_EISSOC;4.05209;0.00000;-0.29002;;0.00100;6000.00000;0.01067;2.00000;-2.00000;20.00000;10.00000;47.00000;16.00000;4.05461;70.00163;-15.05542;0.01065;0.00000;0.02000;10.00000;3.00000;0.00000;0.00000;0.00000;0.00000;0.00000;1.03421;0.14444;71.60233;-12.13784;0.00000;0.00000;12.19453;
5/4/2017 5:41:23 PM;46;EIS;09:22:19.705;00:31:56.195;1;1;Pan_5pulse_EISSOC;4.05209;0.00000;-0.29002;;0.00100;6000.00000;0.00800;2.00000;-2.00000;20.00000;10.00000;48.00000;16.00000;4.05458;72.57579;-17.43754;0.00800;0.00000;0.02000;10.00000;3.00000;0.00000;0.00000;0.00000;0.00000;0.00000;1.04268;0.13969;74.64123;-13.51018;0.00000;0.00000;12.20574;
5/4/2017 5:49:46 PM;46;EIS;09:30:42.131;00:40:18.621;1;1;Pan_5pulse_EISSOC;4.05209;0.00000;-0.29002;;0.00100;6000.00000;0.00600;2.00000;-2.00000;20.00000;10.00000;49.00000;16.00000;4.05441;75.70729;-20.16452;0.00600;0.00000;0.02000;10.00000;3.00000;0.00000;0.00000;0.00000;0.00000;0.00000;1.04931;0.13393;78.34667;-14.91440;0.00000;0.00000;12.19453;
5/4/2017 6:00:56 PM;46;EIS;09:41:52.335;00:51:28.825;1;1;Pan_5pulse_EISSOC;4.05209;0.00000;-0.29002;;0.00100;6000.00000;0.00450;2.00000;-2.00000;20.00000;10.00000;50.00000;16.00000;4.05438;79.40596;-23.03715;0.00449;0.00000;0.02000;10.00000;3.00000;0.00000;0.00000;0.00000;0.00000;0.00000;1.05566;0.12768;82.68020;-16.17843;0.00000;0.00000;12.20574;
5/4/2017 6:15:47 PM;46;EIS;09:56:44.016;01:06:20.506;1;1;Pan_5pulse_EISSOC;4.05209;0.00000;-0.29002;;0.00100;6000.00000;0.00337;2.00000;-2.00000;20.00000;10.00000;51.00000;16.00000;4.05457;83.86161;-25.86883;0.00338;0.00000;0.02000;10.00000;3.00000;0.00000;0.00000;0.00000;0.00000;0.00000;1.06159;0.12096;87.76085;-17.14345;0.00000;0.00000;12.20574;
5/4/2017 6:35:35 PM;46;EIS;10:16:31.347;01:26:07.837;1;1;Pan_5pulse_EISSOC;4.05209;0.00000;-0.29002;;0.00100;6000.00000;0.00253;2.00000;-2.00000;20.00000;10.00000;52.00000;16.00000;4.05475;88.51509;-28.73842;0.00253;0.00000;0.02000;10.00000;3.00000;0.00000;0.00000;0.00000;0.00000;0.00000;1.06005;0.11391;93.06351;-17.98719;0.00000;0.00000;12.20574;
5/4/2017 7:01:59 PM;46;EIS;10:42:55.787;01:52:32.277;1;1;Pan_5pulse_EISSOC;4.05273;0.00000;-0.29002;;0.00100;6000.00000;0.00190;2.00000;-2.00000;20.00000;10.00000;53.00000;16.00000;4.05508;93.43810;-31.64185;0.00190;0.00000;0.02000;10.00000;3.00000;0.00000;0.00000;0.00000;0.00000;0.00000;1.06017;0.10747;98.65032;-18.70814;0.00000;0.00000;12.00399;
5/4/2017 7:37:09 PM;46;EIS;11:18:05.424;02:27:41.914;1;1;Pan_5pulse_EISSOC;4.05273;0.00000;-0.29002;;0.00100;6000.00000;0.00142;2.00000;-2.00000;20.00000;10.00000;54.00000;16.00000;4.05524;98.17080;-35.14914;0.00142;0.00000;0.02000;10.00000;3.00000;0.00000;0.00000;0.00000;0.00000;0.00000;1.06017;0.10135;104.27353;-19.69943;0.00000;0.00000;12.20574;
