Repository: fededc88/Panasonic-18650PF-Data

# [Panasonic 18650PF Li-Ion Battery Data](https://data.mendeley.com/datasets/wykht8y7tg/1#folder-df7a873b-ae5f-4a63-ab5c-8f9792b59429)

## Brief

The included tests were performed at the University of Wisconsin-Madison by Dr. Phillip Kollmeyer (phillip.kollmeyer@gmail.com).  If this data is utilized for any purpose, it should be appropriately referenced.

The tests can be used to test Neural Network and Kalman Filter State of Charge algorithms, or to develop battery models, and are intended to be a reference so researchers can compare their algorithm and model performance for a standard data set.

For the tests, a brand new 2.9Ah Panasonic 18650PF cell was tested in an 8 cu.ft.

File: 10degC/EIS/3576_EIS00004.csv


Measurement ID;3576
Battery name;NCR18650PF_SN002
Battery Name;NCR
Circuit;Circ006
Program;418 - Pan_5pulse_EISSOC
Start Time;5/4/2017 8:18:56 AM
End Time;5/6/2017 11:56:52 AM
Test section;EIS00004
Comment;10degC EIS vs SOC 6kHz to 1mHz
OrderNo;
Producer; Panasonic
Type; NCR
Nominal Voltage; 3.7
Nominal Current; 0
Nominal Capacity; 2.9
Cells; 1
Maximum Voltage; 4.25
Gassing Voltage; 4.3
Break Voltage; 0
Charge Factor; 0
Impedance; 0
Cold Cranking Current; 15
Energy Density; 0
Comment;



Time Stamp;Step;Status;Prog Time;Step Time;Cycle;Cycle Level;Procedure;Voltage;Current;AhAccu;Energy;StartFreq;EndFreq;SetFreq;AAcMax;VAcMin;VAcMax;mvIdeal;Go;Status;U1;Zreal1;Zimg1;ActFreq;EisError;AACStart;MinIntervalTime;CountOfPeriods;UIdeal;AStart;MinDuration;MinPeriods;RemTime;VRelativ;AAmplitude;Betrag;Phase;ChamberT;ChamberSP;Temp45;
;;;;;;;;[V];[A];[Ah];[Wh];[EIS];[EIS];[EIS];[EIS];[EIS];[EIS];[EIS];[EIS];[EIS];[EIS];[EIS];[EIS];[EIS];[EIS];[EIS];[EIS];[EIS];[EIS];[EIS];[EIS];[EIS];[EIS];[EIS];[EIS];[EIS];[EIS];[ChamberT];[ChamberSP];[C1];
5/4/2017 8:59:52 PM;46;EIS;12:40:48.110;00:00:21.836;2;1;Pan_5pulse_EISSOC;3.94142;0.00000;-0.58000;;0.00100;6000.00000;6000.00000;2.00000;-2.00000;20.00000;10.00000;1.00000;16.00000;3.94405;22.12176;8.07448;6000.00000;0.00000;0.02000;10.00000;3.00000;0.00000;0.00000;0.00000;0.00000;0.00000;0.99825;0.42390;23.54930;20.05216;0.00000;0.00000;12.21695;
5/4/2017 9:00:03 PM;46;EIS;12:40:59.398;00:00:33.124;2;1;Pan_5pulse_EISSOC;3.94142;0.00000;-0.58000;;0.00100;6000.00000;4499.36526;2.00000;-2.00000;20.00000;10.00000;2.00000;16.00000;3.94404;21.78557;6.01527;4571.42871;0.00000;0.02000;10.00000;3.00000;0.00000;0.00000;0.00000;0.00000;0.00000;0.95848;0.42409;22.60076;15.43550;0.00000;0.00000;12.20574;
5/4/2017 9:00:14 PM;46;EIS;12:41:10.643;00:00:44.369;2;1;Pan_5pulse_EISSOC;3.94142;0.00000;-0.58000;;0.00100;6000.00000;3374.04795;2.00000;-2.00000;20.00000;10.00000;3.00000;16.00000;3.94561;21.61197;4.16892;3428.57153;0.00000;0.02000;10.00000;3.00000;0.00000;0.00000;0.00000;0.00000;0.00000;0.97295;0.44204;22.01038;10.91817;0.00000;0.00000;12.20574;
5/4/2017 9:00:25 PM;46;EIS;12:41:21.514;00:00:55.240;2;1;Pan_5pulse_EISSOC;3.94142;0.00000;-0.58000;;0.00100;6000.00000;2530.17902;2.00000;-2.00000;20.00000;10.00000;4.00000;16.00000;3.94411;21.61987;2.54549;2526.31567;0.00000;0.02000;10.00000;3.00000;0.00000;0.00000;0.00000;0.00000;0.00000;0.98844;0.45405;21.76921;6.71499;0.00000;0.00000;12.20574;
5/4/2017 9:00:37 PM;46;EIS;12:41:32.893;00:01:06.619;2;1;Pan_5pulse_EISSOC;3.94142;0.00000;-0.58000;;0.00100;6000.00000;1897.36660;2.00000;-2.00000;20.00000;10.00000;5.00000;16.00000;3.94201;21.78330;1.26990;1882.35291;0.00000;0.02000;10.00000;3.00000;0.00000;0.00000;0.00000;0.00000;0.00000;1.00204;0.45922;21.82028;3.33639;0.00000;0.00000;12.20574;
5/4/2017 9:00:48 PM;46;EIS;12:41:43.997;00:01:17.723;2;1;Pan_5pulse_EISSOC;3.94142;0.00000;-0.58000;;0.00100;6000.00000;1422.82422;2.00000;-2.00000;20.00000;10.00000;6.00000;16.00000;3.94416;22.03924;0.30153;1432.83582;0.00000;0.02000;10.00000;3.00000;0.00000;0.00000;0.00000;0.00000;0.00000;1.00988;0.45818;22.04130;0.78384;0.00000;0.00000;12.20574;
5/4/2017 9:00:59 PM;46;EIS;12:41:55.074;00:01:28.800;2;1;Pan_5pulse_EISSOC;3.94142;0.00000;-0.58000;;0.00100;6000.00000;1066.96765;2.00000;-2.00000;20.00000;10.00000;7.00000;16.00000;3.94418;22.40274;-0.55589;1066.66663;0.00000;0.02000;10.00000;3.00000;0.00000;0.00000;0.00000;0.00000;0.00000;1.01661;0.45365;22.40964;-1.42143;0.00000;0.00000;12.19453;
5/4/2017 9:01:10 PM;46;EIS;12:42:06.274;00:01:40.000;2;1;Pan_5pulse_EISSOC;3.94142;0.00000;-0.58000;;0.00100;6000.00000;800.11286;2.00000;-2.00000;20.00000;10.00000;8.00000;16.00000;3.93907;22.82988;-1.24287;800.00000;0.00000;0.02000;10.00000;3.00000;0.00000;0.00000;0.00000;0.00000;0.00000;1.02017;0.44620;22.86368;-3.11613;0.00000;0.00000;12.20574;
5/4/2017 9:01:21 PM;46;EIS;12:42:17.622;00:01:51.348;2;1;Pan_5pulse_EISSOC;3.94142;0.00000;-0.58000;;0.00100;6000.00000;600.00000;2.00000;-2.00000;20.00000;10.00000;9.00000;16.00000;3.94382;23.31449;-1.81538;600.00000;0.00000;0.02000;10.00000;3.00000;0.00000;0.00000;0.00000;0.00000;0.00000;1.02273;0.43734;23.38506;-4.45234;0.00000;0.00000;12.20574;
5/4/2017 9:01:33 PM;46;EIS;12:42:29.455;00:02:03.181;2;1;Pan_5pulse_EISSOC;3.94207;0.00000;-0.58000;;0.00100;6000.00000;449.93653;2.00000;-2.00000;20.00000;10.00000;10.00000;16.00000;3.94425;23.84866;-2.29462;450.70422;0.00000;0.02000;10.00000;3.00000;0.00000;0.00000;0.00000;0.00000;0.00000;1.02445;0.42759;23.95879;-5.49584;0.00000;0.00000;12.20574;
5/4/2017 9:01:45 PM;46;EIS;12:42:41.428;00:02:15.154;2;1;Pan_5pulse_EISSOC;3.94207;0.00000;-0.58000;;0.00100;6000.00000;337.40480;2.00000;-2.00000;20.00000;10.00000;11.00000;16.00000;3.95128;24.43791;-2.71282;336.84210;0.00000;0.02000;10.00000;3.00000;0.00000;0.00000;0.00000;0.00000;0.00000;1.02609;0.41731;24.58802;-6.33439;0.00000;0.00000;12.20574;
5/4/2017 9:01:57 PM;46;EIS;12:42:53.390;00:02:27.116;2;1;Pan_5pulse_EISSOC;3.94207;0.00000;-0.58000;;0.00100;6000.00000;253.01790;2.00000;-2.00000;20.00000;10.00000;12.00000;16.00000;3.95370;25.05652;-3.07289;253.29816;0.00000;0.02000;10.00000;3.00000;0.00000;0.00000;0.00000;0.00000;0.00000;1.02656;0.40665;25.24424;-6.99174;0.00000;0.00000;12.19453;
5/4/2017 9:02:10 PM;46;EIS;12:43:06.227;00:02:39.953;2;1;Pan_5pulse_EISSOC;3.94207;0.00000;-0.58000;;0.00100;6000.00000;189.73666;2.00000;-2.00000;20.00000;10.00000;13.00000;16.00000;3.94432;25.71760;-3.39865;189.72333;0.00000;0.02000;10.00000;3.00000;0.00000;0.00000;0.00000;0.00000;0.00000;1.02838;0.39643;25.94120;-7.52818;0.00000;0.00000;12.20574;
5/4/2017 9:02:22 PM;46;EIS;12:43:18.193;00:02:51.919;2;1;Pan_5pulse_EISSOC;3.94207;0.00000;-0.58000;;0.00100;6000.00000;142.28242;2.00000;-2.00000;20.00000;10.00000;14.00000;16.00000;3.93445;26.41161;-3.69885;142.43323;0.00000;0.02000;10.00000;3.00000;0.00000;0.00000;0.00000;0.00000;0.00000;1.02756;0.38530;26.66936;-7.97221;0.00000;0.00000;12.21695;
5/4/2017 9:02:34 PM;46;EIS;12:43:30.344;00:03:04.070;2;1;Pan_5pulse_EISSOC;3.94207;0.00000;-0.58000;;0.00100;6000.00000;106.69676;2.00000;-2.00000;20.00000;10.00000;15.00000;16.00000;3.94433;27.15109;-3.98164;106.66666;0.00000;0.02000;10.00000;3.00000;0.00000;0.00000;0.00000;0.00000;0.00000;1.02860;0.37483;27.44149;-8.34282;0.00000;0.00000;12.20574;
5/4/2017 9:02:46 PM;46;EIS;12:43:42.088;00:03:15.814;2;1;Pan_5pulse_EISSOC;3.94207;0.00000;-0.58000;;0.00100;6000.00000;80.01129;2.00000;-2.00000;20.00000;10.00000;16.00000;16.00000;3.94437;27.93599;-4.25171;80.00000;0.00000;0.02000;10.00000;3.00000;0.00000;0.00000;0.00000;0.00000;0.00000;1.02991;0.36447;28.25769;-8.65371;0.00000;0.00000;12.21695;
5/4/2017 9:02:58 PM;46;EIS;12:43:54.647;00:03:28.373;2;1;Pan_5pulse_EISSOC;3.94207;0.00000;-0.58000;;0.00100;6000.00000;60.00000;2.00000;-2.00000;20.00000;10.00000;17.00000;16.00000;3.93480;28.76106;-4.51368;60.00000;0.00000;0.02000;10.00000;3.00000;0.00000;0.00000;0.00000;0.00000;0.00000;1.03067;0.35402;29.11309;-8.91908;0.00000;0.00000;12.20574;
5/4/2017 9:03:10 PM;46;EIS;12:44:06.250;00:03:39.976;2;1;Pan_5pulse_EISSOC;3.94207;0.00000;-0.58000;;0.00100;6000.00000;44.99365;2.00000;-2.00000;20.00000;10.00000;18.00000;16.00000;3.94126;29.63749;-4.75609;44.94382;0.00000;0.02000;10.00000;3.00000;0.00000;0.00000;0.00000;0.00000;0.00000;1.03106;0.34350;30.01668;-9.11683;0.00000;0.00000;12.20574;
5/4/2017 9:03:22 PM;46;EIS;12:44:18.241;00:03:51.967;2;1;Pan_5pulse_EISSOC;3.94207;0.00000;-0.58000;;0.00100;6000.00000;33.74048;2.00000;-2.00000;20.00000;10.00000;19.00000;16.00000;3.94440;30.54060;-4.98333;33.70787;0.00000;0.02000;10.00000;3.00000;0.00000;0.00000;0.00000;0.00000;0.00000;1.03058;0.33304;30.94450;-9.26731;0.00000;0.00000;12.20574;
5/4/2017 9:03:34 PM;46;EIS;12:44:30.671;00:04:04.397;2;1;Pan_5pulse_EISSOC;3.94207;0.00000;-0.58000;;0.00100;6000.00000;25.30179;2.00000;-2.00000;20.00000;10.00000;20.00000;16.00000;3.94443;31.45980;-5.20701;25.31646;0.00000;0.02000;10.00000;3.00000;0.00000;0.00000;0.00000;0.00000;0.00000;1.02992;0.32298;31.88780;-9.39801;0.00000;0.00000;12.20574;
5/4/2017 9:03:46 PM;46;EIS;12:44:42.463;00:04:16.189;2;1;Pan_5pulse_EISSOC;3.94207;0.00000;-0.58000;;0.00100;6000.00000;18.97367;2.00000;-2.00000;20.00000;10.00000;21.00000;16.00000;3.94208;32.40980;-5.44988;18.98734;0.00000;0.02000;10.00000;3.00000;0.00000;0.00000;0.00000;0.00000;0.00000;1.03138;0.31383;32.86482;-9.54529;0.00000;0.00000;12.20574;
5/4/2017 9:03:58 PM;46;EIS;12:44:54.596;00:04:28.322;2;1;Pan_5pulse_EISSOC;3.94207;0.00000;-0.58000;;0.00100;6000.00000;14.22824;2.00000;-2.00000;20.00000;10.00000;22.00000;16.00000;3.95473;33.41033;-5.73724;14.21801;0.00000;0.02000;10.00000;3.00000;0.00000;0.00000;0.00000;0.00000;0.00000;1.03129;0.30422;33.89935;-9.74383;0.00000;0.00000;12.20574;
5/4/2017 9:04:10 PM;46;EIS;12:45:06.444;00:04:40.170;2;1;Pan_5pulse_EISSOC;3.94207;0.00000;-0.58000;;0.00100;6000.00000;10.66968;2.00000;-2.00000;20.00000;10.00000;23.00000;16.00000;3.94447;34.49621;-6.05835;10.67616;0.00000;0.02000;10.00000;3.00000;0.00000;0.00000;0.00000;0.00000;0.00000;1.03327;0.29502;35.02416;-9.96092;0.00000;0.00000;12.20574;
5/4/2017 9:04:22 PM;46;EIS;12:45:18.421;00:04:52.147;2;1;Pan_5pulse_EISSOC;3.94207;0.00000;-0.58000;;0.00100;6000.00000;8.00113;2.00000;-2.00000;20.00000;10.00000;24.00000;16.00000;3.94483;35.73705;-6.38837;8.00000;0.00000;0.02000;10.00000;3.00000;0.00000;0.00000;0.00000;0.00000;0.00000;1.03678;0.28559;36.30355;-10.13517;0.00000;0.00000;12.20574;
5/4/2017 9:04:35 PM;46;EIS;12:45:30.833;00:05:04.559;2;1;Pan_5pulse_EISSOC;3.94207;0.00000;-0.58000;;0.00100;6000.00000;6.00000;2.00000;-2.00000;20.00000;10.00000;25.00000;16.00000;3.94451;37.09622;-6.63397;6.00000;0.00000;0.02000;10.00000;3.00000;0.00000;0.00000;0.00000;0.00000;0.00000;1.03764;0.27535;37.68473;-10.13911;0.00000;0.00000;12.20574;
5/4/2017 9:04:47 PM;46;EIS;12:45:43.114;00:05:16.840;2;1;Pan_5pulse_EISSOC;3.94207;0.00000;-0.58000;;0.00100;6000.00000;4.49937;2.00000;-2.00000;20.00000;10.00000;26.00000;16.00000;3.93719;38.57213;-6.71629;4.50450;0.00000;0.02000;10.00000;3.00000;0.00000;0.00000;0.00000;0.00000;0.00000;1.03764;0.26544;39.15249;-9.87748;0.00000;0.00000;12.20574;
5/4/2017 9:04:59 PM;46;EIS;12:45:55.497;00:05:29.223;2;1;Pan_5pulse_EISSOC;3.94207;0.00000;-0.58000;;0.00100;6000.00000;3.37405;2.00000;-2.00000;20.00000;10.00000;27.00000;16.00000;3.94164;40.06889;-6.57454;3.37079;0.00000;0.02000;10.00000;3.00000;0.00000;0.00000;0.00000;0.00000;0.00000;1.03719;0.25544;40.60469;-9.31811;0.00000;0.00000;12.20574;
5/4/2017 9:05:11 PM;46;EIS;12:46:07.026;00:05:40.752;2;1;Pan_5pulse_EISSOC;3.94207;0.00000;-0.58000;;0.00100;6000.00000;2.53018;2.00000;-2.00000;20.00000;10.00000;28.00000;16.00000;3.93498;41.46358;-6.24747;2.53378;0.00000;0.02000;10.00000;3.00000;0.00000;0.00000;0.00000;0.00000;0.00000;1.03262;0.24626;41.93161;-8.56852;0.00000;0.00000;12.20574;
5/4/2017 9:05:23 PM;46;EIS;12:46:19.105;00:05:52.831;2;1;Pan_5pulse_EISSOC;3.94207;0.00000;-0.58000;;0.00100;6000.00000;1.89737;2.00000;-2.00000;20.00000;10.00000;29.00000;16.00000;3.93914;42.65771;-5.77278;1.89873;0.00000;0.02000;10.00000;3.00000;0.00000;0.00000;0.00000;0.00000;0.00000;1.02677;0.23853;43.04655;-7.70690;0.00000;0.00000;12.20574;
5/4/2017 9:05:34 PM;46;EIS;12:46:30.559;00:06:04.285;2;1;Pan_5pulse_EISSOC;3.94207;0.00000;-0.58000;;0.00100;6000.00000;1.42282;2.00000;-2.00000;20.00000;10.00000;30.00000;16.00000;3.93432;43.66336;-5.28620;1.42045;0.00000;0.02000;10.00000;3.00000;0.00000;0.00000;0.00000;0.00000;0.00000;1.02147;0.23225;43.98218;-6.90304;0.00000;0.00000;12.00399;
5/4/2017 9:05:46 PM;46;EIS;12:46:42.786;00:06:16.512;2;1;Pan_5pulse_EISSOC;3.94207;0.00000;-0.58000;;0.00100;6000.00000;1.06697;2.00000;-2.00000;20.00000;10.00000;31.00000;16.00000;3.94765;44.51089;-4.84646;1.06838;0.00000;0.02000;10.00000;3.00000;0.00000;0.00000;0.00000;0.00000;0.00000;1.01805;0.22738;44.77396;-6.21403;0.00000;0.00000;12.20574;
5/4/2017 9:05:59 PM;46;EIS;12:46:55.182;00:06:28.908;2;1;Pan_5pulse_EISSOC;3.94207;0.00000;-0.58000;;0.00100;6000.00000;0.80011;2.00000;-2.00000;20.00000;10.00000;32.00000;16.00000;3.94455;45.20545;-4.49190;0.79957;0.00000;0.02000;10.00000;3.00000;0.00000;0.00000;0.00000;0.00000;0.00000;1.01439;0.22330;45.42807;-5.67464;0.00000;0.00000;11.99278;
5/4/2017 9:06:11 PM;46;EIS;12:47:07.011;00:06:40.737;2;1;Pan_5pulse_EISSOC;3.94207;0.00000;-0.58000;;0.00100;6000.00000;0.60000;2.00000;-2.00000;20.00000;10.00000;33.00000;16.00000;3.93661;45.77206;-4.25895;0.59904;0.00000;0.02000;10.00000;3.00000;0.00000;0.00000;0.00000;0.00000;0.00000;1.01175;0.22009;45.96978;-5.31589;0.00000;0.00000;12.21695;
5/4/2017 9:06:22 PM;46;EIS;12:47:18.189;00:06:51.915;2;1;Pan_5pulse_EISSOC;3.94207;0.00000;-0.58000;;0.00100;6000.00000;0.44994;2.00000;-2.00000;20.00000;10.00000;34.00000;16.00000;3.93757;46.23935;-4.14418;0.44964;0.00000;0.02000;10.00000;3.00000;0.00000;0.00000;0.00000;0.00000;0.00000;1.01038;0.21764;46.42469;-5.12143;0.00000;0.00000;12.20574;
5/4/2017 9:06:33 PM;46;EIS;12:47:29.148;00:07:02.874;2;1;Pan_5pulse_EISSOC;3.94207;0.00000;-0.58000;;0.00100;6000.00000;0.33740;2.00000;-2.00000;20.00000;10.00000;35.00000;16.00000;3.94443;46.73078;-4.13584;0.33723;0.00000;0.02000;10.00000;3.00000;0.00000;0.00000;0.00000;0.00000;0.00000;1.01027;0.21535;46.91344;-5.05770;0.00000;0.00000;12.20574;
5/4/2017 9:06:47 PM;46;EIS;12:47:43.068;00:07:16.794;2;1;Pan_5pulse_EISSOC;3.94207;0.00000;-0.58000;;0.00100;6000.00000;0.25302;2.00000;-2.00000;20.00000;10.00000;36.00000;16.00000;3.93610;47.33764;-4.26222;0.25270;0.00000;0.02000;10.00000;3.00000;0.00000;0.00000;0.00000;0.00000;0.00000;1.01330;0.21320;47.52914;-5.14496;0.00000;0.00000;12.21695;
5/4/2017 9:07:05 PM;46;EIS;12:48:01.243;00:07:34.969;2;1;Pan_5pulse_EISSOC;3.94207;0.00000;-0.58000;;0.00100;6000.00000;0.18974;2.00000;-2.00000;20.00000;10.00000;37.00000;16.00000;3.94443;47.94642;-4.48258;0.18978;0.00000;0.02000;10.00000;3.00000;0.00000;0.00000;0.00000;0.00000;0.00000;1.01329;0.21042;48.15551;-5.34114;0.00000;0.00000;12.20574;
5/4/2017 9:07:28 PM;46;EIS;12:48:24.240;00:07:57.966;2;1;Pan_5pulse_EISSOC;3.94207;0.00000;-0.58000;;0.00100;6000.00000;0.14228;2.00000;-2.00000;20.00000;10.00000;38.00000;16.00000;3.94233;48.52516;-4.79894;0.14248;0.00000;0.02000;10.00000;3.00000;0.00000;0.00000;0.00000;0.00000;0.00000;1.01268;0.20768;48.76188;-5.64795;0.00000;0.00000;12.20574;
5/4/2017 9:07:59 PM;46;EIS;12:48:55.103;00:08:28.829;2;1;Pan_5pulse_EISSOC;3.94207;0.00000;-0.58000;;0.00100;6000.00000;0.10670;2.00000;-2.00000;20.00000;10.00000;39.00000;16.00000;3.94426;49.24670;-5.26563;0.10678;0.00000;0.02000;10.00000;3.00000;0.00000;0.00000;0.00000;0.00000;0.00000;1.01532;0.20500;49.52741;-6.10308;0.00000;0.00000;12.21695;
5/4/2017 9:08:38 PM;46;EIS;12:49:34.333;00:09:08.059;2;1;Pan_5pulse_EISSOC;3.94142;0.00000;-0.58000;;0.00100;6000.00000;0.08001;2.00000;-2.00000;20.00000;10.00000;40.00000;16.00000;3.94410;49.97712;-5.85854;0.07999;0.00000;0.02000;10.00000;3.00000;0.00000;0.00000;0.00000;0.00000;0.00000;1.01615;0.20194;50.31933;-6.68595;0.00000;0.00000;12.20574;
5/4/2017 9:09:30 PM;46;EIS;12:50:26.483;00:10:00.209;2;1;Pan_5pulse_EISSOC;3.94142;0.00000;-0.58000;;0.00100;6000.00000;0.06000;2.00000;-2.00000;20.00000;10.00000;41.00000;16.00000;3.94274;50.80413;-6.60240;0.05994;0.00000;0.02000;10.00000;3.00000;0.00000;0.00000;0.00000;0.00000;0.00000;1.01831;0.19877;51.23135;-7.40454;0.00000;0.00000;12.20574;
5/4/2017 9:10:39 PM;46;EIS;12:51:34.804;00:11:08.530;2;1;Pan_5pulse_EISSOC;3.94142;0.00000;-0.58000;;0.00100;6000.00000;0.04499;2.00000;-2.00000;20.00000;10.00000;42.00000;16.00000;3.94387;51.74038;-7.51823;0.04507;0.00000;0.02000;10.00000;3.00000;0.00000;0.00000;0.00000;0.00000;0.00000;1.02035;0.19516;52.28375;-8.26761;0.00000;0.00000;12.20574;
5/4/2017 9:12:09 PM;46;EIS;12:53:05.645;00:12:39.371;2;1;Pan_5pulse_EISSOC;3.94142;0.00000;-0.58000;;0.00100;6000.00000;0.03374;2.00000;-2.00000;20.00000;10.00000;43.00000;16.00000;3.94384;52.85428;-8.64668;0.03377;0.00000;0.02000;10.00000;3.00000;0.00000;0.00000;0.00000;0.00000;0.00000;1.02427;0.19125;53.55688;-9.29099;0.00000;0.00000;12.21695;
5/4/2017 9:14:10 PM;46;EIS;12:55:06.550;00:14:40.276;2;1;Pan_5pulse_EISSOC;3.94142;0.00000;-0.58000;;0.00100;6000.00000;0.02530;2.00000;-2.00000;20.00000;10.00000;44.00000;16.00000;3.94278;54.13410;-9.99992;0.02531;0.00000;0.02000;10.00000;3.00000;0.00000;0.00000;0.00000;0.00000;0.00000;1.02857;0.18684;55.04997;-10.46598;0.00000;0.00000;12.20574;
5/4/2017 9:16:50 PM;46;EIS;12:57:46.626;00:17:20.352;2;1;Pan_5pulse_EISSOC;3.94142;0.00000;-0.58000;;0.00100;6000.00000;0.01897;2.00000;-2.00000;20.00000;10.00000;45.00000;16.00000;3.94322;55.61982;-11.60454;0.01896;0.00000;0.02000;10.00000;3.00000;0.00000;0.00000;0.00000;0.00000;0.00000;1.03154;0.18155;56.81751;-11.78515;0.00000;0.00000;12.20574;
5/4/2017 9:20:24 PM;46;EIS;13:01:19.883;00:20:53.609;2;1;Pan_5pulse_EISSOC;3.94142;0.00000;-0.58000;;0.00100;6000.00000;0.01423;2.00000;-2.00000;20.00000;10.00000;46.00000;16.00000;3.94319;57.46541;-13.51531;0.01422;0.00000;0.02000;10.00000;3.00000;0.00000;0.00000;0.00000;0.00000;0.00000;1.03914;0.17603;59.03336;-13.23489;0.00000;0.00000;12.20574;
5/4/2017 9:25:07 PM;46;EIS;13:06:03.455;00:25:37.181;2;1;Pan_5pulse_EISSOC;3.94078;0.00000;-0.58000;;0.00100;6000.00000;0.01067;2.00000;-2.00000;20.00000;10.00000;47.00000;16.00000;3.94281;59.57592;-15.75363;0.01065;0.00000;0.02000;10.00000;3.00000;0.00000;0.00000;0.00000;0.00000;0.00000;1.04370;0.16937;61.62359;-14.81168;0.00000;0.00000;12.20574;
5/4/2017 9:31:24 PM;46;EIS;13:12:20.696;00:31:54.422;2;1;Pan_5pulse_EISSOC;3.94078;0.00000;-0.58000;;0.00100;6000.00000;0.00800;2.00000;-2.00000;20.00000;10.00000;48.00000;16.00000;3.94294;62.16048;-18.29978;0.00800;0.00000;0.02000;10.00000;3.00000;0.00000;0.00000;0.00000;0.00000;0.00000;1.05161;0.16229;64.79820;-16.40420;0.00000;0.00000;12.20574;
5/4/2017 9:39:47 PM;46;EIS;13:20:43.113;00:40:16.839;2;1;Pan_5pulse_EISSOC;3.94078;0.00000;-0.58000;;0.00100;6000.00000;0.00600;2.00000;-2.00000;20.00000;10.00000;49.00000;16.00000;3.94316;65.44157;-21.21380;0.00600;0.00000;0.02000;10.00000;3.00000;0.00000;0.00000;0.00000;0.00000;0.00000;1.06152;0.15430;68.79407;-17.96083;0.00000;0.00000;12.20574;
5/4/2017 9:50:58 PM;46;EIS;13:31:53.955;00:51:27.681;2;1;Pan_5pulse_EISSOC;3.94078;0.00000;-0.58000;;0.00100;6000.00000;0.00450;2.00000;-2.00000;20.00000;10.00000;50.00000;16.00000;3.94316;69.28230;-24.37386;0.00449;0.00000;0.02000;10.00000;3.00000;0.00000;0.00000;0.00000;0.00000;0.00000;1.06783;0.14539;73.44469;-19.38213;0.00000;0.00000;12.21695;
5/4/2017 10:05:50 PM;46;EIS;13:46:46.210;01:06:19.936;2;1;Pan_5pulse_EISSOC;3.94142;0.00000;-0.58000;;0.00100;6000.00000;0.00337;2.00000;-2.00000;20.00000;10.00000;51.00000;16.00000;3.94348;74.04809;-27.38166;0.00338;0.00000;0.02000;10.00000;3.00000;0.00000;0.00000;0.00000;0.00000;0.00000;1.07481;0.13614;78.94856;-20.29349;0.00000;0.00000;12.21695;
5/4/2017 10:25:37 PM;46;EIS;14:06:33.484;01:26:07.210;2;1;Pan_5pulse_EISSOC;3.94142;0.00000;-0.58000;;0.00100;6000.00000;0.00253;2.00000;-2.00000;20.00000;10.00000;52.00000;16.00000;3.94369;79.07449;-30.52540;0.00253;0.00000;0.02000;10.00000;3.00000;0.00000;0.00000;0.00000;0.00000;0.00000;1.07350;0.12665;84.76187;-21.10826;0.00000;0.00000;12.21695;
5/4/2017 10:52:02 PM;46;EIS;14:32:57.943;01:52:31.669;2;1;Pan_5pulse_EISSOC;3.94207;0.00000;-0.58000;;0.00100;6000.00000;0.00190;2.00000;-2.00000;20.00000;10.00000;53.00000;16.00000;3.94409;84.64550;-33.65707;0.00190;0.00000;0.02000;10.00000;3.00000;0.00000;0.00000;0.00000;0.00000;0.00000;1.07470;0.11798;91.09149;-21.68395;0.00000;0.00000;12.20574;
5/4/2017 11:27:11 PM;46;EIS;15:08:07.539;02:27:41.265;2;1;Pan_5pulse_EISSOC;3.94207;0.00000;-0.58000;;0.00100;6000.00000;0.00142;2.00000;-2.00000;20.00000;10.00000;54.00000;16.00000;3.94441;90.03725;-37.04190;0.00142;0.00000;0.02000;10.00000;3.00000;0.00000;0.00000;0.00000;0.00000;0.00000;1.06883;0.10978;97.35917;-22.36258;0.00000;0.00000;12.21695;

File: 10degC/EIS/3576_EIS00005.csv


Measurement ID;3576
Battery name;NCR18650PF_SN002
Battery Name;NCR
Circuit;Circ006
Program;418 - Pan_5pulse_EISSOC
Start Time;5/4/2017 8:18:56 AM
End Time;5/6/2017 11:56:52 AM
Test section;EIS00005
Comment;10degC EIS vs SOC 6kHz to 1mHz
OrderNo;
Producer; Panasonic
Type; NCR
Nominal Voltage; 3.7
Nominal Current; 0
Nominal Capacity; 2.9
Cells; 1
Maximum Voltage; 4.25
Gassing Voltage; 4.3
Break Voltage; 0
Charge Factor; 0
Impedance; 0
Cold Cranking Current; 15
Energy Density; 0
Comment;



Time Stamp;Step;Status;Prog Time;Step Time;Cycle;Cycle Level;Procedure;Voltage;Current;AhAccu;Energy;StartFreq;EndFreq;SetFreq;AAcMax;VAcMin;VAcMax;mvIdeal;Go;Status;U1;Zreal1;Zimg1;ActFreq;EisError;AACStart;MinIntervalTime;CountOfPeriods;UIdeal;AStart;MinDuration;MinPeriods;RemTime;VRelativ;AAmplitude;Betrag;Phase;ChamberT;ChamberSP;Temp45;
;;;;;;;;[V];[A];[Ah];[Wh];[EIS];[EIS];[EIS];[EIS];[EIS];[EIS];[EIS];[EIS];[EIS];[EIS];[EIS];[EIS];[EIS];[EIS];[EIS];[EIS];[EIS];[EIS];[EIS];[EIS];[EIS];[EIS];[EIS];[EIS];[EIS];[EIS];[ChamberT];[ChamberSP];[C1];
5/5/2017 12:49:55 AM;46;EIS;16:30:50.752;00:00:21.732;3;1;Pan_5pulse_EISSOC;3.85650;0.00000;-0.87001;;0.00100;6000.00000;6000.00000;2.00000;-2.00000;20.00000;10.00000;1.00000;16.00000;3.85989;22.23432;8.13094;6000.00000;0.00000;0.02000;10.00000;3.00000;0.00000;0.00000;0.00000;0.00000;0.00000;0.04765;0.42146;23.67440;20.08712;0.00000;0.00000;12.21695;
5/5/2017 12:50:06 AM;46;EIS;16:31:01.625;00:00:32.605;3;1;Pan_5pulse_EISSOC;3.85650;0.00000;-0.87001;;0.00100;6000.00000;4499.36526;2.00000;-2.00000;20.00000;10.00000;2.00000;16.00000;3.85751;21.89924;6.05958;4571.42871;0.00000;0.02000;10.00000;3.00000;0.00000;0.00000;0.00000;0.00000;0.00000;0.95850;0.42184;22.72213;15.46691;0.00000;0.00000;12.00399;
5/5/2017 12:50:16 AM;46;EIS;16:31:12.435;00:00:43.415;3;1;Pan_5pulse_EISSOC;3.85650;0.00000;-0.87001;;0.00100;6000.00000;3374.04795;2.00000;-2.00000;20.00000;10.00000;3.00000;16.00000;3.86076;21.72849;4.20559;3428.57153;0.00000;0.02000;10.00000;3.00000;0.00000;0.00000;0.00000;0.00000;0.00000;0.97308;0.43968;22.13174;10.95425;0.00000;0.00000;12.21695;
5/5/2017 12:50:27 AM;46;EIS;16:31:23.385;00:00:54.365;3;1;Pan_5pulse_EISSOC;3.85650;0.00000;-0.87001;;0.00100;6000.00000;2530.17902;2.00000;-2.00000;20.00000;10.00000;4.00000;16.00000;3.85638;21.73702;2.57650;2526.31567;0.00000;0.02000;10.00000;3.00000;0.00000;0.00000;0.00000;0.00000;0.00000;0.98841;0.45155;21.88918;6.75977;0.00000;0.00000;12.21695;
5/5/2017 12:50:38 AM;46;EIS;16:31:34.466;00:01:05.446;3;1;Pan_5pulse_EISSOC;3.85650;0.00000;-0.87001;;0.00100;6000.00000;1897.36660;2.00000;-2.00000;20.00000;10.00000;5.00000;16.00000;3.85896;21.89950;1.29969;1882.35291;0.00000;0.02000;10.00000;3.00000;0.00000;0.00000;0.00000;0.00000;0.00000;1.00187;0.45668;21.93803;3.39642;0.00000;0.00000;12.20574;
5/5/2017 12:50:50 AM;46;EIS;16:31:45.550;00:01:16.530;3;1;Pan_5pulse_EISSOC;3.85650;0.00000;-0.87001;;0.00100;6000.00000;1422.82422;2.00000;-2.00000;20.00000;10.00000;6.00000;16.00000;3.85350;22.15537;0.33166;1432.83582;0.00000;0.02000;10.00000;3.00000;0.00000;0.00000;0.00000;0.00000;0.00000;1.00979;0.45573;22.15785;0.85763;0.00000;0.00000;12.20574;
5/5/2017 12:51:01 AM;46;EIS;16:31:56.677;00:01:27.657;3;1;Pan_5pulse_EISSOC;3.85650;0.00000;-0.87001;;0.00100;6000.00000;1066.96765;2.00000;-2.00000;20.00000;10.00000;7.00000;16.00000;3.86456;22.51784;-0.52404;1066.66663;0.00000;0.02000;10.00000;3.00000;0.00000;0.00000;0.00000;0.00000;0.00000;1.01631;0.45122;22.52394;-1.33315;0.00000;0.00000;12.20574;
5/5/2017 12:51:12 AM;46;EIS;16:32:07.790;00:01:38.770;3;1;Pan_5pulse_EISSOC;3.85650;0.00000;-0.87001;;0.00100;6000.00000;800.11286;2.00000;-2.00000;20.00000;10.00000;8.00000;16.00000;3.85901;22.94163;-1.20773;800.00000;0.00000;0.02000;10.00000;3.00000;0.00000;0.00000;0.00000;0.00000;0.00000;1.01993;0.44396;22.97340;-3.01347;0.00000;0.00000;12.20574;
5/5/2017 12:51:24 AM;46;EIS;16:32:19.531;00:01:50.511;3;1;Pan_5pulse_EISSOC;3.85714;0.00000;-0.87001;;0.00100;6000.00000;600.00000;2.00000;-2.00000;20.00000;10.00000;9.00000;16.00000;3.86448;23.42264;-1.77485;600.00000;0.00000;0.02000;10.00000;3.00000;0.00000;0.00000;0.00000;0.00000;0.00000;1.02243;0.43527;23.48979;-4.33331;0.00000;0.00000;12.21695;
5/5/2017 12:51:35 AM;46;EIS;16:32:31.026;00:02:02.006;3;1;Pan_5pulse_EISSOC;3.85650;0.00000;-0.87001;;0.00100;6000.00000;449.93653;2.00000;-2.00000;20.00000;10.00000;10.00000;16.00000;3.85912;23.95080;-2.24843;450.70422;0.00000;0.02000;10.00000;3.00000;0.00000;0.00000;0.00000;0.00000;0.00000;1.02392;0.42564;24.05611;-5.36304;0.00000;0.00000;12.20574;
5/5/2017 12:51:47 AM;46;EIS;16:32:42.909;00:02:13.889;3;1;Pan_5pulse_EISSOC;3.85714;0.00000;-0.87001;;0.00100;6000.00000;337.40480;2.00000;-2.00000;20.00000;10.00000;11.00000;16.00000;3.85570;24.53245;-2.65839;336.84210;0.00000;0.02000;10.00000;3.00000;0.00000;0.00000;0.00000;0.00000;0.00000;1.02566;0.41565;24.67607;-6.18456;0.00000;0.00000;12.21695;
5/5/2017 12:51:59 AM;46;EIS;16:32:54.975;00:02:25.955;3;1;Pan_5pulse_EISSOC;3.85714;0.00000;-0.87001;;0.00100;6000.00000;253.01790;2.00000;-2.00000;20.00000;10.00000;12.00000;16.00000;3.85919;25.14014;-3.00849;253.29816;0.00000;0.02000;10.00000;3.00000;0.00000;0.00000;0.00000;0.00000;0.00000;1.02590;0.40518;25.31951;-6.82405;0.00000;0.00000;12.21695;
5/5/2017 12:52:11 AM;46;EIS;16:33:07.496;00:02:38.476;3;1;Pan_5pulse_EISSOC;3.85714;0.00000;-0.87001;;0.00100;6000.00000;189.73666;2.00000;-2.00000;20.00000;10.00000;13.00000;16.00000;3.86052;25.79058;-3.32538;189.72333;0.00000;0.02000;10.00000;3.00000;0.00000;0.00000;0.00000;0.00000;0.00000;1.02790;0.39528;26.00408;-7.34705;0.00000;0.00000;12.03761;
5/5/2017 12:52:23 AM;46;EIS;16:33:19.466;00:02:50.446;3;1;Pan_5pulse_EISSOC;3.85714;0.00000;-0.87001;;0.00100;6000.00000;142.28242;2.00000;-2.00000;20.00000;10.00000;14.00000;16.00000;3.86607;26.47329;-3.61534;142.43323;0.00000;0.02000;10.00000;3.00000;0.00000;0.00000;0.00000;0.00000;0.00000;1.02692;0.38434;26.71902;-7.77653;0.00000;0.00000;12.20574;
5/5/2017 12:52:36 AM;46;EIS;16:33:31.846;00:03:02.826;3;1;Pan_5pulse_EISSOC;3.85714;0.00000;-0.87001;;0.00100;6000.00000;106.69676;2.00000;-2.00000;20.00000;10.00000;15.00000;16.00000;3.85841;27.19985;-3.88773;106.66666;0.00000;0.02000;10.00000;3.00000;0.00000;0.00000;0.00000;0.00000;0.00000;1.02807;0.37417;27.47629;-8.13432;0.00000;0.00000;12.00399;
5/5/2017 12:52:48 AM;46;EIS;16:33:44.188;00:03:15.168;3;1;Pan_5pulse_EISSOC;3.85714;0.00000;-0.87001;;0.00100;6000.00000;80.01129;2.00000;-2.00000;20.00000;10.00000;16.00000;16.00000;3.85931;27.96984;-4.14653;80.00000;0.00000;0.02000;10.00000;3.00000;0.00000;0.00000;0.00000;0.00000;0.00000;1.02922;0.36399;28.27553;-8.43269;0.00000;0.00000;12.20574;
5/5/2017 12:53:00 AM;46;EIS;16:33:56.241;00:03:27.221;3;1;Pan_5pulse_EISSOC;3.85714;0.00000;-0.87001;;0.00100;6000.00000;60.00000;2.00000;-2.00000;20.00000;10.00000;17.00000;16.00000;3.85934;28.77848;-4.39616;60.00000;0.00000;0.02000;10.00000;3.00000;0.00000;0.00000;0.00000;0.00000;0.00000;1.03000;0.35380;29.11232;-8.68527;0.00000;0.00000;12.00399;
5/5/2017 12:53:12 AM;46;EIS;16:34:07.905;00:03:38.885;3;1;Pan_5pulse_EISSOC;3.85714;0.00000;-0.87001;;0.00100;6000.00000;44.99365;2.00000;-2.00000;20.00000;10.00000;18.00000;16.00000;3.85941;29.64227;-4.62729;44.94382;0.00000;0.02000;10.00000;3.00000;0.00000;0.00000;0.00000;0.00000;0.00000;1.03054;0.34350;30.00127;-8.87253;0.00000;0.00000;12.20574;
5/5/2017 12:53:24 AM;46;EIS;16:34:19.967;00:03:50.947;3;1;Pan_5pulse_EISSOC;3.85714;0.00000;-0.87001;;0.00100;6000.00000;33.74048;2.00000;-2.00000;20.00000;10.00000;19.00000;16.00000;3.85943;30.53545;-4.84076;33.70787;0.00000;0.02000;10.00000;3.00000;0.00000;0.00000;0.00000;0.00000;0.00000;1.03015;0.33320;30.91677;-9.00810;0.00000;0.00000;12.00399;
5/5/2017 12:53:36 AM;46;EIS;16:34:32.318;00:04:03.298;3;1;Pan_5pulse_EISSOC;3.85714;0.00000;-0.87001;;0.00100;6000.00000;25.30179;2.00000;-2.00000;20.00000;10.00000;20.00000;16.00000;3.84932;31.45127;-5.04063;25.31646;0.00000;0.02000;10.00000;3.00000;0.00000;0.00000;0.00000;0.00000;0.00000;1.02970;0.32327;31.85263;-9.10525;0.00000;0.00000;11.99278;
5/5/2017 12:53:48 AM;46;EIS;16:34:44.104;00:04:15.084;3;1;Pan_5pulse_EISSOC;3.85714;0.00000;-0.87001;;0.00100;6000.00000;18.97367;2.00000;-2.00000;20.00000;10.00000;21.00000;16.00000;3.86424;32.40258;-5.24435;18.98734;0.00000;0.02000;10.00000;3.00000;0.00000;0.00000;0.00000;0.00000;0.00000;1.03128;0.31418;32.82423;-9.19358;0.00000;0.00000;12.20574;
5/5/2017 12:54:00 AM;46;EIS;16:34:56.181;00:04:27.161;3;1;Pan_5pulse_EISSOC;3.85714;0.00000;-0.87001;;0.00100;6000.00000;14.22824;2.00000;-2.00000;20.00000;10.00000;22.00000;16.00000;3.85468;33.40726;-5.46455;14.21801;0.00000;0.02000;10.00000;3.00000;0.00000;0.00000;0.00000;0.00000;0.00000;1.03113;0.30461;33.85123;-9.28981;0.00000;0.00000;12.20574;
5/5/2017 12:54:12 AM;46;EIS;16:35:07.988;00:04:38.968;3;1;Pan_5pulse_EISSOC;3.85714;0.00000;-0.87001;;0.00100;6000.00000;10.66968;2.00000;-2.00000;20.00000;10.00000;23.00000;16.00000;3.85952;34.48505;-5.67915;10.67616;0.00000;0.02000;10.00000;3.00000;0.00000;0.00000;0.00000;0.00000;0.00000;1.03254;0.29544;34.94956;-9.35178;0.00000;0.00000;12.00399;
5/5/2017 12:54:24 AM;46;EIS;16:35:20.036;00:04:51.016;3;1;Pan_5pulse_EISSOC;3.85714;0.00000;-0.87001;;0.00100;6000.00000;8.00113;2.00000;-2.00000;20.00000;10.00000;24.00000;16.00000;3.84919;35.68239;-5.85950;8.00000;0.00000;0.02000;10.00000;3.00000;0.00000;0.00000;0.00000;0.00000;0.00000;1.03492;0.28620;36.16029;-9.32546;0.00000;0.00000;12.21695;
5/5/2017 12:54:36 AM;46;EIS;16:35:32.372;00:05:03.352;3;1;Pan_5pulse_EISSOC;3.85714;0.00000;-0.87001;;0.00100;6000.00000;6.00000;2.00000;-2.00000;20.00000;10.00000;25.00000;16.00000;3.85958;36.92603;-5.92526;6.00000;0.00000;0.02000;10.00000;3.00000;0.00000;0.00000;0.00000;0.00000;0.00000;1.03384;0.27644;37.39840;-9.11613;0.00000;0.00000;12.21695;
5/5/2017 12:54:48 AM;46;EIS;16:35:44.358;00:05:15.338;3;1;Pan_5pulse_EISSOC;3.85714;0.00000;-0.87001;;0.00100;6000.00000;4.49937;2.00000;-2.00000;20.00000;10.00000;26.00000;16.00000;3.84932;38.20712;-5.84060;4.50450;0.00000;0.02000;10.00000;3.00000;0.00000;0.00000;0.00000;0.00000;0.00000;1.03378;0.26747;38.65096;-8.69134;0.00000;0.00000;12.21695;
5/5/2017 12:55:01 AM;46;EIS;16:35:56.836;00:05:27.816;3;1;Pan_5pulse_EISSOC;3.85714;0.00000;-0.87001;;0.00100;6000.00000;3.37405;2.00000;-2.00000;20.00000;10.00000;27.00000;16.00000;3.86099;39.44475;-5.59444;3.37079;0.00000;0.02000;10.00000;3.00000;0.00000;0.00000;0.00000;0.00000;0.00000;1.03081;0.25874;39.83951;-8.07241;0.00000;0.00000;12.21695;
5/5/2017 12:55:12 AM;46;EIS;16:36:08.479;00:05:39.459;3;1;Pan_5pulse_EISSOC;3.85714;0.00000;-0.87001;;0.00100;6000.00000;2.53018;2.00000;-2.00000;20.00000;10.00000;28.00000;16.00000;3.86030;40.55426;-5.23882;2.53378;0.00000;0.02000;10.00000;3.00000;0.00000;0.00000;0.00000;0.00000;0.00000;1.02641;0.25101;40.89123;-7.36074;0.00000;0.00000;12.21695;
5/5/2017 12:55:25 AM;46;EIS;16:36:20.565;00:05:51.545;3;1;Pan_5pulse_EISSOC;3.85714;0.00000;-0.87001;;0.00100;6000.00000;1.89737;2.00000;-2.00000;20.00000;10.00000;29.00000;16.00000;3.85177;41.46231;-4.81726;1.89873;0.00000;0.02000;10.00000;3.00000;0.00000;0.00000;0.00000;0.00000;0.00000;1.02081;0.24456;41.74121;-6.62715;0.00000;0.00000;12.20574;
5/5/2017 12:55:36 AM;46;EIS;16:36:32.102;00:06:03.082;3;1;Pan_5pulse_EISSOC;3.85714;0.00000;-0.87001;;0.00100;6000.00000;1.42282;2.00000;-2.00000;20.00000;10.00000;30.00000;16.00000;3.84985;42.23251;-4.42891;1.42045;0.00000;0.02000;10.00000;3.00000;0.00000;0.00000;0.00000;0.00000;0.00000;1.01726;0.23956;42.46410;-5.98671;0.00000;0.00000;12.18332;
5/5/2017 12:55:49 AM;46;EIS;16:36:44.742;00:06:15.722;3;1;Pan_5pulse_EISSOC;3.85714;0.00000;-0.87001;;0.00100;6000.00000;1.06697;2.00000;-2.00000;20.00000;10.00000;31.00000;16.00000;3.85970;42.90477;-4.13500;1.06838;0.00000;0.02000;10.00000;3.00000;0.00000;0.00000;0.00000;0.00000;0.00000;1.01506;0.23549;43.10357;-5.50495;0.00000;0.00000;12.21695;
5/5/2017 12:56:01 AM;46;EIS;16:36:57.074;00:06:28.054;3;1;Pan_5pulse_EISSOC;3.85714;0.00000;-0.87001;;0.00100;6000.00000;0.80011;2.00000;-2.00000;20.00000;10.00000;32.00000;16.00000;3.85968;43.48599;-3.92014;0.79957;0.00000;0.02000;10.00000;3.00000;0.00000;0.00000;0.00000;0.00000;0.00000;1.01273;0.23195;43.66233;-5.15113;0.00000;0.00000;12.21695;
5/5/2017 12:56:13 AM;46;EIS;16:37:08.941;00:06:39.921;3;1;Pan_5pulse_EISSOC;3.85714;0.00000;-0.87001;;0.00100;6000.00000;0.60000;2.00000;-2.00000;20.00000;10.00000;33.00000;16.00000;3.85325;43.96634;-3.79989;0.59904;0.00000;0.02000;10.00000;3.00000;0.00000;0.00000;0.00000;0.00000;0.00000;1.01057;0.22900;44.13024;-4.93964;0.00000;0.00000;12.20574;
5/5/2017 12:56:24 AM;46;EIS;16:37:20.364;00:06:51.344;3;1;Pan_5pulse_EISSOC;3.85714;0.00000;-0.87001;;0.00100;6000.00000;0.44994;2.00000;-2.00000;20.00000;10.00000;34.00000;16.00000;3.85260;44.42512;-3.77895;0.44964;0.00000;0.02000;10.00000;3.00000;0.00000;0.00000;0.00000;0.00000;0.00000;1.01063;0.22667;44.58556;-4.86206;0.00000;0.00000;11.99278;
5/5/2017 12:56:35 AM;46;EIS;16:37:31.104;00:07:02.084;3;1;Pan_5pulse_EISSOC;3.85714;0.00000;-0.87001;;0.00100;6000.00000;0.33740;2.00000;-2.00000;20.00000;10.00000;35.00000;16.00000;3.85389;44.88660;-3.86191;0.33723;0.00000;0.02000;10.00000;3.00000;0.00000;0.00000;0.00000;0.00000;0.00000;1.01032;0.22425;45.05243;-4.91745;0.00000;0.00000;12.00399;
5/5/2017 12:56:49 AM;46;EIS;16:37:45.196;00:07:16.176;3;1;Pan_5pulse_EISSOC;3.85714;0.00000;-0.87001;;0.00100;6000.00000;0.25302;2.00000;-2.00000;20.00000;10.00000;36.00000;16.00000;3.85888;45.45788;-4.06694;0.25270;0.00000;0.02000;10.00000;3.00000;0.00000;0.00000;0.00000;0.00000;0.00000;1.01327;0.22202;45.63945;-5.11242;0.00000;0.00000;12.00399;
5/5/2017 12:57:08 AM;46;EIS;16:38:03.591;00:07:34.571;3;1;Pan_5pulse_EISSOC;3.85714;0.00000;-0.87001;;0.00100;6000.00000;0.18974;2.00000;-2.00000;20.00000;10.00000;37.00000;16.00000;3.85959;46.05373;-4.34081;0.18978;0.00000;0.02000;10.00000;3.00000;0.00000;0.00000;0.00000;0.00000;0.00000;1.01371;0.21914;46.25785;-5.38452;0.00000;0.00000;12.20574;
5/5/2017 12:57:31 AM;46;EIS;16:38:26.596;00:07:57.576;3;1;Pan_5pulse_EISSOC;3.85714;0.00000;-0.87001;;0.00100;6000.00000;0.14228;2.00000;-2.00000;20.00000;10.00000;38.00000;16.00000;3.85861;46.61570;-4.73018;0.14248;0.00000;0.02000;10.00000;3.00000;0.00000;0.00000;0.00000;0.00000;0.00000;1.01293;0.21618;46.85507;-5.79407;0.00000;0.00000;12.00399;
5/5/2017 12:58:01 AM;46;EIS;16:38:56.872;00:08:27.852;3;1;Pan_5pulse_EISSOC;3.85714;0.00000;-0.87001;;0.00100;6000.00000;0.10670;2.00000;-2.00000;20.00000;10.00000;39.00000;16.00000;3.85783;47.32993;-5.23590;0.10678;0.00000;0.02000;10.00000;3.00000;0.00000;0.00000;0.00000;0.00000;0.00000;1.01590;0.21334;47.61866;-6.31271;0.00000;0.00000;12.20574;
5/5/2017 12:58:40 AM;46;EIS;16:39:36.166;00:09:07.146;3;1;Pan_5pulse_EISSOC;3.85714;0.00000;-0.87001;;0.00100;6000.00000;0.08001;2.00000;-2.00000;20.00000;10.00000;40.00000;16.00000;3.85834;48.03947;-5.88351;0.07999;0.00000;0.02000;10.00000;3.00000;0.00000;0.00000;0.00000;0.00000;0.00000;1.01657;0.21004;48.39842;-6.98238;0.00000;0.00000;12.00399;
5/5/2017 12:59:32 AM;46;EIS;16:40:28.371;00:09:59.351;3;1;Pan_5pulse_EISSOC;3.85714;0.00000;-0.87001;;0.00100;6000.00000;0.06000;2.00000;-2.00000;20.00000;10.00000;41.00000;16.00000;3.85922;48.89674;-6.67660;0.05994;0.00000;0.02000;10.00000;3.00000;0.00000;0.00000;0.00000;0.00000;0.00000;1.01979;0.20664;49.35046;-7.77536;0.00000;0.00000;12.00399;
5/5/2017 1:00:41 AM;46;EIS;16:41:36.661;00:11:07.641;3;1;Pan_5pulse_EISSOC;3.85714;0.00000;-0.87001;;0.00100;6000.00000;0.04499;2.00000;-2.00000;20.00000;10.00000;42.00000;16.00000;3.85908;49.82321;-7.64141;0.04507;0.00000;0.02000;10.00000;3.00000;0.00000;0.00000;0.00000;0.00000;0.00000;1.02116;0.20259;50.40578;-8.71954;0.00000;0.00000;12.21695;
5/5/2017 1:02:11 AM;46;EIS;16:43:07.421;00:12:38.401;3;1;Pan_5pulse_EISSOC;3.85650;0.00000;-0.87001;;0.00100;6000.00000;0.03374;2.00000;-2.00000;20.00000;10.00000;43.00000;16.00000;3.85810;50.92990;-8.83596;0.03377;0.00000;0.02000;10.00000;3.00000;0.00000;0.00000;0.00000;0.00000;0.00000;1.02547;0.19839;51.69070;-9.84242;0.00000;0.00000;12.00399;
5/5/2017 1:04:12 AM;46;EIS;16:45:08.346;00:14:39.326;3;1;Pan_5pulse_EISSOC;3.85650;0.00000;-0.87001;;0.00100;6000.00000;0.02530;2.00000;-2.00000;20.00000;10.00000;44.00000;16.00000;3.85833;52.22776;-10.24966;0.02531;0.00000;0.02000;10.00000;3.00000;0.00000;0.00000;0.00000;0.00000;0.00000;1.03024;0.19357;53.22400;-11.10315;0.00000;0.00000;11.99278;
5/5/2017 1:06:52 AM;46;EIS;16:47:48.505;00:17:19.485;3;1;Pan_5pulse_EISSOC;3.85650;0.00000;-0.87001;;0.00100;6000.00000;0.01897;2.00000;-2.00000;20.00000;10.00000;45.00000;16.00000;3.85851;53.69231;-11.98251;0.01896;0.00000;0.02000;10.00000;3.00000;0.00000;0.00000;0.00000;0.00000;0.00000;1.03313;0.18780;55.01313;-12.58055;0.00000;0.00000;12.20574;
5/5/2017 1:10:26 AM;46;EIS;16:51:21.733;00:20:52.713;3;1;Pan_5pulse_EISSOC;3.85650;0.00000;-0.87001;;0.00100;6000.00000;0.01423;2.00000;-2.00000;20.00000;10.00000;46.00000;16.00000;3.85893;55.51825;-14.02071;0.01422;0.00000;0.02000;10.00000;3.00000;0.00000;0.00000;0.00000;0.00000;0.00000;1.04100;0.18180;57.26130;-14.17326;0.00000;0.00000;12.00399;
5/5/2017 1:15:09 AM;46;EIS;16:56:05.423;00:25:36.403;3;1;Pan_5pulse_EISSOC;3.85650;0.00000;-0.87001;;0.00100;6000.00000;0.01067;2.00000;-2.00000;20.00000;10.00000;47.00000;16.00000;3.85849;57.64571;-16.42368;0.01065;0.00000;0.02000;10.00000;3.00000;0.00000;0.00000;0.00000;0.00000;0.00000;1.04649;0.17459;59.93968;-15.90263;0.00000;0.00000;11.99278;
5/5/2017 1:21:27 AM;46;EIS;17:02:22.598;00:31:53.578;3;1;Pan_5pulse_EISSOC;3.85650;0.00000;-0.87001;;0.00100;6000.00000;0.00800;2.00000;-2.00000;20.00000;10.00000;48.00000;16.00000;3.85880;60.27575;-19.14879;0.00800;0.00000;0.02000;10.00000;3.00000;0.00000;0.00000;0.00000;0.00000;0.00000;1.05533;0.16686;63.24430;-17.62434;0.00000;0.00000;12.20574;
5/5/2017 1:29:49 AM;46;EIS;17:10:45.005;00:40:15.985;3;1;Pan_5pulse_EISSOC;3.85650;0.00000;-0.87001;;0.00100;6000.00000;0.00600;2.00000;-2.00000;20.00000;10.00000;49.00000;16.00000;3.85858;63.45475;-22.30639;0.00600;0.00000;0.02000;10.00000;3.00000;0.00000;0.00000;0.00000;0.00000;0.00000;1.06328;0.15808;67.26128;-19.36822;0.00000;0.00000;11.99278;
5/5/2017 1:40:59 AM;46;EIS;17:21:55.186;00:51:26.166;3;1;Pan_5pulse_EISSOC;3.85650;0.00000;-0.87001;;0.00100;6000.00000;0.00450;2.00000;-2.00000;20.00000;10.00000;50.00000;16.00000;3.85859;67.33759;-25.83038;0.00449;0.00000;0.02000;10.00000;3.00000;0.00000;0.00000;0.00000;0.00000;0.00000;1.07261;0.14872;72.12184;-20.98657;0.00000;0.00000;11.99278;
5/5/2017 1:55:51 AM;46;EIS;17:36:46.864;01:06:17.844;3;1;Pan_5pulse_EISSOC;3.85650;0.00000;-0.87001;;0.00100;6000.00000;0.00337;2.00000;-2.00000;20.00000;10.00000;51.00000;16.00000;3.85880;71.96891;-29.39089;0.00338;0.00000;0.02000;10.00000;3.00000;0.00000;0.00000;0.00000;0.00000;0.00000;1.07772;0.13863;77.73898;-22.21428;0.00000;0.00000;12.00399;
5/5/2017 2:15:38 AM;46;EIS;17:56:33.701;01:26:04.681;3;1;Pan_5pulse_EISSOC;3.85714;0.00000;-0.87001;;0.00100;6000.00000;0.00253;2.00000;-2.00000;20.00000;10.00000;52.00000;16.00000;3.85916;77.01503;-33.09568;0.00253;0.00000;0.02000;10.00000;3.00000;0.00000;0.00000;0.00000;0.00000;0.00000;1.07807;0.12861;83.82505;-23.25465;0.00000;0.00000;11.99278;
5/5/2017 2:42:02 AM;46;EIS;18:22:58.132;01:52:29.112;3;1;Pan_5pulse_EISSOC;3.85714;0.00000;-0.87001;;0.00100;6000.00000;0.00190;2.00000;-2.00000;20.00000;10.00000;53.00000;16.00000;3.85930;82.62015;-36.99309;0.00190;0.00000;0.02000;10.00000;3.00000;0.00000;0.00000;0.00000;0.00000;0.00000;1.08020;0.11933;90.52391;-24.12040;0.00000;0.00000;11.99278;
5/5/2017 3:17:12 AM;46;EIS;18:58:08.159;02:27:39.139;3;1;Pan_5pulse_EISSOC;3.85714;0.00000;-0.87001;;0.00100;6000.00000;0.00142;2.00000;-2.00000;20.00000;10.00000;54.00000;16.00000;3.85967;88.34966;-41.45245;0.00142;0.00000;0.02000;10.00000;3.00000;0.00000;0.00000;0.00000;0.00000;0.00000;1.07792;0.11045;97.59081;-25.13532;0.00000;0.00000;11.99278;
