Repository: fededc88/Panasonic-18650PF-Data

# [Panasonic 18650PF Li-Ion Battery Data](https://data.mendeley.com/datasets/wykht8y7tg/1#folder-df7a873b-ae5f-4a63-ab5c-8f9792b59429)

## Brief

The included tests were performed at the University of Wisconsin-Madison by Dr. Phillip Kollmeyer (phillip.kollmeyer@gmail.com).  If this data is utilized for any purpose, it should be appropriately referenced.

The tests can be used to test Neural Network and Kalman Filter State of Charge algorithms, or to develop battery models, and are intended to be a reference so researchers can compare their algorithm and model performance for a standard data set.

For the tests, a brand new 2.9Ah Panasonic 18650PF cell was tested in an 8 cu.ft.

File: 10degC/EIS/3576_EIS00006.csv


Measurement ID;3576
Battery name;NCR18650PF_SN002
Battery Name;NCR
Circuit;Circ006
Program;418 - Pan_5pulse_EISSOC
Start Time;5/4/2017 8:18:56 AM
End Time;5/6/2017 11:56:52 AM
Test section;EIS00006
Comment;10degC EIS vs SOC 6kHz to 1mHz
OrderNo;
Producer; Panasonic
Type; NCR
Nominal Voltage; 3.7
Nominal Current; 0
Nominal Capacity; 2.9
Cells; 1
Maximum Voltage; 4.25
Gassing Voltage; 4.3
Break Voltage; 0
Charge Factor; 0
Impedance; 0
Cold Cranking Current; 15
Energy Density; 0
Comment;



Time Stamp;Step;Status;Prog Time;Step Time;Cycle;Cycle Level;Procedure;Voltage;Current;AhAccu;Energy;StartFreq;EndFreq;SetFreq;AAcMax;VAcMin;VAcMax;mvIdeal;Go;Status;U1;Zreal1;Zimg1;ActFreq;EisError;AACStart;MinIntervalTime;CountOfPeriods;UIdeal;AStart;MinDuration;MinPeriods;RemTime;VRelativ;AAmplitude;Betrag;Phase;ChamberT;ChamberSP;Temp45;
;;;;;;;;[V];[A];[Ah];[Wh];[EIS];[EIS];[EIS];[EIS];[EIS];[EIS];[EIS];[EIS];[EIS];[EIS];[EIS];[EIS];[EIS];[EIS];[EIS];[EIS];[EIS];[EIS];[EIS];[EIS];[EIS];[EIS];[EIS];[EIS];[EIS];[EIS];[ChamberT];[ChamberSP];[C1];
5/5/2017 4:39:36 AM;46;MSG;20:20:31.831;00:00:00.000;4;1;Pan_5pulse_EISSOC;StartFreq: 0.001 EndFreq: 6000.000;;;;;;;;;;;;;;;;;;;;;;;;;;;;;;;;;
5/5/2017 4:39:36 AM;46;MSG;20:20:31.831;00:00:00.000;4;1;Pan_5pulse_EISSOC;MvIdeal:    10 AAcStart:  0.02;;;;;;;;;;;;;;;;;;;;;;;;;;;;;;;;;
5/5/2017 4:39:36 AM;46;MSG;20:20:31.831;00:00:00.000;4;1;Pan_5pulse_EISSOC;Time: 10.000 Peri:  3;;;;;;;;;;;;;;;;;;;;;;;;;;;;;;;;;
5/5/2017 4:39:58 AM;46;EIS;20:20:53.747;00:00:21.916;4;1;Pan_5pulse_EISSOC;3.75;0.00;-1.16;;0.00;6000;6000.000;2;-2;20;10;1;16;3.75383;22.35738;8.17909;6000.000;0;0.02;10.00;3;0;0;0;0;0;1;0.42;23.80651;20.09425;0.0;0.0;12.19;
5/5/2017 4:40:09 AM;46;EIS;20:21:04.747;00:00:32.916;4;1;Pan_5pulse_EISSOC;3.75;0.00;-1.16;;0.00;6000;4499.365;2;-2;20;10;2;16;3.75288;22.02674;6.09646;4571.429;0;0.02;10.00;3;0;0;0;0;0;1;0.42;22.85485;15.47079;0.0;0.0;12.21;
5/5/2017 4:40:20 AM;46;EIS;20:21:15.855;00:00:44.024;4;1;Pan_5pulse_EISSOC;3.75;0.00;-1.16;;0.00;6000;3374.048;2;-2;20;10;3;16;3.75428;21.85926;4.23385;3428.572;0;0.02;10.00;3;0;0;0;0;0;1;0.44;22.26550;10.96172;0.0;0.0;12.19;
5/5/2017 4:40:31 AM;46;EIS;20:21:26.850;00:00:55.019;4;1;Pan_5pulse_EISSOC;3.75;0.00;-1.16;;0.00;6000;2530.179;2;-2;20;10;4;16;3.75318;21.87203;2.60038;2526.316;0;0.02;10.00;3;0;0;0;0;0;1;0.45;22.02607;6.78012;0.0;0.0;12.21;
5/5/2017 4:40:42 AM;46;EIS;20:21:37.923;00:01:06.092;4;1;Pan_5pulse_EISSOC;3.75;0.00;-1.16;;0.00;6000;1897.367;2;-2;20;10;5;16;3.75326;22.03623;1.32335;1882.353;0;0.02;10.00;3;0;0;0;0;0;1;0.45;22.07593;3.43667;0.0;0.0;12.21;
5/5/2017 4:40:53 AM;46;EIS;20:21:48.832;00:01:17.001;4;1;Pan_5pulse_EISSOC;3.75;0.00;-1.16;;0.00;6000;1422.824;2;-2;20;10;6;16;3.74851;22.29192;0.35673;1432.836;0;0.02;10.00;3;0;0;0;0;0;1;0.45;22.29477;0.91681;0.0;0.0;12.19;
5/5/2017 4:41:05 AM;46;EIS;20:22:00.364;00:01:28.533;4;1;Pan_5pulse_EISSOC;3.75;0.00;-1.16;;0.00;6000;1066.968;2;-2;20;10;7;16;3.74665;22.65146;-0.49474;1066.667;0;0.02;10.00;3;0;0;0;0;0;1;0.45;22.65686;-1.25122;0.0;0.0;12.41;
5/5/2017 4:41:16 AM;46;EIS;20:22:11.574;00:01:39.743;4;1;Pan_5pulse_EISSOC;3.75;0.00;-1.16;;0.00;6000;800.113;2;-2;20;10;8;16;3.75779;23.07342;-1.17184;800.000;0;0.02;10.00;3;0;0;0;0;0;1;0.44;23.10316;-2.90742;0.0;0.0;12.41;
5/5/2017 4:41:27 AM;46;EIS;20:22:22.889;00:01:51.058;4;1;Pan_5pulse_EISSOC;3.75;0.00;-1.16;;0.00;6000;600.000;2;-2;20;10;9;16;3.74506;23.54899;-1.73203;600.000;0;0.02;10.00;3;0;0;0;0;0;1;0.43;23.61260;-4.20655;0.0;0.0;12.19;
5/5/2017 4:41:39 AM;46;EIS;20:22:34.419;00:02:02.588;4;1;Pan_5pulse_EISSOC;3.75;0.00;-1.16;;0.00;6000;449.937;2;-2;20;10;10;16;3.76255;24.07074;-2.19601;450.704;0;0.02;10.00;3;0;0;0;0;0;1;0.42;24.17071;-5.21275;0.0;0.0;12.41;
5/5/2017 4:41:50 AM;46;EIS;20:22:46.171;00:02:14.340;4;1;Pan_5pulse_EISSOC;3.75;0.00;-1.16;;0.00;6000;337.405;2;-2;20;10;11;16;3.75363;24.64520;-2.59686;336.842;0;0.02;10.00;3;0;0;0;0;0;1;0.41;24.78163;-6.01506;0.0;0.0;12.19;
5/5/2017 4:42:03 AM;46;EIS;20:22:58.371;00:02:26.540;4;1;Pan_5pulse_EISSOC;3.75;0.00;-1.16;;0.00;6000;253.018;2;-2;20;10;12;16;3.74399;25.24409;-2.93703;253.298;0;0.02;10.00;3;0;0;0;0;0;1;0.40;25.41437;-6.63625;0.0;0.0;12.41;
5/5/2017 4:42:16 AM;46;EIS;20:23:11.364;00:02:39.533;4;1;Pan_5pulse_EISSOC;3.75;0.00;-1.16;;0.00;6000;189.737;2;-2;20;10;13;16;3.75508;25.88302;-3.24112;189.723;0;0.02;10.00;3;0;0;0;0;0;1;0.39;26.08516;-7.13753;0.0;0.0;12.42;
5/5/2017 4:42:28 AM;46;EIS;20:23:23.371;00:02:51.540;4;1;Pan_5pulse_EISSOC;3.75;0.00;-1.16;;0.00;6000;142.282;2;-2;20;10;14;16;3.74367;26.55143;-3.51701;142.433;0;0.02;10.00;3;0;0;0;0;0;1;0.38;26.78334;-7.54549;0.0;0.0;12.41;
5/5/2017 4:42:40 AM;46;EIS;20:23:35.739;00:03:03.908;4;1;Pan_5pulse_EISSOC;3.75;0.00;-1.16;;0.00;6000;106.697;2;-2;20;10;15;16;3.74580;27.26267;-3.77330;106.667;0;0.02;10.00;3;0;0;0;0;0;1;0.37;27.52255;-7.87998;0.0;0.0;12.21;
5/5/2017 4:42:52 AM;46;EIS;20:23:47.889;00:03:16.058;4;1;Pan_5pulse_EISSOC;3.75;0.00;-1.16;;0.00;6000;80.011;2;-2;20;10;16;16;3.75400;28.01431;-4.01378;80.000;0;0.02;10.00;3;0;0;0;0;0;1;0.36;28.30039;-8.15362;0.0;0.0;12.42;
5/5/2017 4:43:05 AM;46;EIS;20:24:00.604;00:03:28.773;4;1;Pan_5pulse_EISSOC;3.75;0.00;-1.16;;0.00;6000;60.000;2;-2;20;10;17;16;3.74961;28.80038;-4.24308;60.000;0;0.02;10.00;3;0;0;0;0;0;1;0.35;29.11126;-8.38093;0.0;0.0;12.21;
5/5/2017 4:43:17 AM;46;EIS;20:24:12.355;00:03:40.524;4;1;Pan_5pulse_EISSOC;3.75;0.00;-1.16;;0.00;6000;44.994;2;-2;20;10;18;16;3.74394;29.63593;-4.45067;44.944;0;0.02;10.00;3;0;0;0;0;0;1;0.34;29.96826;-8.54075;0.0;0.0;12.41;
5/5/2017 4:43:28 AM;46;EIS;20:24:24.288;00:03:52.457;4;1;Pan_5pulse_EISSOC;3.75;0.00;-1.16;;0.00;6000;33.740;2;-2;20;10;19;16;3.75418;30.50281;-4.64031;33.708;0;0.02;10.00;3;0;0;0;0;0;1;0.33;30.85375;-8.64993;0.0;0.0;12.21;
5/5/2017 4:43:41 AM;46;EIS;20:24:36.712;00:04:04.881;4;1;Pan_5pulse_EISSOC;3.75;0.00;-1.16;;0.00;6000;25.302;2;-2;20;10;20;16;3.75427;31.39215;-4.81343;25.316;0;0.02;10.00;3;0;0;0;0;0;1;0.32;31.75903;-8.71741;0.0;0.0;12.21;
5/5/2017 4:43:53 AM;46;EIS;20:24:48.602;00:04:16.771;4;1;Pan_5pulse_EISSOC;3.75;0.00;-1.16;;0.00;6000;18.974;2;-2;20;10;21;16;3.75434;32.31687;-4.98233;18.987;0;0.02;10.00;3;0;0;0;0;0;1;0.32;32.69869;-8.76436;0.0;0.0;12.21;
5/5/2017 4:44:05 AM;46;EIS;20:25:00.968;00:04:29.137;4;1;Pan_5pulse_EISSOC;3.75;0.00;-1.16;;0.00;6000;14.228;2;-2;20;10;22;16;3.75441;33.28719;-5.15682;14.218;0;0.02;10.00;3;0;0;0;0;0;1;0.31;33.68426;-8.80620;0.0;0.0;12.21;
5/5/2017 4:44:17 AM;46;EIS;20:25:12.777;00:04:40.946;4;1;Pan_5pulse_EISSOC;3.75;0.00;-1.16;;0.00;6000;10.670;2;-2;20;10;23;16;3.75050;34.31874;-5.30828;10.676;0;0.02;10.00;3;0;0;0;0;0;1;0.30;34.72685;-8.79259;0.0;0.0;12.19;
5/5/2017 4:44:29 AM;46;EIS;20:25:24.740;00:04:52.909;4;1;Pan_5pulse_EISSOC;3.75;0.00;-1.16;;0.00;6000;8.001;2;-2;20;10;24;16;3.74594;35.44280;-5.41509;8.000;0;0.02;10.00;3;0;0;0;0;0;1;0.29;35.85408;-8.68670;0.0;0.0;12.41;
5/5/2017 4:44:41 AM;46;EIS;20:25:37.300;00:05:05.469;4;1;Pan_5pulse_EISSOC;3.75;0.00;-1.16;;0.00;6000;6.000;2;-2;20;10;25;16;3.75458;36.60217;-5.40226;6.000;0;0.02;10.00;3;0;0;0;0;0;1;0.28;36.99869;-8.39590;0.0;0.0;12.19;
5/5/2017 4:44:54 AM;46;EIS;20:25:49.319;00:05:17.488;4;1;Pan_5pulse_EISSOC;3.75;0.00;-1.16;;0.00;6000;4.499;2;-2;20;10;26;16;3.76417;37.76343;-5.24850;4.505;0;0.02;10.00;3;0;0;0;0;0;1;0.27;38.12641;-7.91250;0.0;0.0;12.36;
5/5/2017 4:45:06 AM;46;EIS;20:26:01.707;00:05:29.876;4;1;Pan_5pulse_EISSOC;3.75;0.00;-1.16;;0.00;6000;3.374;2;-2;20;10;27;16;3.75472;38.86695;-4.94725;3.371;0;0.02;10.00;3;0;0;0;0;0;1;0.26;39.18054;-7.25399;0.0;0.0;12.41;
5/5/2017 4:45:17 AM;46;EIS;20:26:13.292;00:05:41.461;4;1;Pan_5pulse_EISSOC;3.75;0.00;-1.16;;0.00;6000;2.530;2;-2;20;10;28;16;3.75477;39.83343;-4.56266;2.534;0;0.02;10.00;3;0;0;0;0;0;1;0.26;40.09389;-6.53438;0.0;0.0;12.19;
5/5/2017 4:45:30 AM;46;EIS;20:26:25.852;00:05:54.021;4;1;Pan_5pulse_EISSOC;3.75;0.00;-1.16;;0.00;6000;1.897;2;-2;20;10;29;16;3.74916;40.62283;-4.13404;1.899;0;0.02;10.00;3;0;0;0;0;0;1;0.25;40.83264;-5.81078;0.0;0.0;12.19;
5/5/2017 4:45:42 AM;46;EIS;20:26:37.847;00:06:06.016;4;1;Pan_5pulse_EISSOC;3.75;0.00;-1.16;;0.00;6000;1.423;2;-2;20;10;30;16;3.75514;41.27477;-3.73727;1.420;0;0.02;10.00;3;0;0;0;0;0;1;0.24;41.44362;-5.17380;0.0;0.0;12.21;
5/5/2017 4:45:55 AM;46;EIS;20:26:50.590;00:06:18.759;4;1;Pan_5pulse_EISSOC;3.75;0.00;-1.16;;0.00;6000;1.067;2;-2;20;10;31;16;3.74828;41.83350;-3.41976;1.068;0;0.02;10.00;3;0;0;0;0;0;1;0.24;41.97304;-4.67337;0.0;0.0;12.41;
5/5/2017 4:46:07 AM;46;EIS;20:27:02.986;00:06:31.155;4;1;Pan_5pulse_EISSOC;3.75;0.00;-1.16;;0.00;6000;0.800;2;-2;20;10;32;16;3.74546;42.28466;-3.18794;0.800;0;0.02;10.00;3;0;0;0;0;0;1;0.24;42.40466;-4.31150;0.0;0.0;12.41;
5/5/2017 4:46:19 AM;46;EIS;20:27:14.855;00:06:43.024;4;1;Pan_5pulse_EISSOC;3.75;0.00;-1.16;;0.00;6000;0.600;2;-2;20;10;33;16;3.74725;42.65395;-3.04688;0.599;0;0.02;10.00;3;0;0;0;0;0;1;0.24;42.76263;-4.08584;0.0;0.0;12.19;
5/5/2017 4:46:31 AM;46;EIS;20:27:26.355;00:06:54.524;4;1;Pan_5pulse_EISSOC;3.75;0.00;-1.16;;0.00;6000;0.450;2;-2;20;10;34;16;3.74544;42.99661;-3.00059;0.450;0;0.02;10.00;3;0;0;0;0;0;1;0.23;43.10118;-3.99201;0.0;0.0;12.21;
5/5/2017 4:46:41 AM;46;EIS;20:27:36.971;00:07:05.140;4;1;Pan_5pulse_EISSOC;3.75;0.00;-1.16;;0.00;6000;0.337;2;-2;20;10;35;16;3.74572;43.32575;-3.07130;0.337;0;0.02;10.00;3;0;0;0;0;0;1;0.23;43.43447;-4.05483;0.0;0.0;12.19;
5/5/2017 4:46:55 AM;46;EIS;20:27:50.987;00:07:19.156;4;1;Pan_5pulse_EISSOC;3.75;0.00;-1.16;;0.00;6000;0.253;2;-2;20;10;36;16;3.75505;43.79430;-3.22719;0.253;0;0.02;10.00;3;0;0;0;0;0;1;0.23;43.91304;-4.21450;0.0;0.0;12.21;
5/5/2017 4:47:13 AM;46;EIS;20:28:09.117;00:07:37.286;4;1;Pan_5pulse_EISSOC;3.75;0.00;-1.16;;0.00;6000;0.190;2;-2;20;10;37;16;3.75513;44.21249;-3.48032;0.190;0;0.02;10.00;3;0;0;0;0;0;1;0.23;44.34926;-4.50093;0.0;0.0;12.41;
5/5/2017 4:47:36 AM;46;EIS;20:28:32.099;00:08:00.268;4;1;Pan_5pulse_EISSOC;3.75;0.00;-1.16;;0.00;6000;0.142;2;-2;20;10;38;16;3.75431;44.67020;-3.83210;0.142;0;0.02;10.00;3;0;0;0;0;0;1;0.23;44.83427;-4.90320;0.0;0.0;12.22;
5/5/2017 4:48:07 AM;46;EIS;20:29:02.383;00:08:30.552;4;1;Pan_5pulse_EISSOC;3.75;0.00;-1.16;;0.00;6000;0.107;2;-2;20;10;39;16;3.75449;45.23008;-4.33797;0.107;0;0.02;10.00;3;0;0;0;0;0;1;0.22;45.43763;-5.47842;0.0;0.0;12.42;
5/5/2017 4:48:46 AM;46;EIS;20:29:41.600;00:09:09.769;4;1;Pan_5pulse_EISSOC;3.75;0.00;-1.16;;0.00;6000;0.080;2;-2;20;10;40;16;3.75290;45.83554;-4.96677;0.080;0;0.02;10.00;3;0;0;0;0;0;1;0.22;46.10386;-6.18448;0.0;0.0;12.41;
5/5/2017 4:49:38 AM;46;EIS;20:30:33.687;00:10:01.856;4;1;Pan_5pulse_EISSOC;3.75;0.00;-1.16;;0.00;6000;0.060;2;-2;20;10;41;16;3.75401;46.58006;-5.75428;0.060;0;0.02;10.00;3;0;0;0;0;0;1;0.22;46.93414;-7.04237;0.0;0.0;12.41;
5/5/2017 4:50:47 AM;46;EIS;20:31:42.465;00:11:10.634;4;1;Pan_5pulse_EISSOC;3.75;0.00;-1.16;;0.00;6000;0.045;2;-2;20;10;42;16;3.75540;47.44808;-6.78820;0.045;0;0.02;10.00;3;0;0;0;0;0;1;0.21;47.93120;-8.14182;0.0;0.0;12.19;
5/5/2017 4:52:17 AM;46;EIS;20:33:13.303;00:12:41.472;4;1;Pan_5pulse_EISSOC;3.75;0.00;-1.16;;0.00;6000;0.034;2;-2;20;10;43;16;3.75437;48.54171;-8.00591;0.034;0;0.02;10.00;3;0;0;0;0;0;1;0.21;49.19748;-9.36540;0.0;0.0;12.19;
5/5/2017 4:54:18 AM;46;EIS;20:35:14.240;00:14:42.409;4;1;Pan_5pulse_EISSOC;3.75;0.00;-1.16;;0.00;6000;0.025;2;-2;20;10;44;16;3.75516;49.83841;-9.53821;0.025;0;0.02;10.00;3;0;0;0;0;0;1;0.20;50.74293;-10.83441;0.0;0.0;12.40;
5/5/2017 4:56:59 AM;46;EIS;20:37:54.415;00:17:22.584;4;1;Pan_5pulse_EISSOC;3.75;0.00;-1.16;;0.00;6000;0.019;2;-2;20;10;45;16;3.75601;51.39489;-11.45774;0.019;0;0.02;10.00;3;0;0;0;0;0;1;0.20;52.65657;-12.56774;0.0;0.0;12.21;
5/5/2017 5:00:32 AM;46;EIS;20:41:28.011;00:20:56.180;4;1;Pan_5pulse_EISSOC;3.76;0.00;-1.16;;0.00;6000;0.014;2;-2;20;10;46;16;3.75656;53.42584;-13.78005;0.014;0;0.02;10.00;3;0;0;0;0;0;1;0.19;55.17437;-14.46299;0.0;0.0;12.21;
5/5/2017 5:05:16 AM;46;EIS;20:46:12.206;00:25:40.375;4;1;Pan_5pulse_EISSOC;3.76;0.00;-1.16;;0.00;6000;0.011;2;-2;20;10;47;16;3.75784;55.66658;-16.62382;0.011;0;0.02;10.00;3;0;0;0;0;0;1;0.18;58.09578;-16.62731;0.0;0.0;12.21;
5/5/2017 5:11:34 AM;46;EIS;20:52:29.855;00:31:58.024;4;1;Pan_5pulse_EISSOC;3.76;0.00;-1.16;;0.00;6000;0.008;2;-2;20;10;48;16;3.75933;58.58329;-20.06703;0.008;0;0.02;10.00;3;0;0;0;0;0;1;0.17;61.92486;-18.90831;0.0;0.0;12.19;
5/5/2017 5:19:56 AM;46;EIS;21:00:52.171;00:40:20.340;4;1;Pan_5pulse_EISSOC;3.76;0.00;-1.16;;0.00;6000;0.006;2;-2;20;10;49;16;3.76066;62.00490;-24.06163;0.006;0;0.02;10.00;3;0;0;0;0;0;1;0.16;66.50992;-21.20925;0.0;0.0;12.21;
5/5/2017 5:31:07 AM;46;EIS;21:12:02.931;00:51:31.100;4;1;Pan_5pulse_EISSOC;3.76;0.00;-1.16;;0.00;6000;0.004;2;-2;20;10;50;16;3.76199;65.93826;-28.52750;0.004;0;0.02;10.00;3;0;0;0;0;0;1;0.15;71.84478;-23.39522;0.0;0.0;12.21;
5/5/2017 5:45:59 AM;46;EIS;21:26:54.784;01:06:22.953;4;1;Pan_5pulse_EISSOC;3.76;0.00;-1.16;;0.00;6000;0.003;2;-2;20;10;51;16;3.76346;70.48691;-33.23533;0.003;0;0.02;10.00;3;0;0;0;0;0;1;0.14;77.92940;-25.24438;0.0;0.0;12.19;
5/5/2017 6:05:46 AM;46;EIS;21:46:41.504;01:26:09.673;4;1;Pan_5pulse_EISSOC;3.76;0.00;-1.16;;0.00;6000;0.003;2;-2;20;10;52;16;3.76458;75.46656;-38.19945;0.003;0;0.02;10.00;3;0;0;0;0;0;1;0.13;84.58368;-26.84749;0.0;0.0;12.41;
5/5/2017 6:32:11 AM;46;EIS;22:13:06.344;01:52:34.513;4;1;Pan_5pulse_EISSOC;3.76;0.00;-1.16;;0.00;6000;0.002;2;-2;20;10;53;16;3.76591;80.20632;-43.43578;0.002;0;0.02;10.00;3;0;0;0;0;0;1;0.12;91.21250;-28.43779;0.0;0.0;12.21;
5/5/2017 7:07:20 AM;46;EIS;22:48:16.034;02:27:44.203;4;1;Pan_5pulse_EISSOC;3.77;0.00;-1.16;;0.00;6000;0.001;2;-2;20;10;54;16;3.76687;84.98319;-49.35091;0.001;0;0.02;10.00;3;0;0;0;0;0;1;0.11;98.27337;-30.14433;0.0;0.0;12.19;

File: 10degC/EIS/3576_EIS00007.csv


Measurement ID;3576
Battery name;NCR18650PF_SN002
Battery Name;NCR
Circuit;Circ006
Program;418 - Pan_5pulse_EISSOC
Start Time;5/4/2017 8:18:56 AM
End Time;5/6/2017 11:56:52 AM
Test section;EIS00007
Comment;10degC EIS vs SOC 6kHz to 1mHz
OrderNo;
Producer; Panasonic
Type; NCR
Nominal Voltage; 3.7
Nominal Current; 0
Nominal Capacity; 2.9
Cells; 1
Maximum Voltage; 4.25
Gassing Voltage; 4.3
Break Voltage; 0
Charge Factor; 0
Impedance; 0
Cold Cranking Current; 15
Energy Density; 0
Comment;



Time Stamp;Step;Status;Prog Time;Step Time;Cycle;Cycle Level;Procedure;Voltage;Current;AhAccu;Energy;StartFreq;EndFreq;SetFreq;AAcMax;VAcMin;VAcMax;mvIdeal;Go;Status;U1;Zreal1;Zimg1;ActFreq;EisError;AACStart;MinIntervalTime;CountOfPeriods;UIdeal;AStart;MinDuration;MinPeriods;RemTime;VRelativ;AAmplitude;Betrag;Phase;ChamberT;ChamberSP;Temp45;
;;;;;;;;[V];[A];[Ah];[Wh];[EIS];[EIS];[EIS];[EIS];[EIS];[EIS];[EIS];[EIS];[EIS];[EIS];[EIS];[EIS];[EIS];[EIS];[EIS];[EIS];[EIS];[EIS];[EIS];[EIS];[EIS];[EIS];[EIS];[EIS];[EIS];[EIS];[ChamberT];[ChamberSP];[C1];
5/5/2017 8:30:01 AM;46;EIS;24:10:56.515;00:00:21.880;5;1;Pan_5pulse_EISSOC;3.65704;0.00000;-1.45001;;0.00100;6000.00000;6000.00000;2.00000;-2.00000;20.00000;10.00000;1.00000;16.00000;3.65961;22.53915;8.19242;6000.00000;0.00000;0.02000;10.00000;3.00000;0.00000;0.00000;0.00000;0.00000;0.00000;0.99693;0.41570;23.98185;19.97494;0.00000;0.00000;12.40748;
5/5/2017 8:30:12 AM;46;EIS;24:11:07.397;00:00:32.762;5;1;Pan_5pulse_EISSOC;3.65704;0.00000;-1.45001;;0.00100;6000.00000;4499.36526;2.00000;-2.00000;20.00000;10.00000;2.00000;16.00000;3.66041;22.21416;6.10120;4571.42871;0.00000;0.02000;10.00000;3.00000;0.00000;0.00000;0.00000;0.00000;0.00000;0.95930;0.41642;23.03679;15.35780;0.00000;0.00000;12.40748;
5/5/2017 8:30:23 AM;46;EIS;24:11:18.316;00:00:43.681;5;1;Pan_5pulse_EISSOC;3.65704;0.00000;-1.45001;;0.00100;6000.00000;3374.04795;2.00000;-2.00000;20.00000;10.00000;3.00000;16.00000;3.65745;22.05256;4.23349;3428.57153;0.00000;0.02000;10.00000;3.00000;0.00000;0.00000;0.00000;0.00000;0.00000;0.97376;0.43364;22.45524;10.86702;0.00000;0.00000;12.40748;
5/5/2017 8:30:34 AM;46;EIS;24:11:29.188;00:00:54.553;5;1;Pan_5pulse_EISSOC;3.65769;0.00000;-1.45001;;0.00100;6000.00000;2530.17902;2.00000;-2.00000;20.00000;10.00000;4.00000;16.00000;3.66285;22.06909;2.59719;2526.31567;0.00000;0.02000;10.00000;3.00000;0.00000;0.00000;0.00000;0.00000;0.00000;0.98890;0.44502;22.22139;6.71195;0.00000;0.00000;12.41869;
5/5/2017 8:30:45 AM;46;EIS;24:11:40.199;00:01:05.564;5;1;Pan_5pulse_EISSOC;3.65704;0.00000;-1.45001;;0.00100;6000.00000;1897.36660;2.00000;-2.00000;20.00000;10.00000;5.00000;16.00000;3.66171;22.23805;1.31866;1882.35291;0.00000;0.02000;10.00000;3.00000;0.00000;0.00000;0.00000;0.00000;0.00000;1.00213;0.44985;22.27711;3.39353;0.00000;0.00000;12.41869;
5/5/2017 8:30:56 AM;46;EIS;24:11:51.760;00:01:17.125;5;1;Pan_5pulse_EISSOC;3.65769;0.00000;-1.45001;;0.00100;6000.00000;1422.82422;2.00000;-2.00000;20.00000;10.00000;6.00000;16.00000;3.65970;22.49549;0.35258;1432.83582;0.00000;0.02000;10.00000;3.00000;0.00000;0.00000;0.00000;0.00000;0.00000;1.00969;0.44879;22.49826;0.89795;0.00000;0.00000;12.40748;
5/5/2017 8:31:07 AM;46;EIS;24:12:02.991;00:01:28.356;5;1;Pan_5pulse_EISSOC;3.65769;0.00000;-1.45001;;0.00100;6000.00000;1066.96765;2.00000;-2.00000;20.00000;10.00000;7.00000;16.00000;3.66418;22.85816;-0.49824;1066.66663;0.00000;0.02000;10.00000;3.00000;0.00000;0.00000;0.00000;0.00000;0.00000;1.01607;0.44440;22.86359;-1.24868;0.00000;0.00000;12.40748;
5/5/2017 8:31:19 AM;46;EIS;24:12:14.155;00:01:39.520;5;1;Pan_5pulse_EISSOC;3.65769;0.00000;-1.45001;;0.00100;6000.00000;800.11286;2.00000;-2.00000;20.00000;10.00000;8.00000;16.00000;3.66730;23.28193;-1.17442;800.00000;0.00000;0.02000;10.00000;3.00000;0.00000;0.00000;0.00000;0.00000;0.00000;1.01947;0.43732;23.31153;-2.88775;0.00000;0.00000;12.41869;
5/5/2017 8:31:30 AM;46;EIS;24:12:25.403;00:01:50.768;5;1;Pan_5pulse_EISSOC;3.65769;0.00000;-1.45001;;0.00100;6000.00000;600.00000;2.00000;-2.00000;20.00000;10.00000;9.00000;16.00000;3.65975;23.75951;-1.73385;600.00000;0.00000;0.02000;10.00000;3.00000;0.00000;0.00000;0.00000;0.00000;0.00000;1.02190;0.42896;23.82269;-4.17375;0.00000;0.00000;12.42990;
5/5/2017 8:31:42 AM;46;EIS;24:12:37.283;00:02:02.648;5;1;Pan_5pulse_EISSOC;3.65769;0.00000;-1.45001;;0.00100;6000.00000;449.93653;2.00000;-2.00000;20.00000;10.00000;10.00000;16.00000;3.65980;24.28272;-2.19708;450.70422;0.00000;0.02000;10.00000;3.00000;0.00000;0.00000;0.00000;0.00000;0.00000;1.02334;0.41971;24.38191;-5.17000;0.00000;0.00000;12.40748;
5/5/2017 8:31:53 AM;46;EIS;24:12:48.960;00:02:14.325;5;1;Pan_5pulse_EISSOC;3.65769;0.00000;-1.45001;;0.00100;6000.00000;337.40480;2.00000;-2.00000;20.00000;10.00000;11.00000;16.00000;3.66613;24.85698;-2.59550;336.84210;0.00000;0.02000;10.00000;3.00000;0.00000;0.00000;0.00000;0.00000;0.00000;1.02485;0.41007;24.99212;-5.96108;0.00000;0.00000;12.40748;
5/5/2017 8:32:05 AM;46;EIS;24:13:01.066;00:02:26.431;5;1;Pan_5pulse_EISSOC;3.65769;0.00000;-1.45001;;0.00100;6000.00000;253.01790;2.00000;-2.00000;20.00000;10.00000;12.00000;16.00000;3.65984;25.45669;-2.93325;253.29816;0.00000;0.02000;10.00000;3.00000;0.00000;0.00000;0.00000;0.00000;0.00000;1.02523;0.40009;25.62513;-6.57293;0.00000;0.00000;12.41869;
5/5/2017 8:32:18 AM;46;EIS;24:13:13.531;00:02:38.896;5;1;Pan_5pulse_EISSOC;3.65769;0.00000;-1.45001;;0.00100;6000.00000;189.73666;2.00000;-2.00000;20.00000;10.00000;13.00000;16.00000;3.65986;26.09674;-3.23387;189.72333;0.00000;0.02000;10.00000;3.00000;0.00000;0.00000;0.00000;0.00000;0.00000;1.02698;0.39054;26.29634;-7.06399;0.00000;0.00000;12.41869;
5/5/2017 8:32:30 AM;46;EIS;24:13:25.342;00:02:50.707;5;1;Pan_5pulse_EISSOC;3.65769;0.00000;-1.45001;;0.00100;6000.00000;142.28242;2.00000;-2.00000;20.00000;10.00000;14.00000;16.00000;3.66676;26.76520;-3.50595;142.43323;0.00000;0.02000;10.00000;3.00000;0.00000;0.00000;0.00000;0.00000;0.00000;1.02597;0.38007;26.99384;-7.46263;0.00000;0.00000;12.41869;
5/5/2017 8:32:42 AM;46;EIS;24:13:37.588;00:03:02.953;5;1;Pan_5pulse_EISSOC;3.65769;0.00000;-1.45001;;0.00100;6000.00000;106.69676;2.00000;-2.00000;20.00000;10.00000;15.00000;16.00000;3.64976;27.47767;-3.75697;106.66666;0.00000;0.02000;10.00000;3.00000;0.00000;0.00000;0.00000;0.00000;0.00000;1.02711;0.37035;27.73332;-7.78567;0.00000;0.00000;12.41869;
5/5/2017 8:32:54 AM;46;EIS;24:13:49.281;00:03:14.646;5;1;Pan_5pulse_EISSOC;3.65769;0.00000;-1.45001;;0.00100;6000.00000;80.01129;2.00000;-2.00000;20.00000;10.00000;16.00000;16.00000;3.65994;28.23259;-3.99033;80.00000;0.00000;0.02000;10.00000;3.00000;0.00000;0.00000;0.00000;0.00000;0.00000;1.02826;0.36063;28.51319;-8.04477;0.00000;0.00000;12.41869;
5/5/2017 8:33:06 AM;46;EIS;24:14:01.472;00:03:26.837;5;1;Pan_5pulse_EISSOC;3.65769;0.00000;-1.45001;;0.00100;6000.00000;60.00000;2.00000;-2.00000;20.00000;10.00000;17.00000;16.00000;3.65810;29.02051;-4.20980;60.00000;0.00000;0.02000;10.00000;3.00000;0.00000;0.00000;0.00000;0.00000;0.00000;1.02885;0.35085;29.32427;-8.25392;0.00000;0.00000;12.40748;
5/5/2017 8:33:17 AM;46;EIS;24:14:13.058;00:03:38.423;5;1;Pan_5pulse_EISSOC;3.65769;0.00000;-1.45001;;0.00100;6000.00000;44.99365;2.00000;-2.00000;20.00000;10.00000;18.00000;16.00000;3.66821;29.85559;-4.40275;44.94382;0.00000;0.02000;10.00000;3.00000;0.00000;0.00000;0.00000;0.00000;0.00000;1.02885;0.34100;30.17848;-8.38884;0.00000;0.00000;12.41869;
5/5/2017 8:33:30 AM;46;EIS;24:14:25.459;00:03:50.824;5;1;Pan_5pulse_EISSOC;3.65769;0.00000;-1.45001;;0.00100;6000.00000;33.74048;2.00000;-2.00000;20.00000;10.00000;19.00000;16.00000;3.64978;30.71866;-4.57118;33.70787;0.00000;0.02000;10.00000;3.00000;0.00000;0.00000;0.00000;0.00000;0.00000;1.02875;0.33125;31.05691;-8.46395;0.00000;0.00000;12.40748;
5/5/2017 8:33:42 AM;46;EIS;24:14:37.865;00:04:03.230;5;1;Pan_5pulse_EISSOC;3.65769;0.00000;-1.45001;;0.00100;6000.00000;25.30179;2.00000;-2.00000;20.00000;10.00000;20.00000;16.00000;3.65379;31.60316;-4.71681;25.31646;0.00000;0.02000;10.00000;3.00000;0.00000;0.00000;0.00000;0.00000;0.00000;1.02835;0.32183;31.95322;-8.48881;0.00000;0.00000;12.40748;
5/5/2017 8:33:54 AM;46;EIS;24:14:49.696;00:04:15.061;5;1;Pan_5pulse_EISSOC;3.65769;0.00000;-1.45001;;0.00100;6000.00000;18.97367;2.00000;-2.00000;20.00000;10.00000;21.00000;16.00000;3.66003;32.51769;-4.85381;18.98734;0.00000;0.02000;10.00000;3.00000;0.00000;0.00000;0.00000;0.00000;0.00000;1.02970;0.31319;32.87795;-8.48967;0.00000;0.00000;12.41869;
5/5/2017 8:34:06 AM;46;EIS;24:15:01.935;00:04:27.300;5;1;Pan_5pulse_EISSOC;3.65769;0.00000;-1.45001;;0.00100;6000.00000;14.22824;2.00000;-2.00000;20.00000;10.00000;22.00000;16.00000;3.65047;33.46816;-4.98379;14.21801;0.00000;0.02000;10.00000;3.00000;0.00000;0.00000;0.00000;0.00000;0.00000;1.02896;0.30409;33.83719;-8.46975;0.00000;0.00000;12.40748;
5/5/2017 8:34:18 AM;46;EIS;24:15:13.577;00:04:38.942;5;1;Pan_5pulse_EISSOC;3.65769;0.00000;-1.45001;;0.00100;6000.00000;10.66968;2.00000;-2.00000;20.00000;10.00000;23.00000;16.00000;3.66012;34.46854;-5.08936;10.67616;0.00000;0.02000;10.00000;3.00000;0.00000;0.00000;0.00000;0.00000;0.00000;1.02981;0.29556;34.84224;-8.39917;0.00000;0.00000;12.40748;
5/5/2017 8:34:30 AM;46;EIS;24:15:25.701;00:04:51.066;5;1;Pan_5pulse_EISSOC;3.65769;0.00000;-1.45001;;0.00100;6000.00000;8.00113;2.00000;-2.00000;20.00000;10.00000;24.00000;16.00000;3.67004;35.55445;-5.15065;8.00000;0.00000;0.02000;10.00000;3.00000;0.00000;0.00000;0.00000;0.00000;0.00000;1.03142;0.28710;35.92559;-8.24290;0.00000;0.00000;12.40748;
5/5/2017 8:34:43 AM;46;EIS;24:15:38.122;00:05:03.487;5;1;Pan_5pulse_EISSOC;3.65769;0.00000;-1.45001;;0.00100;6000.00000;6.00000;2.00000;-2.00000;20.00000;10.00000;25.00000;16.00000;3.66455;36.65973;-5.09735;6.00000;0.00000;0.02000;10.00000;3.00000;0.00000;0.00000;0.00000;0.00000;0.00000;1.02981;0.27823;37.01241;-7.91593;0.00000;0.00000;12.41869;
5/5/2017 8:34:54 AM;46;EIS;24:15:49.905;00:05:15.270;5;1;Pan_5pulse_EISSOC;3.65769;0.00000;-1.45001;;0.00100;6000.00000;4.49937;2.00000;-2.00000;20.00000;10.00000;26.00000;16.00000;3.65339;37.76542;-4.90423;4.50450;0.00000;0.02000;10.00000;3.00000;0.00000;0.00000;0.00000;0.00000;0.00000;1.02981;0.27028;38.08252;-7.39904;0.00000;0.00000;12.40748;
5/5/2017 8:35:07 AM;46;EIS;24:16:02.225;00:05:27.590;5;1;Pan_5pulse_EISSOC;3.65769;0.00000;-1.45001;;0.00100;6000.00000;3.37405;2.00000;-2.00000;20.00000;10.00000;27.00000;16.00000;3.66016;38.80193;-4.55719;3.37079;0.00000;0.02000;10.00000;3.00000;0.00000;0.00000;0.00000;0.00000;0.00000;1.02594;0.26260;39.06863;-6.69856;0.00000;0.00000;12.40748;
5/5/2017 8:35:18 AM;46;EIS;24:16:13.962;00:05:39.327;5;1;Pan_5pulse_EISSOC;3.65769;0.00000;-1.45001;;0.00100;6000.00000;2.53018;2.00000;-2.00000;20.00000;10.00000;28.00000;16.00000;3.66719;39.70950;-4.13021;2.53378;0.00000;0.02000;10.00000;3.00000;0.00000;0.00000;0.00000;0.00000;0.00000;1.02180;0.25594;39.92372;-5.93802;0.00000;0.00000;12.40748;
5/5/2017 8:35:31 AM;46;EIS;24:16:26.106;00:05:51.471;5;1;Pan_5pulse_EISSOC;3.65769;0.00000;-1.45001;;0.00100;6000.00000;1.89737;2.00000;-2.00000;20.00000;10.00000;29.00000;16.00000;3.66894;40.42295;-3.64413;1.89873;0.00000;0.02000;10.00000;3.00000;0.00000;0.00000;0.00000;0.00000;0.00000;1.01677;0.25052;40.58687;-5.15129;0.00000;0.00000;12.41869;
5/5/2017 8:35:42 AM;46;EIS;24:16:37.666;00:06:03.031;5;1;Pan_5pulse_EISSOC;3.65769;0.00000;-1.45001;;0.00100;6000.00000;1.42282;2.00000;-2.00000;20.00000;10.00000;30.00000;16.00000;3.67016;40.99298;-3.19097;1.42045;0.00000;0.02000;10.00000;3.00000;0.00000;0.00000;0.00000;0.00000;0.00000;1.01291;0.24635;41.11699;-4.45103;0.00000;0.00000;12.40748;
5/5/2017 8:35:54 AM;46;EIS;24:16:49.781;00:06:15.146;5;1;Pan_5pulse_EISSOC;3.65769;0.00000;-1.45001;;0.00100;6000.00000;1.06697;2.00000;-2.00000;20.00000;10.00000;31.00000;16.00000;3.65018;41.45025;-2.79935;1.06838;0.00000;0.02000;10.00000;3.00000;0.00000;0.00000;0.00000;0.00000;0.00000;1.01042;0.24321;41.54467;-3.86362;0.00000;0.00000;12.40748;
5/5/2017 8:36:06 AM;46;EIS;24:17:02.064;00:06:27.429;5;1;Pan_5pulse_EISSOC;3.65769;0.00000;-1.45001;;0.00100;6000.00000;0.80011;2.00000;-2.00000;20.00000;10.00000;32.00000;16.00000;3.65131;41.79722;-2.48319;0.79957;0.00000;0.02000;10.00000;3.00000;0.00000;0.00000;0.00000;0.00000;0.00000;1.00766;0.24066;41.87092;-3.39997;0.00000;0.00000;12.41869;
5/5/2017 8:36:19 AM;46;EIS;24:17:14.439;00:06:39.804;5;1;Pan_5pulse_EISSOC;3.65769;0.00000;-1.45001;;0.00100;6000.00000;0.60000;2.00000;-2.00000;20.00000;10.00000;33.00000;16.00000;3.65482;42.05387;-2.25489;0.59904;0.00000;0.02000;10.00000;3.00000;0.00000;0.00000;0.00000;0.00000;0.00000;1.00569;0.23880;42.11428;-3.06920;0.00000;0.00000;12.40748;
5/5/2017 8:36:30 AM;46;EIS;24:17:25.557;00:06:50.922;5;1;Pan_5pulse_EISSOC;3.65769;0.00000;-1.45001;;0.00100;6000.00000;0.44994;2.00000;-2.00000;20.00000;10.00000;34.00000;16.00000;3.65353;42.26203;-2.12910;0.44964;0.00000;0.02000;10.00000;3.00000;0.00000;0.00000;0.00000;0.00000;0.00000;1.00514;0.23753;42.31563;-2.88405;0.00000;0.00000;12.40748;
5/5/2017 8:36:41 AM;46;EIS;24:17:36.144;00:07:01.509;5;1;Pan_5pulse_EISSOC;3.65769;0.00000;-1.45001;;0.00100;6000.00000;0.33740;2.00000;-2.00000;20.00000;10.00000;35.00000;16.00000;3.66017;42.43902;-2.08425;0.33723;0.00000;0.02000;10.00000;3.00000;0.00000;0.00000;0.00000;0.00000;0.00000;1.00396;0.23628;42.49017;-2.81163;0.00000;0.00000;12.40748;
5/5/2017 8:36:55 AM;46;EIS;24:17:50.545;00:07:15.910;5;1;Pan_5pulse_EISSOC;3.65769;0.00000;-1.45001;;0.00100;6000.00000;0.25302;2.00000;-2.00000;20.00000;10.00000;36.00000;16.00000;3.65325;42.68784;-2.13139;0.25270;0.00000;0.02000;10.00000;3.00000;0.00000;0.00000;0.00000;0.00000;0.00000;1.00616;0.23541;42.74102;-2.85839;0.00000;0.00000;12.41869;
5/5/2017 8:37:13 AM;46;EIS;24:18:08.703;00:07:34.068;5;1;Pan_5pulse_EISSOC;3.65769;0.00000;-1.45001;;0.00100;6000.00000;0.18974;2.00000;-2.00000;20.00000;10.00000;37.00000;16.00000;3.65570;42.96254;-2.26346;0.18978;0.00000;0.02000;10.00000;3.00000;0.00000;0.00000;0.00000;0.00000;0.00000;1.00664;0.23398;43.02213;-3.01581;0.00000;0.00000;12.41869;
5/5/2017 8:37:37 AM;46;EIS;24:18:32.186;00:07:57.551;5;1;Pan_5pulse_EISSOC;3.65769;0.00000;-1.45001;;0.00100;6000.00000;0.14228;2.00000;-2.00000;20.00000;10.00000;38.00000;16.00000;3.65786;43.19715;-2.49427;0.14248;0.00000;0.02000;10.00000;3.00000;0.00000;0.00000;0.00000;0.00000;0.00000;1.00566;0.23242;43.26910;-3.30468;0.00000;0.00000;12.40748;
5/5/2017 8:38:07 AM;46;EIS;24:19:02.607;00:08:27.972;5;1;Pan_5pulse_EISSOC;3.65769;0.00000;-1.45001;;0.00100;6000.00000;0.10670;2.00000;-2.00000;20.00000;10.00000;39.00000;16.00000;3.65788;43.45410;-2.83766;0.10678;0.00000;0.02000;10.00000;3.00000;0.00000;0.00000;0.00000;0.00000;0.00000;1.00619;0.23106;43.54665;-3.73625;0.00000;0.00000;12.40748;
5/5/2017 8:38:46 AM;46;EIS;24:19:41.921;00:09:07.286;5;1;Pan_5pulse_EISSOC;3.65769;0.00000;-1.45001;;0.00100;6000.00000;0.08001;2.00000;-2.00000;20.00000;10.00000;40.00000;16.00000;3.65875;43.77277;-3.28794;0.07999;0.00000;0.02000;10.00000;3.00000;0.00000;0.00000;0.00000;0.00000;0.00000;1.00809;0.22965;43.89608;-4.29564;0.00000;0.00000;12.41869;
5/5/2017 8:39:38 AM;46;EIS;24:20:34.020;00:09:59.385;5;1;Pan_5pulse_EISSOC;3.65769;0.00000;-1.45001;;0.00100;6000.00000;0.06000;2.00000;-2.00000;20.00000;10.00000;41.00000;16.00000;3.65833;44.13575;-3.88477;0.05994;0.00000;0.02000;10.00000;3.00000;0.00000;0.00000;0.00000;0.00000;0.00000;1.00959;0.22787;44.30638;-5.03014;0.00000;0.00000;12.40748;
5/5/2017 8:40:47 AM;46;EIS;24:21:42.214;00:11:07.579;5;1;Pan_5pulse_EISSOC;3.65769;0.00000;-1.45001;;0.00100;6000.00000;0.04499;2.00000;-2.00000;20.00000;10.00000;42.00000;16.00000;3.65924;44.64342;-4.64554;0.04507;0.00000;0.02000;10.00000;3.00000;0.00000;0.00000;0.00000;0.00000;0.00000;1.01272;0.22563;44.88447;-5.94075;0.00000;0.00000;12.41869;
5/5/2017 8:42:17 AM;46;EIS;24:23:13.023;00:12:38.388;5;1;Pan_5pulse_EISSOC;3.65769;0.00000;-1.45001;;0.00100;6000.00000;0.03374;2.00000;-2.00000;20.00000;10.00000;43.00000;16.00000;3.65981;45.28252;-5.58362;0.03377;0.00000;0.02000;10.00000;3.00000;0.00000;0.00000;0.00000;0.00000;0.00000;1.01660;0.22281;45.62547;-7.02944;0.00000;0.00000;12.41869;
5/5/2017 8:44:19 AM;46;EIS;24:25:14.114;00:14:39.479;5;1;Pan_5pulse_EISSOC;3.65704;0.00000;-1.45001;;0.00100;6000.00000;0.02530;2.00000;-2.00000;20.00000;10.00000;44.00000;16.00000;3.65931;46.04960;-6.70748;0.02531;0.00000;0.02000;10.00000;3.00000;0.00000;0.00000;0.00000;0.00000;0.00000;1.02049;0.21929;46.53554;-8.28729;0.00000;0.00000;12.41869;
5/5/2017 8:46:59 AM;46;EIS;24:27:54.342;00:17:19.707;5;1;Pan_5pulse_EISSOC;3.65704;0.00000;-1.45001;;0.00100;6000.00000;0.01897;2.00000;-2.00000;20.00000;10.00000;45.00000;16.00000;3.65913;47.05339;-8.04935;0.01896;0.00000;0.02000;10.00000;3.00000;0.00000;0.00000;0.00000;0.00000;0.00000;1.02529;0.21478;47.73692;-9.70753;0.00000;0.00000;12.40748;
5/5/2017 8:50:33 AM;46;EIS;24:31:28.073;00:20:53.438;5;1;Pan_5pulse_EISSOC;3.65704;0.00000;-1.45001;;0.00100;6000.00000;0.01423;2.00000;-2.00000;20.00000;10.00000;46.00000;16.00000;3.65963;48.34315;-9.56341;0.01422;0.00000;0.02000;10.00000;3.00000;0.00000;0.00000;0.00000;0.00000;0.00000;1.03235;0.20949;49.28001;-11.18997;0.00000;0.00000;12.41869;
5/5/2017 8:55:16 AM;46;EIS;24:36:11.636;00:25:37.001;5;1;Pan_5pulse_EISSOC;3.65704;0.00000;-1.45001;;0.00100;6000.00000;0.01067;2.00000;-2.00000;20.00000;10.00000;47.00000;16.00000;3.65956;49.83909;-11.31082;0.01065;0.00000;0.02000;10.00000;3.00000;0.00000;0.00000;0.00000;0.00000;0.00000;1.03705;0.20292;51.10645;-12.78651;0.00000;0.00000;12.41869;
5/5/2017 9:01:33 AM;46;EIS;24:42:28.784;00:31:54.149;5;1;Pan_5pulse_EISSOC;3.65704;0.00000;-1.45001;;0.00100;6000.00000;0.00800;2.00000;-2.00000;20.00000;10.00000;48.00000;16.00000;3.65938;51.72239;-13.29859;0.00800;0.00000;0.02000;10.00000;3.00000;0.00000;0.00000;0.00000;0.00000;0.00000;1.04509;0.19569;53.40466;-14.41926;0.00000;0.00000;12.40748;
5/5/2017 9:09:56 AM;46;EIS;24:50:51.111;00:40:16.476;5;1;Pan_5pulse_EISSOC;3.65769;0.00000;-1.45001;;0.00100;6000.00000;0.00600;2.00000;-2.00000;20.00000;10.00000;49.00000;16.00000;3.65949;53.99941;-15.55130;0.00600;0.00000;0.02000;10.00000;3.00000;0.00000;0.00000;0.00000;0.00000;0.00000;1.05199;0.18721;56.19412;-16.06588;0.00000;0.00000;12.40748;
5/5/2017 9:21:06 AM;46;EIS;25:02:01.266;00:51:26.631;5;1;Pan_5pulse_EISSOC;3.65769;0.00000;-1.45001;;0.00100;6000.00000;0.00450;2.00000;-2.00000;20.00000;10.00000;50.00000;16.00000;3.65961;56.74529;-18.00769;0.00449;0.00000;0.02000;10.00000;3.00000;0.00000;0.00000;0.00000;0.00000;0.00000;1.05963;0.17799;59.53407;-17.60644;0.00000;0.00000;12.40748;
5/5/2017 9:35:58 AM;46;EIS;25:16:53.084;01:06:18.449;5;1;Pan_5pulse_EISSOC;3.65769;0.00000;-1.45001;;0.00100;6000.00000;0.00337;2.00000;-2.00000;20.00000;10.00000;51.00000;16.00000;3.65983;59.95705;-20.60459;0.00338;0.00000;0.02000;10.00000;3.00000;0.00000;0.00000;0.00000;0.00000;0.00000;1.06493;0.16797;63.39871;-18.96559;0.00000;0.00000;12.41869;
5/5/2017 9:55:44 AM;46;EIS;25:36:39.882;01:26:05.247;5;1;Pan_5pulse_EISSOC;3.65769;0.00000;-1.45001;;0.00100;6000.00000;0.00253;2.00000;-2.00000;20.00000;10.00000;52.00000;16.00000;3.66000;63.39935;-23.48998;0.00253;0.00000;0.02000;10.00000;3.00000;0.00000;0.00000;0.00000;0.00000;0.00000;1.06623;0.15770;67.61107;-20.33008;0.00000;0.00000;12.40748;
5/5/2017 10:22:09 AM;46;EIS;26:03:04.169;01:52:29.534;5;1;Pan_5pulse_EISSOC;3.65833;0.00000;-1.45001;;0.00100;6000.00000;0.00190;2.00000;-2.00000;20.00000;10.00000;53.00000;16.00000;3.66026;67.13381;-26.81972;0.00190;0.00000;0.02000;10.00000;3.00000;0.00000;0.00000;0.00000;0.00000;0.00000;1.06930;0.14791;72.29278;-21.77654;0.00000;0.00000;12.41869;
5/5/2017 10:57:18 AM;46;EIS;26:38:13.830;02:27:39.195;5;1;Pan_5pulse_EISSOC;3.65833;0.00000;-1.45001;;0.00100;6000.00000;0.00142;2.00000;-2.00000;20.00000;10.00000;54.00000;16.00000;3.66050;71.22210;-31.02032;0.00142;0.00000;0.02000;10.00000;3.00000;0.00000;0.00000;0.00000;0.00000;0.00000;1.07466;0.13834;77.68429;-23.53522;0.00000;0.00000;12.20574;

File: 10degC/EIS/3576_EIS00008.csv


Measurement ID;3576
Battery name;NCR18650PF_SN002
Battery Name;NCR
Circuit;Circ006
Program;418 - Pan_5pulse_EISSOC
Start Time;5/4/2017 8:18:56 AM
End Time;5/6/2017 11:56:52 AM
Test section;EIS00008
Comment;10degC EIS vs SOC 6kHz to 1mHz
OrderNo;
Producer; Panasonic
Type; NCR
Nominal Voltage; 3.7
Nominal Current; 0
Nominal Capacity; 2.9
Cells; 1
Maximum Voltage; 4.25
Gassing Voltage; 4.3
Break Voltage; 0
Charge Factor; 0
Impedance; 0
Cold Cranking Current; 15
Energy Density; 0
Comment;



Time Stamp;Step;Status;Prog Time;Step Time;Cycle;Cycle Level;Procedure;Voltage;Current;AhAccu;Energy;StartFreq;EndFreq;SetFreq;AAcMax;VAcMin;VAcMax;mvIdeal;Go;Status;U1;Zreal1;Zimg1;ActFreq;EisError;AACStart;MinIntervalTime;CountOfPeriods;UIdeal;AStart;MinDuration;MinPeriods;RemTime;VRelativ;AAmplitude;Betrag;Phase;ChamberT;ChamberSP;Temp45;
;;;;;;;;[V];[A];[Ah];[Wh];[EIS];[EIS];[EIS];[EIS];[EIS];[EIS];[EIS];[EIS];[EIS];[EIS];[EIS];[EIS];[EIS];[EIS];[EIS];[EIS];[EIS];[EIS];[EIS];[EIS];[EIS];[EIS];[EIS];[EIS];[EIS];[EIS];[ChamberT];[ChamberSP];[C1];
5/5/2017 12:20:07 PM;46;EIS;28:01:02.337;00:00:21.733;6;1;Pan_5pulse_EISSOC;3.59592;0.00000;-1.74002;;0.00100;6000.00000;6000.00000;2.00000;-2.00000;20.00000;10.00000;1.00000;16.00000;3.59852;22.78365;8.18866;6000.00000;0.00000;0.02000;10.00000;3.00000;0.00000;0.00000;0.00000;0.00000;0.00000;0.99828;0.41233;24.21051;19.76893;0.00000;0.00000;12.20574;
5/5/2017 12:20:18 PM;46;EIS;28:01:13.326;00:00:32.722;6;1;Pan_5pulse_EISSOC;3.59592;0.00000;-1.74002;;0.00100;6000.00000;4499.36526;2.00000;-2.00000;20.00000;10.00000;2.00000;16.00000;3.59950;22.46927;6.08713;4571.42871;0.00000;0.02000;10.00000;3.00000;0.00000;0.00000;0.00000;0.00000;0.00000;0.96023;0.41248;23.27920;15.15810;0.00000;0.00000;12.20574;
5/5/2017 12:20:29 PM;46;EIS;28:01:24.126;00:00:43.522;6;1;Pan_5pulse_EISSOC;3.59592;0.00000;-1.74002;;0.00100;6000.00000;3374.04795;2.00000;-2.00000;20.00000;10.00000;3.00000;16.00000;3.59811;22.31646;4.21320;3428.57153;0.00000;0.02000;10.00000;3.00000;0.00000;0.00000;0.00000;0.00000;0.00000;0.97460;0.42914;22.71069;10.69122;0.00000;0.00000;12.20574;
5/5/2017 12:20:40 PM;46;EIS;28:01:35.221;00:00:54.617;6;1;Pan_5pulse_EISSOC;3.59592;0.00000;-1.74002;;0.00100;6000.00000;2530.17902;2.00000;-2.00000;20.00000;10.00000;4.00000;16.00000;3.59494;22.34157;2.57083;2526.31567;0.00000;0.02000;10.00000;3.00000;0.00000;0.00000;0.00000;0.00000;0.00000;0.98956;0.44002;22.48900;6.56411;0.00000;0.00000;12.20574;
5/5/2017 12:20:51 PM;46;EIS;28:01:46.141;00:01:05.537;6;1;Pan_5pulse_EISSOC;3.59592;0.00000;-1.74002;;0.00100;6000.00000;1897.36660;2.00000;-2.00000;20.00000;10.00000;5.00000;16.00000;3.60249;22.51804;1.28813;1882.35291;0.00000;0.02000;10.00000;3.00000;0.00000;0.00000;0.00000;0.00000;0.00000;0.98956;0.44451;22.55486;3.27399;0.00000;0.00000;12.21695;
5/5/2017 12:21:02 PM;46;EIS;28:01:57.009;00:01:16.405;6;1;Pan_5pulse_EISSOC;3.59592;0.00000;-1.74002;;0.00100;6000.00000;1422.82422;2.00000;-2.00000;20.00000;10.00000;6.00000;16.00000;3.60216;22.78370;0.31906;1432.83582;0.00000;0.02000;10.00000;3.00000;0.00000;0.00000;0.00000;0.00000;0.00000;1.01001;0.44326;22.78593;0.80232;0.00000;0.00000;12.20574;
5/5/2017 12:21:13 PM;46;EIS;28:02:08.004;00:01:27.400;6;1;Pan_5pulse_EISSOC;3.59592;0.00000;-1.74002;;0.00100;6000.00000;1066.96765;2.00000;-2.00000;20.00000;10.00000;7.00000;16.00000;3.60311;23.15494;-0.53492;1066.66663;0.00000;0.02000;10.00000;3.00000;0.00000;0.00000;0.00000;0.00000;0.00000;1.01629;0.43879;23.16112;-1.32339;0.00000;0.00000;12.21695;
5/5/2017 12:21:24 PM;46;EIS;28:02:19.185;00:01:38.581;6;1;Pan_5pulse_EISSOC;3.59592;0.00000;-1.74002;;0.00100;6000.00000;800.11286;2.00000;-2.00000;20.00000;10.00000;8.00000;16.00000;3.60575;23.58617;-1.21460;800.00000;0.00000;0.02000;10.00000;3.00000;0.00000;0.00000;0.00000;0.00000;0.00000;1.01970;0.43176;23.61742;-2.94793;0.00000;0.00000;12.21695;
5/5/2017 12:21:35 PM;46;EIS;28:02:30.808;00:01:50.204;6;1;Pan_5pulse_EISSOC;3.59592;0.00000;-1.74002;;0.00100;6000.00000;600.00000;2.00000;-2.00000;20.00000;10.00000;9.00000;16.00000;3.59370;24.07019;-1.77684;600.00000;0.00000;0.02000;10.00000;3.00000;0.00000;0.00000;0.00000;0.00000;0.00000;1.01970;0.42335;24.13568;-4.22185;0.00000;0.00000;12.20574;
5/5/2017 12:21:47 PM;46;EIS;28:02:42.593;00:02:01.989;6;1;Pan_5pulse_EISSOC;3.59592;0.00000;-1.74002;;0.00100;6000.00000;449.93653;2.00000;-2.00000;20.00000;10.00000;10.00000;16.00000;3.59824;24.60114;-2.24221;450.70422;0.00000;0.02000;10.00000;3.00000;0.00000;0.00000;0.00000;0.00000;0.00000;1.02345;0.41430;24.70310;-5.20769;0.00000;0.00000;12.21695;
5/5/2017 12:21:59 PM;46;EIS;28:02:54.303;00:02:13.699;6;1;Pan_5pulse_EISSOC;3.59592;0.00000;-1.74002;;0.00100;6000.00000;337.40480;2.00000;-2.00000;20.00000;10.00000;11.00000;16.00000;3.59827;25.18575;-2.64479;336.84210;0.00000;0.02000;10.00000;3.00000;0.00000;0.00000;0.00000;0.00000;0.00000;1.02495;0.40473;25.32423;-5.99474;0.00000;0.00000;12.21695;
5/5/2017 12:22:11 PM;46;EIS;28:03:06.367;00:02:25.763;6;1;Pan_5pulse_EISSOC;3.59592;0.00000;-1.74002;;0.00100;6000.00000;253.01790;2.00000;-2.00000;20.00000;10.00000;12.00000;16.00000;3.59108;25.79471;-2.98645;253.29816;0.00000;0.02000;10.00000;3.00000;0.00000;0.00000;0.00000;0.00000;0.00000;1.02527;0.39483;25.96702;-6.60415;0.00000;0.00000;12.21695;
5/5/2017 12:22:23 PM;46;EIS;28:03:18.729;00:02:38.125;6;1;Pan_5pulse_EISSOC;3.59592;0.00000;-1.74002;;0.00100;6000.00000;189.73666;2.00000;-2.00000;20.00000;10.00000;13.00000;16.00000;3.59831;26.44480;-3.29070;189.72333;0.00000;0.02000;10.00000;3.00000;0.00000;0.00000;0.00000;0.00000;0.00000;1.02709;0.38542;26.64876;-7.09324;0.00000;0.00000;12.20574;
5/5/2017 12:22:35 PM;46;EIS;28:03:30.549;00:02:49.945;6;1;Pan_5pulse_EISSOC;3.59592;0.00000;-1.74002;;0.00100;6000.00000;142.28242;2.00000;-2.00000;20.00000;10.00000;14.00000;16.00000;3.60504;27.12392;-3.56617;142.43323;0.00000;0.02000;10.00000;3.00000;0.00000;0.00000;0.00000;0.00000;0.00000;1.02604;0.37505;27.35735;-7.49010;0.00000;0.00000;12.20574;
5/5/2017 12:22:47 PM;46;EIS;28:03:42.806;00:03:02.202;6;1;Pan_5pulse_EISSOC;3.59592;0.00000;-1.74002;;0.00100;6000.00000;106.69676;2.00000;-2.00000;20.00000;10.00000;15.00000;16.00000;3.60856;27.84357;-3.82048;106.66666;0.00000;0.02000;10.00000;3.00000;0.00000;0.00000;0.00000;0.00000;0.00000;1.02700;0.36542;28.10445;-7.81289;0.00000;0.00000;12.19453;
5/5/2017 12:22:59 PM;46;EIS;28:03:54.642;00:03:14.038;6;1;Pan_5pulse_EISSOC;3.59592;0.00000;-1.74002;;0.00100;6000.00000;80.01129;2.00000;-2.00000;20.00000;10.00000;16.00000;16.00000;3.60388;28.60317;-4.05775;80.00000;0.00000;0.02000;10.00000;3.00000;0.00000;0.00000;0.00000;0.00000;0.00000;1.02807;0.35586;28.88956;-8.07431;0.00000;0.00000;12.21695;
5/5/2017 12:23:11 PM;46;EIS;28:04:06.676;00:03:26.072;6;1;Pan_5pulse_EISSOC;3.59592;0.00000;-1.74002;;0.00100;6000.00000;60.00000;2.00000;-2.00000;20.00000;10.00000;17.00000;16.00000;3.59842;29.39567;-4.28444;60.00000;0.00000;0.02000;10.00000;3.00000;0.00000;0.00000;0.00000;0.00000;0.00000;1.02865;0.34627;29.70626;-8.29251;0.00000;0.00000;12.20574;
5/5/2017 12:23:23 PM;46;EIS;28:04:18.316;00:03:37.712;6;1;Pan_5pulse_EISSOC;3.59592;0.00000;-1.74002;;0.00100;6000.00000;44.99365;2.00000;-2.00000;20.00000;10.00000;18.00000;16.00000;3.59259;30.23939;-4.48867;44.94382;0.00000;0.02000;10.00000;3.00000;0.00000;0.00000;0.00000;0.00000;0.00000;1.02905;0.33661;30.57072;-8.44321;0.00000;0.00000;12.20574;
5/5/2017 12:23:35 PM;46;EIS;28:04:30.142;00:03:49.538;6;1;Pan_5pulse_EISSOC;3.59592;0.00000;-1.74002;;0.00100;6000.00000;33.74048;2.00000;-2.00000;20.00000;10.00000;19.00000;16.00000;3.59841;31.10923;-4.67552;33.70787;0.00000;0.02000;10.00000;3.00000;0.00000;0.00000;0.00000;0.00000;0.00000;1.02875;0.32702;31.45862;-8.54722;0.00000;0.00000;12.20574;
5/5/2017 12:23:47 PM;46;EIS;28:04:42.465;00:04:01.861;6;1;Pan_5pulse_EISSOC;3.59656;0.00000;-1.74002;;0.00100;6000.00000;25.30179;2.00000;-2.00000;20.00000;10.00000;20.00000;16.00000;3.60226;31.99726;-4.84387;25.31646;0.00000;0.02000;10.00000;3.00000;0.00000;0.00000;0.00000;0.00000;0.00000;1.02875;0.31771;32.36182;-8.60830;0.00000;0.00000;12.20574;
5/5/2017 12:23:59 PM;46;EIS;28:04:54.193;00:04:13.589;6;1;Pan_5pulse_EISSOC;3.59592;0.00000;-1.74002;;0.00100;6000.00000;18.97367;2.00000;-2.00000;20.00000;10.00000;21.00000;16.00000;3.60562;32.90857;-5.01063;18.98734;0.00000;0.02000;10.00000;3.00000;0.00000;0.00000;0.00000;0.00000;0.00000;1.02941;0.30924;33.28785;-8.65731;0.00000;0.00000;12.20574;
5/5/2017 12:24:11 PM;46;EIS;28:05:06.303;00:04:25.699;6;1;Pan_5pulse_EISSOC;3.59656;0.00000;-1.74002;;0.00100;6000.00000;14.22824;2.00000;-2.00000;20.00000;10.00000;22.00000;16.00000;3.59990;33.85889;-5.19417;14.21801;0.00000;0.02000;10.00000;3.00000;0.00000;0.00000;0.00000;0.00000;0.00000;1.02884;0.30035;34.25498;-8.72155;0.00000;0.00000;12.20574;
5/5/2017 12:24:22 PM;46;EIS;28:05:17.895;00:04:37.291;6;1;Pan_5pulse_EISSOC;3.59656;0.00000;-1.74002;;0.00100;6000.00000;10.66968;2.00000;-2.00000;20.00000;10.00000;23.00000;16.00000;3.59455;34.86017;-5.37873;10.67616;0.00000;0.02000;10.00000;3.00000;0.00000;0.00000;0.00000;0.00000;0.00000;1.02978;0.29195;35.27268;-8.77124;0.00000;0.00000;12.20574;
5/5/2017 12:24:34 PM;46;EIS;28:05:29.811;00:04:49.207;6;1;Pan_5pulse_EISSOC;3.59656;0.00000;-1.74002;;0.00100;6000.00000;8.00113;2.00000;-2.00000;20.00000;10.00000;24.00000;16.00000;3.58893;35.96730;-5.55914;8.00000;0.00000;0.02000;10.00000;3.00000;0.00000;0.00000;0.00000;0.00000;0.00000;1.03217;0.28361;36.39437;-8.78616;0.00000;0.00000;12.20574;
5/5/2017 12:24:47 PM;46;EIS;28:05:42.191;00:05:01.587;6;1;Pan_5pulse_EISSOC;3.59656;0.00000;-1.74002;;0.00100;6000.00000;6.00000;2.00000;-2.00000;20.00000;10.00000;25.00000;16.00000;3.58864;37.14337;-5.65040;6.00000;0.00000;0.02000;10.00000;3.00000;0.00000;0.00000;0.00000;0.00000;0.00000;1.03186;0.27465;37.57069;-8.64976;0.00000;0.00000;12.21695;
5/5/2017 12:24:59 PM;46;EIS;28:05:54.097;00:05:13.493;6;1;Pan_5pulse_EISSOC;3.59656;0.00000;-1.74002;;0.00100;6000.00000;4.49937;2.00000;-2.00000;20.00000;10.00000;26.00000;16.00000;3.59854;38.39295;-5.61012;4.50450;0.00000;0.02000;10.00000;3.00000;0.00000;0.00000;0.00000;0.00000;0.00000;1.03305;0.26625;38.80067;-8.31343;0.00000;0.00000;12.20574;
5/5/2017 12:25:11 PM;46;EIS;28:06:06.310;00:05:25.706;6;1;Pan_5pulse_EISSOC;3.59656;0.00000;-1.74002;;0.00100;6000.00000;3.37405;2.00000;-2.00000;20.00000;10.00000;27.00000;16.00000;3.59856;39.64443;-5.38443;3.37079;0.00000;0.02000;10.00000;3.00000;0.00000;0.00000;0.00000;0.00000;0.00000;1.03121;0.25775;40.00841;-7.73448;0.00000;0.00000;12.21695;
5/5/2017 12:25:22 PM;46;EIS;28:06:17.894;00:05:37.290;6;1;Pan_5pulse_EISSOC;3.59656;0.00000;-1.74002;;0.00100;6000.00000;2.53018;2.00000;-2.00000;20.00000;10.00000;28.00000;16.00000;3.58918;40.79933;-4.99965;2.53378;0.00000;0.02000;10.00000;3.00000;0.00000;0.00000;0.00000;0.00000;0.00000;1.02741;0.24995;41.10453;-6.98633;0.00000;0.00000;12.21695;
5/5/2017 12:25:35 PM;46;EIS;28:06:30.029;00:05:49.425;6;1;Pan_5pulse_EISSOC;3.59656;0.00000;-1.74002;;0.00100;6000.00000;1.89737;2.00000;-2.00000;20.00000;10.00000;29.00000;16.00000;3.60885;41.75229;-4.47866;1.89873;0.00000;0.02000;10.00000;3.00000;0.00000;0.00000;0.00000;0.00000;0.00000;1.02169;0.24331;41.99181;-6.12256;0.00000;0.00000;12.20574;
5/5/2017 12:25:46 PM;46;EIS;28:06:41.465;00:06:00.861;6;1;Pan_5pulse_EISSOC;3.59656;0.00000;-1.74002;;0.00100;6000.00000;1.42282;2.00000;-2.00000;20.00000;10.00000;30.00000;16.00000;3.59298;42.53156;-3.93316;1.42045;0.00000;0.02000;10.00000;3.00000;0.00000;0.00000;0.00000;0.00000;0.00000;1.01693;0.23808;42.71304;-5.28347;0.00000;0.00000;12.21695;
5/5/2017 12:25:58 PM;46;EIS;28:06:53.739;00:06:13.135;6;1;Pan_5pulse_EISSOC;3.59656;0.00000;-1.74002;;0.00100;6000.00000;1.06697;2.00000;-2.00000;20.00000;10.00000;31.00000;16.00000;3.59862;43.15892;-3.42566;1.06838;0.00000;0.02000;10.00000;3.00000;0.00000;0.00000;0.00000;0.00000;0.00000;1.01374;0.23415;43.29466;-4.53823;0.00000;0.00000;12.20574;
5/5/2017 12:26:11 PM;46;EIS;28:07:06.111;00:06:25.507;6;1;Pan_5pulse_EISSOC;3.59656;0.00000;-1.74002;;0.00100;6000.00000;0.80011;2.00000;-2.00000;20.00000;10.00000;32.00000;16.00000;3.58966;43.61892;-2.99631;0.79957;0.00000;0.02000;10.00000;3.00000;0.00000;0.00000;0.00000;0.00000;0.00000;1.00964;0.23092;43.72172;-3.92963;0.00000;0.00000;12.21695;
5/5/2017 12:26:23 PM;46;EIS;28:07:18.448;00:06:37.844;6;1;Pan_5pulse_EISSOC;3.59656;0.00000;-1.74002;;0.00100;6000.00000;0.60000;2.00000;-2.00000;20.00000;10.00000;33.00000;16.00000;3.59221;43.94425;-2.63666;0.59904;0.00000;0.02000;10.00000;3.00000;0.00000;0.00000;0.00000;0.00000;0.00000;1.00670;0.22867;44.02328;-3.43364;0.00000;0.00000;12.20574;
5/5/2017 12:26:34 PM;46;EIS;28:07:29.782;00:06:49.178;6;1;Pan_5pulse_EISSOC;3.59656;0.00000;-1.74002;;0.00100;6000.00000;0.44994;2.00000;-2.00000;20.00000;10.00000;34.00000;16.00000;3.59864;44.19675;-2.40114;0.44964;0.00000;0.02000;10.00000;3.00000;0.00000;0.00000;0.00000;0.00000;0.00000;1.00570;0.22721;44.26193;-3.10973;0.00000;0.00000;12.21695;
5/5/2017 12:26:45 PM;46;EIS;28:07:40.312;00:06:59.708;6;1;Pan_5pulse_EISSOC;3.59656;0.00000;-1.74002;;0.00100;6000.00000;0.33740;2.00000;-2.00000;20.00000;10.00000;35.00000;16.00000;3.59583;44.42022;-2.25839;0.33723;0.00000;0.02000;10.00000;3.00000;0.00000;0.00000;0.00000;0.00000;0.00000;1.00473;0.22589;44.47760;-2.91050;0.00000;0.00000;12.20574;
5/5/2017 12:26:59 PM;46;EIS;28:07:54.235;00:07:13.631;6;1;Pan_5pulse_EISSOC;3.59656;0.00000;-1.74002;;0.00100;6000.00000;0.25302;2.00000;-2.00000;20.00000;10.00000;36.00000;16.00000;3.59860;44.67589;-2.23752;0.25270;0.00000;0.02000;10.00000;3.00000;0.00000;0.00000;0.00000;0.00000;0.00000;1.00601;0.22490;44.73188;-2.86717;0.00000;0.00000;12.20574;
5/5/2017 12:27:17 PM;46;EIS;28:08:12.536;00:07:31.932;6;1;Pan_5pulse_EISSOC;3.59656;0.00000;-1.74002;;0.00100;6000.00000;0.18974;2.00000;-2.00000;20.00000;10.00000;37.00000;16.00000;3.59274;44.94048;-2.29444;0.18978;0.00000;0.02000;10.00000;3.00000;0.00000;0.00000;0.00000;0.00000;0.00000;1.00600;0.22356;44.99901;-2.92270;0.00000;0.00000;12.21695;
5/5/2017 12:27:40 PM;46;EIS;28:08:35.462;00:07:54.858;6;1;Pan_5pulse_EISSOC;3.59656;0.00000;-1.74002;;0.00100;6000.00000;0.14228;2.00000;-2.00000;20.00000;10.00000;38.00000;16.00000;3.59663;45.17962;-2.46794;0.14248;0.00000;0.02000;10.00000;3.00000;0.00000;0.00000;0.00000;0.00000;0.00000;1.00555;0.22224;45.24698;-3.12668;0.00000;0.00000;12.20574;
5/5/2017 12:28:10 PM;46;EIS;28:09:05.726;00:08:25.122;6;1;Pan_5pulse_EISSOC;3.59656;0.00000;-1.74002;;0.00100;6000.00000;0.10670;2.00000;-2.00000;20.00000;10.00000;39.00000;16.00000;3.59850;45.41687;-2.75767;0.10678;0.00000;0.02000;10.00000;3.00000;0.00000;0.00000;0.00000;0.00000;0.00000;1.00523;0.22093;45.50052;-3.47468;0.00000;0.00000;12.21695;
5/5/2017 12:28:50 PM;46;EIS;28:09:44.941;00:09:04.337;6;1;Pan_5pulse_EISSOC;3.59656;0.00000;-1.74002;;0.00100;6000.00000;0.08001;2.00000;-2.00000;20.00000;10.00000;40.00000;16.00000;3.59845;45.70719;-3.17266;0.07999;0.00000;0.02000;10.00000;3.00000;0.00000;0.00000;0.00000;0.00000;0.00000;1.00718;0.21983;45.81717;-3.97068;0.00000;0.00000;12.20574;
5/5/2017 12:29:42 PM;46;EIS;28:10:37.061;00:09:56.457;6;1;Pan_5pulse_EISSOC;3.59592;0.00000;-1.74002;;0.00100;6000.00000;0.06000;2.00000;-2.00000;20.00000;10.00000;41.00000;16.00000;3.59837;46.04134;-3.73016;0.05994;0.00000;0.02000;10.00000;3.00000;0.00000;0.00000;0.00000;0.00000;0.00000;1.00832;0.21829;46.19219;-4.63185;0.00000;0.00000;12.20574;
5/5/2017 12:30:50 PM;46;EIS;28:11:45.234;00:11:04.630;6;1;Pan_5pulse_EISSOC;3.59592;0.00000;-1.74002;;0.00100;6000.00000;0.04499;2.00000;-2.00000;20.00000;10.00000;42.00000;16.00000;3.59747;46.49229;-4.44476;0.04507;0.00000;0.02000;10.00000;3.00000;0.00000;0.00000;0.00000;0.00000;0.00000;1.01083;0.21643;46.70427;-5.46100;0.00000;0.00000;12.20574;
5/5/2017 12:32:21 PM;46;EIS;28:13:16.107;00:12:35.503;6;1;Pan_5pulse_EISSOC;3.59592;0.00000;-1.74002;;0.00100;6000.00000;0.03374;2.00000;-2.00000;20.00000;10.00000;43.00000;16.00000;3.59763;47.05643;-5.34530;0.03377;0.00000;0.02000;10.00000;3.00000;0.00000;0.00000;0.00000;0.00000;0.00000;1.01410;0.21413;47.35906;-6.48064;0.00000;0.00000;12.20574;
5/5/2017 12:34:21 PM;46;EIS;28:15:16.902;00:14:36.298;6;1;Pan_5pulse_EISSOC;3.59592;0.00000;-1.74002;;0.00100;6000.00000;0.02530;2.00000;-2.00000;20.00000;10.00000;44.00000;16.00000;3.59738;47.78260;-6.41359;0.02531;0.00000;0.02000;10.00000;3.00000;0.00000;0.00000;0.00000;0.00000;0.00000;1.01857;0.21127;48.21111;-7.64480;0.00000;0.00000;12.20574;
5/5/2017 12:37:02 PM;46;EIS;28:17:57.046;00:17:16.442;6;1;Pan_5pulse_EISSOC;3.59592;0.00000;-1.74002;;0.00100;6000.00000;0.01897;2.00000;-2.00000;20.00000;10.00000;45.00000;16.00000;3.59809;48.71515;-7.71750;0.01896;0.00000;0.02000;10.00000;3.00000;0.00000;0.00000;0.00000;0.00000;0.00000;1.02248;0.20730;49.32267;-9.00204;0.00000;0.00000;12.20574;
5/5/2017 12:40:35 PM;46;EIS;28:21:30.150;00:20:49.546;6;1;Pan_5pulse_EISSOC;3.59592;0.00000;-1.74002;;0.00100;6000.00000;0.01423;2.00000;-2.00000;20.00000;10.00000;46.00000;16.00000;3.59806;49.87986;-9.18732;0.01422;0.00000;0.02000;10.00000;3.00000;0.00000;0.00000;0.00000;0.00000;0.00000;1.02837;0.20276;50.71890;-10.43628;0.00000;0.00000;12.20574;
5/5/2017 12:45:18 PM;46;EIS;28:26:13.688;00:25:33.084;6;1;Pan_5pulse_EISSOC;3.59592;0.00000;-1.74002;;0.00100;6000.00000;0.01067;2.00000;-2.00000;20.00000;10.00000;47.00000;16.00000;3.59800;51.25704;-10.92627;0.01065;0.00000;0.02000;10.00000;3.00000;0.00000;0.00000;0.00000;0.00000;0.00000;1.03319;0.19714;52.40866;-12.03342;0.00000;0.00000;12.20574;
5/5/2017 12:51:35 PM;46;EIS;28:32:30.819;00:31:50.215;6;1;Pan_5pulse_EISSOC;3.59592;0.00000;-1.74002;;0.00100;6000.00000;0.00800;2.00000;-2.00000;20.00000;10.00000;48.00000;16.00000;3.59756;53.05546;-12.89993;0.00800;0.00000;0.02000;10.00000;3.00000;0.00000;0.00000;0.00000;0.00000;0.00000;1.03319;0.19085;54.60119;-13.66575;0.00000;0.00000;12.20574;
5/5/2017 12:59:58 PM;46;EIS;28:40:53.277;00:40:12.673;6;1;Pan_5pulse_EISSOC;3.59592;0.00000;-1.74002;;0.00100;6000.00000;0.00600;2.00000;-2.00000;20.00000;10.00000;49.00000;16.00000;3.59784;55.33190;-15.12852;0.00600;0.00000;0.02000;10.00000;3.00000;0.00000;0.00000;0.00000;0.00000;0.00000;1.05038;0.18311;57.36280;-15.29174;0.00000;0.00000;11.99278;
5/5/2017 1:11:08 PM;46;EIS;28:52:03.438;00:51:22.834;6;1;Pan_5pulse_EISSOC;3.59592;0.00000;-1.74002;;0.00100;6000.00000;0.00450;2.00000;-2.00000;20.00000;10.00000;50.00000;16.00000;3.59806;58.01084;-17.55601;0.00449;0.00000;0.02000;10.00000;3.00000;0.00000;0.00000;0.00000;0.00000;0.00000;1.05678;0.17436;60.60916;-16.83756;0.00000;0.00000;12.00399;
5/5/2017 1:26:00 PM;46;EIS;29:06:54.962;01:06:14.358;6;1;Pan_5pulse_EISSOC;3.59592;0.00000;-1.74002;;0.00100;6000.00000;0.00337;2.00000;-2.00000;20.00000;10.00000;51.00000;16.00000;3.59817;61.13066;-20.08588;0.00338;0.00000;0.02000;10.00000;3.00000;0.00000;0.00000;0.00000;0.00000;0.00000;1.06164;0.16499;64.34594;-18.18912;0.00000;0.00000;12.00399;
5/5/2017 1:45:46 PM;46;EIS;29:26:41.679;01:26:01.075;6;1;Pan_5pulse_EISSOC;3.59592;0.00000;-1.74002;;0.00100;6000.00000;0.00253;2.00000;-2.00000;20.00000;10.00000;52.00000;16.00000;3.59820;64.60166;-22.67091;0.00253;0.00000;0.02000;10.00000;3.00000;0.00000;0.00000;0.00000;0.00000;0.00000;1.06364;0.15536;68.46418;-19.33770;0.00000;0.00000;12.19453;
5/5/2017 2:12:11 PM;46;EIS;29:53:06.108;01:52:25.504;6;1;Pan_5pulse_EISSOC;3.59656;0.00000;-1.74002;;0.00100;6000.00000;0.00190;2.00000;-2.00000;20.00000;10.00000;53.00000;16.00000;3.59850;68.32417;-25.47797;0.00190;0.00000;0.02000;10.00000;3.00000;0.00000;0.00000;0.00000;0.00000;0.00000;1.06525;0.14608;72.91995;-20.45040;0.00000;0.00000;12.20574;
5/5/2017 2:47:20 PM;46;EIS;30:28:15.582;02:27:34.978;6;1;Pan_5pulse_EISSOC;3.59656;0.00000;-1.74002;;0.00100;6000.00000;0.00142;2.00000;-2.00000;20.00000;10.00000;54.00000;16.00000;3.59874;72.27404;-28.62680;0.00142;0.00000;0.02000;10.00000;3.00000;0.00000;0.00000;0.00000;0.00000;0.00000;1.06525;0.13714;77.73693;-21.60787;0.00000;0.00000;12.21695;
