Repository: fededc88/Panasonic-18650PF-Data

# [Panasonic 18650PF Li-Ion Battery Data](https://data.mendeley.com/datasets/wykht8y7tg/1#folder-df7a873b-ae5f-4a63-ab5c-8f9792b59429)

## Brief

The included tests were performed at the University of Wisconsin-Madison by Dr. Phillip Kollmeyer (phillip.kollmeyer@gmail.com).  If this data is utilized for any purpose, it should be appropriately referenced.

The tests can be used to test Neural Network and Kalman Filter State of Charge algorithms, or to develop battery models, and are intended to be a reference so researchers can compare their algorithm and model performance for a standard data set.

For the tests, a brand new 2.9Ah Panasonic 18650PF cell was tested in an 8 cu.ft.

File: 10degC/EIS/3576_EIS00009.csv


Measurement ID;3576
Battery name;NCR18650PF_SN002
Battery Name;NCR
Circuit;Circ006
Program;418 - Pan_5pulse_EISSOC
Start Time;5/4/2017 8:18:56 AM
End Time;5/6/2017 11:56:52 AM
Test section;EIS00009
Comment;10degC EIS vs SOC 6kHz to 1mHz
OrderNo;
Producer; Panasonic
Type; NCR
Nominal Voltage; 3.7
Nominal Current; 0
Nominal Capacity; 2.9
Cells; 1
Maximum Voltage; 4.25
Gassing Voltage; 4.3
Break Voltage; 0
Charge Factor; 0
Impedance; 0
Cold Cranking Current; 15
Energy Density; 0
Comment;



Time Stamp;Step;Status;Prog Time;Step Time;Cycle;Cycle Level;Procedure;Voltage;Current;AhAccu;Energy;StartFreq;EndFreq;SetFreq;AAcMax;VAcMin;VAcMax;mvIdeal;Go;Status;U1;Zreal1;Zimg1;ActFreq;EisError;AACStart;MinIntervalTime;CountOfPeriods;UIdeal;AStart;MinDuration;MinPeriods;RemTime;VRelativ;AAmplitude;Betrag;Phase;ChamberT;ChamberSP;Temp45;
;;;;;;;;[V];[A];[Ah];[Wh];[EIS];[EIS];[EIS];[EIS];[EIS];[EIS];[EIS];[EIS];[EIS];[EIS];[EIS];[EIS];[EIS];[EIS];[EIS];[EIS];[EIS];[EIS];[EIS];[EIS];[EIS];[EIS];[EIS];[EIS];[EIS];[EIS];[ChamberT];[ChamberSP];[C1];
5/5/2017 4:10:10 PM;53;EIS;31:51:04.811;00:00:21.650;1;1;Pan_5pulse_EISSOC;3.53802;0.00000;-2.03000;;0.00100;6000.00000;6000.00000;2.00000;-2.00000;20.00000;10.00000;1.00000;16.00000;3.54073;23.00534;8.23630;6000.00000;0.00000;0.02000;10.00000;3.00000;0.00000;0.00000;0.00000;0.00000;0.00000;0.99759;0.40826;24.43527;19.69823;0.00000;0.00000;12.20574;
5/5/2017 4:10:21 PM;53;EIS;31:51:15.850;00:00:32.689;1;1;Pan_5pulse_EISSOC;3.53802;0.00000;-2.03000;;0.00100;6000.00000;4499.36526;2.00000;-2.00000;20.00000;10.00000;2.00000;16.00000;3.54032;22.70596;6.11564;4571.42871;0.00000;0.02000;10.00000;3.00000;0.00000;0.00000;0.00000;0.00000;0.00000;0.96106;0.40870;23.51513;15.07435;0.00000;0.00000;12.00399;
5/5/2017 4:10:32 PM;53;EIS;31:51:26.821;00:00:43.660;1;1;Pan_5pulse_EISSOC;3.53802;0.00000;-2.03000;;0.00100;6000.00000;3374.04795;2.00000;-2.00000;20.00000;10.00000;3.00000;16.00000;3.53882;22.56219;4.22638;3428.57153;0.00000;0.02000;10.00000;3.00000;0.00000;0.00000;0.00000;0.00000;0.00000;0.97513;0.42481;22.95462;10.60977;0.00000;0.00000;12.21695;
5/5/2017 4:10:43 PM;53;EIS;31:51:37.885;00:00:54.724;1;1;Pan_5pulse_EISSOC;3.53802;0.00000;-2.03000;;0.00100;6000.00000;2530.17902;2.00000;-2.00000;20.00000;10.00000;4.00000;16.00000;3.54037;22.59646;2.57312;2526.31567;0.00000;0.02000;10.00000;3.00000;0.00000;0.00000;0.00000;0.00000;0.00000;0.99015;0.43537;22.74249;6.49645;0.00000;0.00000;12.21695;
5/5/2017 4:10:54 PM;53;EIS;31:51:48.896;00:01:05.735;1;1;Pan_5pulse_EISSOC;3.53866;0.00000;-2.03000;;0.00100;6000.00000;1897.36660;2.00000;-2.00000;20.00000;10.00000;5.00000;16.00000;3.53774;22.77927;1.28231;1882.35291;0.00000;0.02000;10.00000;3.00000;0.00000;0.00000;0.00000;0.00000;0.00000;1.00285;0.43955;22.81533;3.22194;0.00000;0.00000;12.21695;
5/5/2017 4:11:05 PM;53;EIS;31:52:00.307;00:01:17.146;1;1;Pan_5pulse_EISSOC;3.53866;0.00000;-2.03000;;0.00100;6000.00000;1422.82422;2.00000;-2.00000;20.00000;10.00000;6.00000;16.00000;3.53742;23.05021;0.30826;1432.83582;0.00000;0.02000;10.00000;3.00000;0.00000;0.00000;0.00000;0.00000;0.00000;1.01016;0.43820;23.05227;0.76619;0.00000;0.00000;12.21695;
5/5/2017 4:11:16 PM;53;EIS;31:52:11.419;00:01:28.258;1;1;Pan_5pulse_EISSOC;3.53866;0.00000;-2.03000;;0.00100;6000.00000;1066.96765;2.00000;-2.00000;20.00000;10.00000;7.00000;16.00000;3.53630;23.42554;-0.54873;1066.66663;0.00000;0.02000;10.00000;3.00000;0.00000;0.00000;0.00000;0.00000;0.00000;1.01632;0.43373;23.43197;-1.34188;0.00000;0.00000;12.21695;
5/5/2017 4:11:28 PM;53;EIS;31:52:22.896;00:01:39.735;1;1;Pan_5pulse_EISSOC;3.53866;0.00000;-2.03000;;0.00100;6000.00000;800.11286;2.00000;-2.00000;20.00000;10.00000;8.00000;16.00000;3.53335;23.86217;-1.23011;800.00000;0.00000;0.02000;10.00000;3.00000;0.00000;0.00000;0.00000;0.00000;0.00000;1.01960;0.42672;23.89385;-2.95102;0.00000;0.00000;12.00399;
5/5/2017 4:11:39 PM;53;EIS;31:52:34.159;00:01:50.998;1;1;Pan_5pulse_EISSOC;3.53866;0.00000;-2.03000;;0.00100;6000.00000;600.00000;2.00000;-2.00000;20.00000;10.00000;9.00000;16.00000;3.54059;24.35243;-1.79354;600.00000;0.00000;0.02000;10.00000;3.00000;0.00000;0.00000;0.00000;0.00000;0.00000;1.02187;0.41848;24.41838;-4.21220;0.00000;0.00000;12.00399;
5/5/2017 4:11:50 PM;53;EIS;31:52:45.500;00:02:02.339;1;1;Pan_5pulse_EISSOC;3.53866;0.00000;-2.03000;;0.00100;6000.00000;449.93653;2.00000;-2.00000;20.00000;10.00000;10.00000;16.00000;3.54068;24.88899;-2.26038;450.70422;0.00000;0.02000;10.00000;3.00000;0.00000;0.00000;0.00000;0.00000;0.00000;1.02339;0.40950;24.99143;-5.18928;0.00000;0.00000;12.20574;
5/5/2017 4:12:02 PM;53;EIS;31:52:57.186;00:02:14.025;1;1;Pan_5pulse_EISSOC;3.53866;0.00000;-2.03000;;0.00100;6000.00000;337.40480;2.00000;-2.00000;20.00000;10.00000;11.00000;16.00000;3.54312;25.47633;-2.66201;336.84210;0.00000;0.02000;10.00000;3.00000;0.00000;0.00000;0.00000;0.00000;0.00000;1.02474;0.40005;25.61503;-5.96517;0.00000;0.00000;12.21695;
5/5/2017 4:12:14 PM;53;EIS;31:53:09.545;00:02:26.384;1;1;Pan_5pulse_EISSOC;3.53866;0.00000;-2.03000;;0.00100;6000.00000;253.01790;2.00000;-2.00000;20.00000;10.00000;12.00000;16.00000;3.55008;26.08805;-3.00232;253.29816;0.00000;0.02000;10.00000;3.00000;0.00000;0.00000;0.00000;0.00000;0.00000;1.02509;0.39036;26.26024;-6.56496;0.00000;0.00000;12.20574;
5/5/2017 4:12:27 PM;53;EIS;31:53:22.068;00:02:38.907;1;1;Pan_5pulse_EISSOC;3.53866;0.00000;-2.03000;;0.00100;6000.00000;189.73666;2.00000;-2.00000;20.00000;10.00000;13.00000;16.00000;3.54211;26.73788;-3.30492;189.72333;0.00000;0.02000;10.00000;3.00000;0.00000;0.00000;0.00000;0.00000;0.00000;1.02680;0.38112;26.94135;-7.04628;0.00000;0.00000;12.21695;
5/5/2017 4:12:39 PM;53;EIS;31:53:33.899;00:02:50.738;1;1;Pan_5pulse_EISSOC;3.53866;0.00000;-2.03000;;0.00100;6000.00000;142.28242;2.00000;-2.00000;20.00000;10.00000;14.00000;16.00000;3.54086;27.41447;-3.57908;142.43323;0.00000;0.02000;10.00000;3.00000;0.00000;0.00000;0.00000;0.00000;0.00000;1.02557;0.37095;27.64712;-7.43814;0.00000;0.00000;12.21695;
5/5/2017 4:12:51 PM;53;EIS;31:53:46.136;00:03:02.975;1;1;Pan_5pulse_EISSOC;3.53866;0.00000;-2.03000;;0.00100;6000.00000;106.69676;2.00000;-2.00000;20.00000;10.00000;15.00000;16.00000;3.54088;28.13217;-3.83306;106.66666;0.00000;0.02000;10.00000;3.00000;0.00000;0.00000;0.00000;0.00000;0.00000;1.02661;0.36158;28.39210;-7.75888;0.00000;0.00000;12.21695;
5/5/2017 4:13:03 PM;53;EIS;31:53:58.345;00:03:15.184;1;1;Pan_5pulse_EISSOC;3.53866;0.00000;-2.03000;;0.00100;6000.00000;80.01129;2.00000;-2.00000;20.00000;10.00000;16.00000;16.00000;3.53645;28.88906;-4.07381;80.00000;0.00000;0.02000;10.00000;3.00000;0.00000;0.00000;0.00000;0.00000;0.00000;1.02776;0.35227;29.17488;-8.02667;0.00000;0.00000;12.20574;
5/5/2017 4:13:15 PM;53;EIS;31:54:10.447;00:03:27.286;1;1;Pan_5pulse_EISSOC;3.53930;0.00000;-2.03000;;0.00100;6000.00000;60.00000;2.00000;-2.00000;20.00000;10.00000;17.00000;16.00000;3.53268;29.67720;-4.30510;60.00000;0.00000;0.02000;10.00000;3.00000;0.00000;0.00000;0.00000;0.00000;0.00000;1.02832;0.34291;29.98784;-8.25400;0.00000;0.00000;12.21695;
5/5/2017 4:13:27 PM;53;EIS;31:54:21.986;00:03:38.825;1;1;Pan_5pulse_EISSOC;3.53930;0.00000;-2.03000;;0.00100;6000.00000;44.99365;2.00000;-2.00000;20.00000;10.00000;18.00000;16.00000;3.55057;30.50770;-4.51972;44.94382;0.00000;0.02000;10.00000;3.00000;0.00000;0.00000;0.00000;0.00000;0.00000;1.02837;0.33344;30.84068;-8.42709;0.00000;0.00000;12.21695;
5/5/2017 4:13:39 PM;53;EIS;31:54:33.892;00:03:50.731;1;1;Pan_5pulse_EISSOC;3.53930;0.00000;-2.03000;;0.00100;6000.00000;33.74048;2.00000;-2.00000;20.00000;10.00000;19.00000;16.00000;3.54784;31.35974;-4.72031;33.70787;0.00000;0.02000;10.00000;3.00000;0.00000;0.00000;0.00000;0.00000;0.00000;1.02794;0.32414;31.71300;-8.55998;0.00000;0.00000;12.20574;
5/5/2017 4:13:51 PM;53;EIS;31:54:46.105;00:04:02.944;1;1;Pan_5pulse_EISSOC;3.53930;0.00000;-2.03000;;0.00100;6000.00000;25.30179;2.00000;-2.00000;20.00000;10.00000;20.00000;16.00000;3.54489;32.22569;-4.91772;25.31646;0.00000;0.02000;10.00000;3.00000;0.00000;0.00000;0.00000;0.00000;0.00000;1.02794;0.31518;32.59876;-8.67655;0.00000;0.00000;12.21695;
5/5/2017 4:14:03 PM;53;EIS;31:54:58.369;00:04:15.208;1;1;Pan_5pulse_EISSOC;3.53930;0.00000;-2.03000;;0.00100;6000.00000;18.97367;2.00000;-2.00000;20.00000;10.00000;21.00000;16.00000;3.55131;33.10250;-5.13084;18.98734;0.00000;0.02000;10.00000;3.00000;0.00000;0.00000;0.00000;0.00000;0.00000;1.02830;0.30697;33.49778;-8.81065;0.00000;0.00000;12.20574;
5/5/2017 4:14:15 PM;53;EIS;31:55:10.462;00:04:27.301;1;1;Pan_5pulse_EISSOC;3.53930;0.00000;-2.03000;;0.00100;6000.00000;14.22824;2.00000;-2.00000;20.00000;10.00000;22.00000;16.00000;3.54893;34.00130;-5.39374;14.21801;0.00000;0.02000;10.00000;3.00000;0.00000;0.00000;0.00000;0.00000;0.00000;1.02749;0.29846;34.42645;-9.01392;0.00000;0.00000;12.21695;
5/5/2017 4:14:27 PM;53;EIS;31:55:22.625;00:04:39.464;1;1;Pan_5pulse_EISSOC;3.53930;0.00000;-2.03000;;0.00100;6000.00000;10.66968;2.00000;-2.00000;20.00000;10.00000;23.00000;16.00000;3.53337;34.94537;-5.71378;10.67616;0.00000;0.02000;10.00000;3.00000;0.00000;0.00000;0.00000;0.00000;0.00000;1.02868;0.29051;35.40941;-9.28604;0.00000;0.00000;12.21695;
5/5/2017 4:14:39 PM;53;EIS;31:55:34.571;00:04:51.410;1;1;Pan_5pulse_EISSOC;3.53930;0.00000;-2.03000;;0.00100;6000.00000;8.00113;2.00000;-2.00000;20.00000;10.00000;24.00000;16.00000;3.54727;36.00092;-6.11009;8.00000;0.00000;0.02000;10.00000;3.00000;0.00000;0.00000;0.00000;0.00000;0.00000;1.03154;0.28249;36.51574;-9.63247;0.00000;0.00000;12.21695;
5/5/2017 4:14:52 PM;53;EIS;31:55:47.031;00:05:03.870;1;1;Pan_5pulse_EISSOC;3.53930;0.00000;-2.03000;;0.00100;6000.00000;6.00000;2.00000;-2.00000;20.00000;10.00000;25.00000;16.00000;3.54124;37.18219;-6.52437;6.00000;0.00000;0.02000;10.00000;3.00000;0.00000;0.00000;0.00000;0.00000;0.00000;1.03341;0.27375;37.75027;-9.95238;0.00000;0.00000;12.21695;
5/5/2017 4:15:04 PM;53;EIS;31:55:59.173;00:05:16.012;1;1;Pan_5pulse_EISSOC;3.53930;0.00000;-2.03000;;0.00100;6000.00000;4.49937;2.00000;-2.00000;20.00000;10.00000;26.00000;16.00000;3.54128;38.55490;-6.90796;4.50450;0.00000;0.02000;10.00000;3.00000;0.00000;0.00000;0.00000;0.00000;0.00000;1.03785;0.26497;39.16887;-10.15801;0.00000;0.00000;12.01520;
5/5/2017 4:15:16 PM;53;EIS;31:56:11.574;00:05:28.413;1;1;Pan_5pulse_EISSOC;3.53930;0.00000;-2.03000;;0.00100;6000.00000;3.37405;2.00000;-2.00000;20.00000;10.00000;27.00000;16.00000;3.54133;40.12170;-7.14607;3.37079;0.00000;0.02000;10.00000;3.00000;0.00000;0.00000;0.00000;0.00000;0.00000;1.04059;0.25534;40.75313;-10.09903;0.00000;0.00000;12.21695;
5/5/2017 4:15:28 PM;53;EIS;31:56:23.247;00:05:40.086;1;1;Pan_5pulse_EISSOC;3.53930;0.00000;-2.03000;;0.00100;6000.00000;2.53018;2.00000;-2.00000;20.00000;10.00000;28.00000;16.00000;3.55149;41.77152;-7.16402;2.53378;0.00000;0.02000;10.00000;3.00000;0.00000;0.00000;0.00000;0.00000;0.00000;1.04059;0.24537;42.38140;-9.73183;0.00000;0.00000;12.21695;
5/5/2017 4:15:40 PM;53;EIS;31:56:35.272;00:05:52.111;1;1;Pan_5pulse_EISSOC;3.53930;0.00000;-2.03000;;0.00100;6000.00000;1.89737;2.00000;-2.00000;20.00000;10.00000;29.00000;16.00000;3.53606;43.39018;-6.88428;1.89873;0.00000;0.02000;10.00000;3.00000;0.00000;0.00000;0.00000;0.00000;0.00000;1.03668;0.23597;43.93292;-9.01540;0.00000;0.00000;12.21695;
5/5/2017 4:15:52 PM;53;EIS;31:56:46.819;00:06:03.658;1;1;Pan_5pulse_EISSOC;3.53930;0.00000;-2.03000;;0.00100;6000.00000;1.42282;2.00000;-2.00000;20.00000;10.00000;30.00000;16.00000;3.53523;44.86491;-6.37469;1.42045;0.00000;0.02000;10.00000;3.00000;0.00000;0.00000;0.00000;0.00000;0.00000;1.03143;0.22761;45.31553;-8.08681;0.00000;0.00000;12.21695;
5/5/2017 4:16:04 PM;53;EIS;31:56:59.074;00:06:15.913;1;1;Pan_5pulse_EISSOC;3.53930;0.00000;-2.03000;;0.00100;6000.00000;1.06697;2.00000;-2.00000;20.00000;10.00000;31.00000;16.00000;3.53121;46.10852;-5.72940;1.06838;0.00000;0.02000;10.00000;3.00000;0.00000;0.00000;0.00000;0.00000;0.00000;1.02523;0.22066;46.46312;-7.08321;0.00000;0.00000;12.21695;
5/5/2017 4:16:16 PM;53;EIS;31:57:11.698;00:06:28.537;1;1;Pan_5pulse_EISSOC;3.53930;0.00000;-2.03000;;0.00100;6000.00000;0.80011;2.00000;-2.00000;20.00000;10.00000;32.00000;16.00000;3.53222;47.10794;-5.03040;0.79957;0.00000;0.02000;10.00000;3.00000;0.00000;0.00000;0.00000;0.00000;0.00000;1.01952;0.21520;47.37576;-6.09521;0.00000;0.00000;12.20574;
5/5/2017 4:16:29 PM;53;EIS;31:57:23.914;00:06:40.753;1;1;Pan_5pulse_EISSOC;3.53930;0.00000;-2.03000;;0.00100;6000.00000;0.60000;2.00000;-2.00000;20.00000;10.00000;33.00000;16.00000;3.53143;47.81050;-4.40314;0.59904;0.00000;0.02000;10.00000;3.00000;0.00000;0.00000;0.00000;0.00000;0.00000;1.01321;0.21103;48.01283;-5.26185;0.00000;0.00000;12.21695;
5/5/2017 4:16:40 PM;53;EIS;31:57:34.900;00:06:51.739;1;1;Pan_5pulse_EISSOC;3.53930;0.00000;-2.03000;;0.00100;6000.00000;0.44994;2.00000;-2.00000;20.00000;10.00000;34.00000;16.00000;3.53544;48.35039;-3.87053;0.44964;0.00000;0.02000;10.00000;3.00000;0.00000;0.00000;0.00000;0.00000;0.00000;1.01057;0.20834;48.50506;-4.57687;0.00000;0.00000;12.21695;
5/5/2017 4:16:50 PM;53;EIS;31:57:45.452;00:07:02.291;1;1;Pan_5pulse_EISSOC;3.53930;0.00000;-2.03000;;0.00100;6000.00000;0.33740;2.00000;-2.00000;20.00000;10.00000;35.00000;16.00000;3.54150;48.76793;-3.46646;0.33723;0.00000;0.02000;10.00000;3.00000;0.00000;0.00000;0.00000;0.00000;0.00000;1.00776;0.20612;48.89098;-4.06579;0.00000;0.00000;12.20574;
5/5/2017 4:17:04 PM;53;EIS;31:57:59.350;00:07:16.189;1;1;Pan_5pulse_EISSOC;3.53930;0.00000;-2.03000;;0.00100;6000.00000;0.25302;2.00000;-2.00000;20.00000;10.00000;36.00000;16.00000;3.53825;49.21298;-3.22711;0.25270;0.00000;0.02000;10.00000;3.00000;0.00000;0.00000;0.00000;0.00000;0.00000;1.00910;0.20461;49.31868;-3.75177;0.00000;0.00000;12.21695;
5/5/2017 4:17:22 PM;53;EIS;31:58:17.601;00:07:34.440;1;1;Pan_5pulse_EISSOC;3.53930;0.00000;-2.03000;;0.00100;6000.00000;0.18974;2.00000;-2.00000;20.00000;10.00000;37.00000;16.00000;3.54151;49.54169;-3.08040;0.18978;0.00000;0.02000;10.00000;3.00000;0.00000;0.00000;0.00000;0.00000;0.00000;1.00649;0.20277;49.63737;-3.55796;0.00000;0.00000;12.21695;
5/5/2017 4:17:45 PM;53;EIS;31:58:40.437;00:07:57.276;1;1;Pan_5pulse_EISSOC;3.53930;0.00000;-2.03000;;0.00100;6000.00000;0.14228;2.00000;-2.00000;20.00000;10.00000;38.00000;16.00000;3.54077;49.88430;-3.10676;0.14248;0.00000;0.02000;10.00000;3.00000;0.00000;0.00000;0.00000;0.00000;0.00000;1.00696;0.20147;49.98095;-3.56373;0.00000;0.00000;12.21695;
5/5/2017 4:18:16 PM;53;EIS;31:59:10.751;00:08:27.590;1;1;Pan_5pulse_EISSOC;3.53930;0.00000;-2.03000;;0.00100;6000.00000;0.10670;2.00000;-2.00000;20.00000;10.00000;39.00000;16.00000;3.53829;50.18925;-3.29408;0.10678;0.00000;0.02000;10.00000;3.00000;0.00000;0.00000;0.00000;0.00000;0.00000;1.00601;0.20001;50.29723;-3.75512;0.00000;0.00000;12.21695;
5/5/2017 4:18:55 PM;53;EIS;31:59:50.006;00:09:06.845;1;1;Pan_5pulse_EISSOC;3.53930;0.00000;-2.03000;;0.00100;6000.00000;0.08001;2.00000;-2.00000;20.00000;10.00000;40.00000;16.00000;3.54152;50.50519;-3.62980;0.07999;0.00000;0.02000;10.00000;3.00000;0.00000;0.00000;0.00000;0.00000;0.00000;1.00680;0.19883;50.63546;-4.11077;0.00000;0.00000;12.20574;
5/5/2017 4:19:47 PM;53;EIS;32:00:42.099;00:09:58.938;1;1;Pan_5pulse_EISSOC;3.53930;0.00000;-2.03000;;0.00100;6000.00000;0.06000;2.00000;-2.00000;20.00000;10.00000;41.00000;16.00000;3.54034;50.87469;-4.11671;0.05994;0.00000;0.02000;10.00000;3.00000;0.00000;0.00000;0.00000;0.00000;0.00000;1.00808;0.19750;51.04097;-4.62621;0.00000;0.00000;12.21695;
5/5/2017 4:20:55 PM;53;EIS;32:01:50.406;00:11:07.245;1;1;Pan_5pulse_EISSOC;3.53930;0.00000;-2.03000;;0.00100;6000.00000;0.04499;2.00000;-2.00000;20.00000;10.00000;42.00000;16.00000;3.54156;51.33020;-4.78481;0.04507;0.00000;0.02000;10.00000;3.00000;0.00000;0.00000;0.00000;0.00000;0.00000;1.00989;0.19589;51.55273;-5.32551;0.00000;0.00000;12.21695;
5/5/2017 4:22:26 PM;53;EIS;32:03:21.145;00:12:37.984;1;1;Pan_5pulse_EISSOC;3.53930;0.00000;-2.03000;;0.00100;6000.00000;0.03374;2.00000;-2.00000;20.00000;10.00000;43.00000;16.00000;3.54090;51.92782;-5.67471;0.03377;0.00000;0.02000;10.00000;3.00000;0.00000;0.00000;0.00000;0.00000;0.00000;1.01325;0.19397;52.23697;-6.23657;0.00000;0.00000;12.20574;
5/5/2017 4:24:27 PM;53;EIS;32:05:22.038;00:14:38.877;1;1;Pan_5pulse_EISSOC;3.53995;0.00000;-2.03000;;0.00100;6000.00000;0.02530;2.00000;-2.00000;20.00000;10.00000;44.00000;16.00000;3.54111;52.65085;-6.76393;0.02531;0.00000;0.02000;10.00000;3.00000;0.00000;0.00000;0.00000;0.00000;0.00000;1.01686;0.19156;53.08355;-7.32056;0.00000;0.00000;12.21695;
5/5/2017 4:27:07 PM;53;EIS;32:08:02.132;00:17:18.971;1;1;Pan_5pulse_EISSOC;3.53995;0.00000;-2.03000;;0.00100;6000.00000;0.01897;2.00000;-2.00000;20.00000;10.00000;45.00000;16.00000;3.54087;53.55539;-8.10526;0.01896;0.00000;0.02000;10.00000;3.00000;0.00000;0.00000;0.00000;0.00000;0.00000;1.01983;0.18828;54.16526;-8.60604;0.00000;0.00000;12.21695;
5/5/2017 4:30:40 PM;53;EIS;32:11:35.388;00:20:52.227;1;1;Pan_5pulse_EISSOC;3.53995;0.00000;-2.03000;;0.00100;6000.00000;0.01423;2.00000;-2.00000;20.00000;10.00000;46.00000;16.00000;3.54146;54.72979;-9.67108;0.01422;0.00000;0.02000;10.00000;3.00000;0.00000;0.00000;0.00000;0.00000;0.00000;1.02625;0.18465;55.57769;-10.02106;0.00000;0.00000;12.21695;
5/5/2017 4:35:24 PM;53;EIS;32:16:19.031;00:25:35.870;1;1;Pan_5pulse_EISSOC;3.53995;0.00000;-2.03000;;0.00100;6000.00000;0.01067;2.00000;-2.00000;20.00000;10.00000;47.00000;16.00000;3.54180;56.09753;-11.49509;0.01065;0.00000;0.02000;10.00000;3.00000;0.00000;0.00000;0.00000;0.00000;0.00000;1.03001;0.17987;57.26316;-11.58032;0.00000;0.00000;12.21695;
5/5/2017 4:41:41 PM;53;EIS;32:22:36.071;00:31:52.910;1;1;Pan_5pulse_EISSOC;3.53995;0.00000;-2.03000;;0.00100;6000.00000;0.00800;2.00000;-2.00000;20.00000;10.00000;48.00000;16.00000;3.54228;57.87406;-13.64669;0.00800;0.00000;0.02000;10.00000;3.00000;0.00000;0.00000;0.00000;0.00000;0.00000;1.03876;0.17470;59.46124;-13.26797;0.00000;0.00000;12.22815;
5/5/2017 4:50:03 PM;53;EIS;32:30:58.425;00:40:15.264;1;1;Pan_5pulse_EISSOC;3.54059;0.00000;-2.03000;;0.00100;6000.00000;0.00600;2.00000;-2.00000;20.00000;10.00000;49.00000;16.00000;3.54232;60.04088;-16.09628;0.00600;0.00000;0.02000;10.00000;3.00000;0.00000;0.00000;0.00000;0.00000;0.00000;1.04504;0.16812;62.16106;-15.00745;0.00000;0.00000;12.21695;
5/5/2017 5:01:13 PM;53;EIS;32:42:08.562;00:51:25.401;1;1;Pan_5pulse_EISSOC;3.54059;0.00000;-2.03000;;0.00100;6000.00000;0.00450;2.00000;-2.00000;20.00000;10.00000;50.00000;16.00000;3.54279;62.69633;-18.81147;0.00449;0.00000;0.02000;10.00000;3.00000;0.00000;0.00000;0.00000;0.00000;0.00000;1.05329;0.16091;65.45763;-16.70140;0.00000;0.00000;12.41869;
5/5/2017 5:16:05 PM;53;EIS;32:57:00.287;01:06:17.126;1;1;Pan_5pulse_EISSOC;3.54123;0.00000;-2.03000;;0.00100;6000.00000;0.00337;2.00000;-2.00000;20.00000;10.00000;51.00000;16.00000;3.54296;65.72212;-21.72527;0.00338;0.00000;0.02000;10.00000;3.00000;0.00000;0.00000;0.00000;0.00000;0.00000;1.05755;0.15278;69.21982;-18.29195;0.00000;0.00000;12.20574;
5/5/2017 5:35:52 PM;53;EIS;33:16:46.920;01:26:03.759;1;1;Pan_5pulse_EISSOC;3.54123;0.00000;-2.03000;;0.00100;6000.00000;0.00253;2.00000;-2.00000;20.00000;10.00000;52.00000;16.00000;3.54330;69.06912;-24.91090;0.00253;0.00000;0.02000;10.00000;3.00000;0.00000;0.00000;0.00000;0.00000;0.00000;1.06050;0.14443;73.42408;-19.83266;0.00000;0.00000;12.21695;
5/5/2017 6:02:16 PM;53;EIS;33:43:11.697;01:52:28.536;1;1;Pan_5pulse_EISSOC;3.54188;0.00000;-2.03000;;0.00100;6000.00000;0.00190;2.00000;-2.00000;20.00000;10.00000;53.00000;16.00000;3.54365;72.80569;-28.61807;0.00190;0.00000;0.02000;10.00000;3.00000;0.00000;0.00000;0.00000;0.00000;0.00000;1.06524;0.13617;78.22827;-21.45853;0.00000;0.00000;12.21695;
5/5/2017 6:37:26 PM;53;EIS;34:18:21.660;02:27:38.499;1;1;Pan_5pulse_EISSOC;3.54252;0.00000;-2.03000;;0.00100;6000.00000;0.00142;2.00000;-2.00000;20.00000;10.00000;54.00000;16.00000;3.54396;76.71913;-32.87439;0.00142;0.00000;0.02000;10.00000;3.00000;0.00000;0.00000;0.00000;0.00000;0.00000;1.06725;0.12787;83.46586;-23.19529;0.00000;0.00000;12.21695;

File: 10degC/EIS/3576_EIS00010.csv


Measurement ID;3576
Battery name;NCR18650PF_SN002
Battery Name;NCR
Circuit;Circ006
Program;418 - Pan_5pulse_EISSOC
Start Time;5/4/2017 8:18:56 AM
End Time;5/6/2017 11:56:52 AM
Test section;EIS00010
Comment;10degC EIS vs SOC 6kHz to 1mHz
OrderNo;
Producer; Panasonic
Type; NCR
Nominal Voltage; 3.7
Nominal Current; 0
Nominal Capacity; 2.9
Cells; 1
Maximum Voltage; 4.25
Gassing Voltage; 4.3
Break Voltage; 0
Charge Factor; 0
Impedance; 0
Cold Cranking Current; 15
Energy Density; 0
Comment;



Time Stamp;Step;Status;Prog Time;Step Time;Cycle;Cycle Level;Procedure;Voltage;Current;AhAccu;Energy;StartFreq;EndFreq;SetFreq;AAcMax;VAcMin;VAcMax;mvIdeal;Go;Status;U1;Zreal1;Zimg1;ActFreq;EisError;AACStart;MinIntervalTime;CountOfPeriods;UIdeal;AStart;MinDuration;MinPeriods;RemTime;VRelativ;AAmplitude;Betrag;Phase;ChamberT;ChamberSP;Temp45;
;;;;;;;;[V];[A];[Ah];[Wh];[EIS];[EIS];[EIS];[EIS];[EIS];[EIS];[EIS];[EIS];[EIS];[EIS];[EIS];[EIS];[EIS];[EIS];[EIS];[EIS];[EIS];[EIS];[EIS];[EIS];[EIS];[EIS];[EIS];[EIS];[EIS];[EIS];[ChamberT];[ChamberSP];[C1];
5/5/2017 7:50:12 PM;53;EIS;35:31:07.090;00:00:21.650;2;1;Pan_5pulse_EISSOC;3.50134;0.00000;-2.17501;;0.00100;6000.00000;6000.00000;2.00000;-2.00000;20.00000;10.00000;1.00000;16.00000;3.50416;23.09944;8.24981;6000.00000;0.00000;0.02000;10.00000;3.00000;0.00000;0.00000;0.00000;0.00000;0.00000;0.99770;0.40675;24.52842;19.65384;0.00000;0.00000;12.20574;
5/5/2017 7:50:23 PM;53;EIS;35:31:17.911;00:00:32.471;2;1;Pan_5pulse_EISSOC;3.50134;0.00000;-2.17501;;0.00100;6000.00000;4499.36526;2.00000;-2.00000;20.00000;10.00000;2.00000;16.00000;3.50181;22.80334;6.12104;4571.42871;0.00000;0.02000;10.00000;3.00000;0.00000;0.00000;0.00000;0.00000;0.00000;0.96127;0.40714;23.61058;15.02556;0.00000;0.00000;12.22815;
5/5/2017 7:50:35 PM;53;EIS;35:31:29.614;00:00:44.174;2;1;Pan_5pulse_EISSOC;3.50134;0.00000;-2.17501;;0.00100;6000.00000;3374.04795;2.00000;-2.00000;20.00000;10.00000;3.00000;16.00000;3.50141;22.66436;4.22477;3428.57153;0.00000;0.02000;10.00000;3.00000;0.00000;0.00000;0.00000;0.00000;0.00000;0.96127;0.42313;23.05476;10.55909;0.00000;0.00000;12.22815;
5/5/2017 7:50:46 PM;53;EIS;35:31:40.581;00:00:55.141;2;1;Pan_5pulse_EISSOC;3.50134;0.00000;-2.17501;;0.00100;6000.00000;2530.17902;2.00000;-2.00000;20.00000;10.00000;4.00000;16.00000;3.50168;22.70272;2.56618;2526.31567;0.00000;0.02000;10.00000;3.00000;0.00000;0.00000;0.00000;0.00000;0.00000;0.99039;0.43348;22.84729;6.44900;0.00000;0.00000;12.22815;
5/5/2017 7:50:56 PM;53;EIS;35:31:51.548;00:01:06.108;2;1;Pan_5pulse_EISSOC;3.50134;0.00000;-2.17501;;0.00100;6000.00000;1897.36660;2.00000;-2.00000;20.00000;10.00000;5.00000;16.00000;3.49944;22.89124;1.27460;1882.35291;0.00000;0.02000;10.00000;3.00000;0.00000;0.00000;0.00000;0.00000;0.00000;1.00308;0.43751;22.92670;3.18698;0.00000;0.00000;12.41869;
5/5/2017 7:51:08 PM;53;EIS;35:32:02.987;00:01:17.547;2;1;Pan_5pulse_EISSOC;3.50134;0.00000;-2.17501;;0.00100;6000.00000;1422.82422;2.00000;-2.00000;20.00000;10.00000;6.00000;16.00000;3.50095;23.16754;0.30052;1432.83582;0.00000;0.02000;10.00000;3.00000;0.00000;0.00000;0.00000;0.00000;0.00000;1.01038;0.43608;23.16949;0.74317;0.00000;0.00000;12.41869;
5/5/2017 7:51:19 PM;53;EIS;35:32:14.096;00:01:28.656;2;1;Pan_5pulse_EISSOC;3.50134;0.00000;-2.17501;;0.00100;6000.00000;1066.96765;2.00000;-2.00000;20.00000;10.00000;7.00000;16.00000;3.50184;23.54453;-0.55802;1066.66663;0.00000;0.02000;10.00000;3.00000;0.00000;0.00000;0.00000;0.00000;0.00000;1.01627;0.43151;23.55115;-1.35770;0.00000;0.00000;12.21695;
5/5/2017 7:51:30 PM;53;EIS;35:32:25.193;00:01:39.753;2;1;Pan_5pulse_EISSOC;3.50134;0.00000;-2.17501;;0.00100;6000.00000;800.11286;2.00000;-2.00000;20.00000;10.00000;8.00000;16.00000;3.50363;23.98191;-1.24025;800.00000;0.00000;0.02000;10.00000;3.00000;0.00000;0.00000;0.00000;0.00000;0.00000;1.01964;0.42460;24.01396;-2.96047;0.00000;0.00000;12.41869;
5/5/2017 7:51:42 PM;53;EIS;35:32:36.816;00:01:51.376;2;1;Pan_5pulse_EISSOC;3.50134;0.00000;-2.17501;;0.00100;6000.00000;600.00000;2.00000;-2.00000;20.00000;10.00000;9.00000;16.00000;3.49941;24.47289;-1.80283;600.00000;0.00000;0.02000;10.00000;3.00000;0.00000;0.00000;0.00000;0.00000;0.00000;1.02173;0.41637;24.53920;-4.21317;0.00000;0.00000;12.21695;
5/5/2017 7:51:53 PM;53;EIS;35:32:48.330;00:02:02.890;2;1;Pan_5pulse_EISSOC;3.50134;0.00000;-2.17501;;0.00100;6000.00000;449.93653;2.00000;-2.00000;20.00000;10.00000;10.00000;16.00000;3.51125;25.01047;-2.27084;450.70422;0.00000;0.02000;10.00000;3.00000;0.00000;0.00000;0.00000;0.00000;0.00000;1.02331;0.40748;25.11335;-5.18797;0.00000;0.00000;12.20574;
5/5/2017 7:52:05 PM;53;EIS;35:33:00.509;00:02:15.069;2;1;Pan_5pulse_EISSOC;3.50199;0.00000;-2.17501;;0.00100;6000.00000;337.40480;2.00000;-2.00000;20.00000;10.00000;11.00000;16.00000;3.50372;25.60001;-2.67361;336.84210;0.00000;0.02000;10.00000;3.00000;0.00000;0.00000;0.00000;0.00000;0.00000;1.02475;0.39813;25.73925;-5.96224;0.00000;0.00000;12.21695;
5/5/2017 7:52:17 PM;53;EIS;35:33:12.534;00:02:27.094;2;1;Pan_5pulse_EISSOC;3.50199;0.00000;-2.17501;;0.00100;6000.00000;253.01790;2.00000;-2.00000;20.00000;10.00000;12.00000;16.00000;3.50380;26.21274;-3.01568;253.29816;0.00000;0.02000;10.00000;3.00000;0.00000;0.00000;0.00000;0.00000;0.00000;1.02499;0.38846;26.38565;-6.56281;0.00000;0.00000;12.21695;
5/5/2017 7:52:30 PM;53;EIS;35:33:24.897;00:02:39.457;2;1;Pan_5pulse_EISSOC;3.50199;0.00000;-2.17501;;0.00100;6000.00000;189.73666;2.00000;-2.00000;20.00000;10.00000;13.00000;16.00000;3.50382;26.86501;-3.31987;189.72333;0.00000;0.02000;10.00000;3.00000;0.00000;0.00000;0.00000;0.00000;0.00000;1.02673;0.37930;27.06936;-7.04467;0.00000;0.00000;12.41869;
5/5/2017 7:52:42 PM;53;EIS;35:33:36.675;00:02:51.235;2;1;Pan_5pulse_EISSOC;3.50199;0.00000;-2.17501;;0.00100;6000.00000;142.28242;2.00000;-2.00000;20.00000;10.00000;14.00000;16.00000;3.51171;27.54315;-3.59757;142.43323;0.00000;0.02000;10.00000;3.00000;0.00000;0.00000;0.00000;0.00000;0.00000;1.02557;0.36921;27.77710;-7.44160;0.00000;0.00000;12.42990;
5/5/2017 7:52:54 PM;53;EIS;35:33:49.273;00:03:03.833;2;1;Pan_5pulse_EISSOC;3.50199;0.00000;-2.17501;;0.00100;6000.00000;106.69676;2.00000;-2.00000;20.00000;10.00000;15.00000;16.00000;3.50786;28.26104;-3.85556;106.66666;0.00000;0.02000;10.00000;3.00000;0.00000;0.00000;0.00000;0.00000;0.00000;1.02657;0.35991;28.52283;-7.76871;0.00000;0.00000;12.41869;
5/5/2017 7:53:06 PM;53;EIS;35:34:00.972;00:03:15.532;2;1;Pan_5pulse_EISSOC;3.50199;0.00000;-2.17501;;0.00100;6000.00000;80.01129;2.00000;-2.00000;20.00000;10.00000;16.00000;16.00000;3.51392;29.01747;-4.10219;80.00000;0.00000;0.02000;10.00000;3.00000;0.00000;0.00000;0.00000;0.00000;0.00000;1.02758;0.35064;29.30600;-8.04656;0.00000;0.00000;12.21695;
5/5/2017 7:53:18 PM;53;EIS;35:34:12.933;00:03:27.493;2;1;Pan_5pulse_EISSOC;3.50199;0.00000;-2.17501;;0.00100;6000.00000;60.00000;2.00000;-2.00000;20.00000;10.00000;17.00000;16.00000;3.51397;29.80365;-4.34203;60.00000;0.00000;0.02000;10.00000;3.00000;0.00000;0.00000;0.00000;0.00000;0.00000;1.02815;0.34137;30.11828;-8.28899;0.00000;0.00000;12.21695;
5/5/2017 7:53:30 PM;53;EIS;35:34:25.483;00:03:40.043;2;1;Pan_5pulse_EISSOC;3.50199;0.00000;-2.17501;;0.00100;6000.00000;44.99365;2.00000;-2.00000;20.00000;10.00000;18.00000;16.00000;3.51043;30.63129;-4.56678;44.94382;0.00000;0.02000;10.00000;3.00000;0.00000;0.00000;0.00000;0.00000;0.00000;1.02819;0.33200;30.96984;-8.47970;0.00000;0.00000;12.42990;
5/5/2017 7:53:42 PM;53;EIS;35:34:37.413;00:03:51.973;2;1;Pan_5pulse_EISSOC;3.50199;0.00000;-2.17501;;0.00100;6000.00000;33.74048;2.00000;-2.00000;20.00000;10.00000;19.00000;16.00000;3.50408;31.47659;-4.78249;33.70787;0.00000;0.02000;10.00000;3.00000;0.00000;0.00000;0.00000;0.00000;0.00000;1.02770;0.32279;31.83784;-8.63933;0.00000;0.00000;12.21695;
5/5/2017 7:53:55 PM;53;EIS;35:34:50.274;00:04:04.834;2;1;Pan_5pulse_EISSOC;3.50199;0.00000;-2.17501;;0.00100;6000.00000;25.30179;2.00000;-2.00000;20.00000;10.00000;20.00000;16.00000;3.50633;32.33223;-4.99923;25.31646;0.00000;0.02000;10.00000;3.00000;0.00000;0.00000;0.00000;0.00000;0.00000;1.02717;0.31396;32.71644;-8.78950;0.00000;0.00000;12.21695;
5/5/2017 7:54:07 PM;53;EIS;35:35:02.066;00:04:16.626;2;1;Pan_5pulse_EISSOC;3.50199;0.00000;-2.17501;;0.00100;6000.00000;18.97367;2.00000;-2.00000;20.00000;10.00000;21.00000;16.00000;3.51128;33.19352;-5.24182;18.98734;0.00000;0.02000;10.00000;3.00000;0.00000;0.00000;0.00000;0.00000;0.00000;1.02780;0.30585;33.60486;-8.97387;0.00000;0.00000;12.21695;
5/5/2017 7:54:19 PM;53;EIS;35:35:14.318;00:04:28.878;2;1;Pan_5pulse_EISSOC;3.50199;0.00000;-2.17501;;0.00100;6000.00000;14.22824;2.00000;-2.00000;20.00000;10.00000;22.00000;16.00000;3.50661;34.05674;-5.55102;14.21801;0.00000;0.02000;10.00000;3.00000;0.00000;0.00000;0.00000;0.00000;0.00000;1.02665;0.29753;34.50617;-9.25742;0.00000;0.00000;12.42990;
5/5/2017 7:54:31 PM;53;EIS;35:35:25.952;00:04:40.512;2;1;Pan_5pulse_EISSOC;3.50199;0.00000;-2.17501;;0.00100;6000.00000;10.66968;2.00000;-2.00000;20.00000;10.00000;23.00000;16.00000;3.50426;34.95096;-5.94983;10.67616;0.00000;0.02000;10.00000;3.00000;0.00000;0.00000;0.00000;0.00000;0.00000;1.02756;0.28983;35.45378;-9.66105;0.00000;0.00000;12.21695;
5/5/2017 7:54:43 PM;53;EIS;35:35:37.934;00:04:52.494;2;1;Pan_5pulse_EISSOC;3.50199;0.00000;-2.17501;;0.00100;6000.00000;8.00113;2.00000;-2.00000;20.00000;10.00000;24.00000;16.00000;3.50426;35.94644;-6.48960;8.00000;0.00000;0.02000;10.00000;3.00000;0.00000;0.00000;0.00000;0.00000;0.00000;1.03056;0.28213;36.52755;-10.23368;0.00000;0.00000;12.21695;
5/5/2017 7:54:55 PM;53;EIS;35:35:50.379;00:05:04.939;2;1;Pan_5pulse_EISSOC;3.50199;0.00000;-2.17501;;0.00100;6000.00000;6.00000;2.00000;-2.00000;20.00000;10.00000;25.00000;16.00000;3.49552;37.05287;-7.14076;6.00000;0.00000;0.02000;10.00000;3.00000;0.00000;0.00000;0.00000;0.00000;0.00000;1.03263;0.27366;37.73467;-10.90821;0.00000;0.00000;12.21695;
5/5/2017 7:55:08 PM;53;EIS;35:36:02.661;00:05:17.221;2;1;Pan_5pulse_EISSOC;3.50199;0.00000;-2.17501;;0.00100;6000.00000;4.49937;2.00000;-2.00000;20.00000;10.00000;26.00000;16.00000;3.51173;38.38946;-7.87806;4.50450;0.00000;0.02000;10.00000;3.00000;0.00000;0.00000;0.00000;0.00000;0.00000;1.03887;0.26509;39.18947;-11.59689;0.00000;0.00000;12.42990;
5/5/2017 7:55:20 PM;53;EIS;35:36:14.964;00:05:29.524;2;1;Pan_5pulse_EISSOC;3.50199;0.00000;-2.17501;;0.00100;6000.00000;3.37405;2.00000;-2.00000;20.00000;10.00000;27.00000;16.00000;3.50691;40.01964;-8.62659;3.37079;0.00000;0.02000;10.00000;3.00000;0.00000;0.00000;0.00000;0.00000;0.00000;1.04481;0.25521;40.93885;-12.16449;0.00000;0.00000;12.42990;
5/5/2017 7:55:31 PM;53;EIS;35:36:26.524;00:05:41.084;2;1;Pan_5pulse_EISSOC;3.50263;0.00000;-2.17501;;0.00100;6000.00000;2.53018;2.00000;-2.00000;20.00000;10.00000;28.00000;16.00000;3.50266;41.94340;-9.25778;2.53378;0.00000;0.02000;10.00000;3.00000;0.00000;0.00000;0.00000;0.00000;0.00000;1.04911;0.24425;42.95294;-12.44681;0.00000;0.00000;12.21695;
5/5/2017 7:55:43 PM;53;EIS;35:36:38.555;00:05:53.115;2;1;Pan_5pulse_EISSOC;3.50263;0.00000;-2.17501;;0.00100;6000.00000;1.89737;2.00000;-2.00000;20.00000;10.00000;29.00000;16.00000;3.49958;44.08663;-9.58914;1.89873;0.00000;0.02000;10.00000;3.00000;0.00000;0.00000;0.00000;0.00000;0.00000;1.05045;0.23283;45.11743;-12.27109;0.00000;0.00000;12.21695;
5/5/2017 7:55:55 PM;53;EIS;35:36:50.060;00:06:04.620;2;1;Pan_5pulse_EISSOC;3.50263;0.00000;-2.17501;;0.00100;6000.00000;1.42282;2.00000;-2.00000;20.00000;10.00000;30.00000;16.00000;3.49770;46.33429;-9.55898;1.42045;0.00000;0.02000;10.00000;3.00000;0.00000;0.00000;0.00000;0.00000;0.00000;1.04845;0.22161;47.31005;-11.65684;0.00000;0.00000;12.21695;
5/5/2017 7:56:07 PM;53;EIS;35:37:02.203;00:06:16.763;2;1;Pan_5pulse_EISSOC;3.50263;0.00000;-2.17501;;0.00100;6000.00000;1.06697;2.00000;-2.00000;20.00000;10.00000;31.00000;16.00000;3.49719;48.50169;-9.15852;1.06838;0.00000;0.02000;10.00000;3.00000;0.00000;0.00000;0.00000;0.00000;0.00000;1.04341;0.21139;49.35881;-10.69319;0.00000;0.00000;12.22815;
5/5/2017 7:56:20 PM;53;EIS;35:37:14.944;00:06:29.504;2;1;Pan_5pulse_EISSOC;3.50263;0.00000;-2.17501;;0.00100;6000.00000;0.80011;2.00000;-2.00000;20.00000;10.00000;32.00000;16.00000;3.49960;50.41272;-8.42999;0.79957;0.00000;0.02000;10.00000;3.00000;0.00000;0.00000;0.00000;0.00000;0.00000;1.03520;0.20253;51.11269;-9.49314;0.00000;0.00000;12.41869;
5/5/2017 7:56:32 PM;53;EIS;35:37:26.767;00:06:41.327;2;1;Pan_5pulse_EISSOC;3.50263;0.00000;-2.17501;;0.00100;6000.00000;0.60000;2.00000;-2.00000;20.00000;10.00000;33.00000;16.00000;3.50452;51.93753;-7.55744;0.59904;0.00000;0.02000;10.00000;3.00000;0.00000;0.00000;0.00000;0.00000;0.00000;1.02670;0.19562;52.48449;-8.27901;0.00000;0.00000;12.41869;
5/5/2017 7:56:43 PM;53;EIS;35:37:37.859;00:06:52.419;2;1;Pan_5pulse_EISSOC;3.50263;0.00000;-2.17501;;0.00100;6000.00000;0.44994;2.00000;-2.00000;20.00000;10.00000;34.00000;16.00000;3.49521;53.12096;-6.68385;0.44964;0.00000;0.02000;10.00000;3.00000;0.00000;0.00000;0.00000;0.00000;0.00000;1.02042;0.19059;53.53980;-7.17145;0.00000;0.00000;12.21695;
5/5/2017 7:56:53 PM;53;EIS;35:37:48.511;00:07:03.071;2;1;Pan_5pulse_EISSOC;3.50263;0.00000;-2.17501;;0.00100;6000.00000;0.33740;2.00000;-2.00000;20.00000;10.00000;35.00000;16.00000;3.50452;54.02081;-5.89855;0.33723;0.00000;0.02000;10.00000;3.00000;0.00000;0.00000;0.00000;0.00000;0.00000;1.01482;0.18675;54.34189;-6.23146;0.00000;0.00000;12.21695;
5/5/2017 7:57:07 PM;53;EIS;35:38:02.363;00:07:16.923;2;1;Pan_5pulse_EISSOC;3.50263;0.00000;-2.17501;;0.00100;6000.00000;0.25302;2.00000;-2.00000;20.00000;10.00000;36.00000;16.00000;3.50029;54.90888;-5.26978;0.25270;0.00000;0.02000;10.00000;3.00000;0.00000;0.00000;0.00000;0.00000;0.00000;1.01536;0.18407;55.16118;-5.48207;0.00000;0.00000;12.42990;
5/5/2017 7:57:26 PM;53;EIS;35:38:21.036;00:07:35.596;2;1;Pan_5pulse_EISSOC;3.50263;0.00000;-2.17501;;0.00100;6000.00000;0.18974;2.00000;-2.00000;20.00000;10.00000;37.00000;16.00000;3.50459;55.58488;-4.80315;0.18978;0.00000;0.02000;10.00000;3.00000;0.00000;0.00000;0.00000;0.00000;0.00000;1.01150;0.18130;55.79202;-4.93872;0.00000;0.00000;12.21695;
5/5/2017 7:57:49 PM;53;EIS;35:38:43.909;00:07:58.469;2;1;Pan_5pulse_EISSOC;3.50263;0.00000;-2.17501;;0.00100;6000.00000;0.14228;2.00000;-2.00000;20.00000;10.00000;38.00000;16.00000;3.50460;56.15536;-4.53097;0.14248;0.00000;0.02000;10.00000;3.00000;0.00000;0.00000;0.00000;0.00000;0.00000;1.00986;0.17925;56.33785;-4.61300;0.00000;0.00000;12.41869;
5/5/2017 7:58:19 PM;53;EIS;35:39:14.254;00:08:28.814;2;1;Pan_5pulse_EISSOC;3.50263;0.00000;-2.17501;;0.00100;6000.00000;0.10670;2.00000;-2.00000;20.00000;10.00000;39.00000;16.00000;3.50464;56.68326;-4.48090;0.10678;0.00000;0.02000;10.00000;3.00000;0.00000;0.00000;0.00000;0.00000;0.00000;1.00883;0.17742;56.86010;-4.51992;0.00000;0.00000;12.21695;
5/5/2017 7:58:59 PM;53;EIS;35:39:53.971;00:09:08.531;2;1;Pan_5pulse_EISSOC;3.50263;0.00000;-2.17501;;0.00100;6000.00000;0.08001;2.00000;-2.00000;20.00000;10.00000;40.00000;16.00000;3.50175;57.14110;-4.62951;0.07999;0.00000;0.02000;10.00000;3.00000;0.00000;0.00000;0.00000;0.00000;0.00000;1.00849;0.17591;57.32833;-4.63192;0.00000;0.00000;12.41869;
5/5/2017 7:59:51 PM;53;EIS;35:40:46.096;00:10:00.656;2;1;Pan_5pulse_EISSOC;3.50263;0.00000;-2.17501;;0.00100;6000.00000;0.06000;2.00000;-2.00000;20.00000;10.00000;41.00000;16.00000;3.50340;57.60051;-4.96348;0.05994;0.00000;0.02000;10.00000;3.00000;0.00000;0.00000;0.00000;0.00000;0.00000;1.00862;0.17446;57.81396;-4.92505;0.00000;0.00000;12.21695;
5/5/2017 8:00:59 PM;53;EIS;35:41:54.394;00:11:08.954;2;1;Pan_5pulse_EISSOC;3.50263;0.00000;-2.17501;;0.00100;6000.00000;0.04499;2.00000;-2.00000;20.00000;10.00000;42.00000;16.00000;3.50354;58.19906;-5.54296;0.04507;0.00000;0.02000;10.00000;3.00000;0.00000;0.00000;0.00000;0.00000;0.00000;1.01092;0.17292;58.46243;-5.44052;0.00000;0.00000;12.21695;
5/5/2017 8:02:30 PM;53;EIS;35:43:25.178;00:12:39.738;2;1;Pan_5pulse_EISSOC;3.50263;0.00000;-2.17501;;0.00100;6000.00000;0.03374;2.00000;-2.00000;20.00000;10.00000;43.00000;16.00000;3.50410;58.90927;-6.37245;0.03377;0.00000;0.02000;10.00000;3.00000;0.00000;0.00000;0.00000;0.00000;0.00000;1.01364;0.17107;59.25294;-6.17391;0.00000;0.00000;12.42990;
5/5/2017 8:04:31 PM;53;EIS;35:45:26.456;00:14:41.016;2;1;Pan_5pulse_EISSOC;3.50263;0.00000;-2.17501;;0.00100;6000.00000;0.02530;2.00000;-2.00000;20.00000;10.00000;44.00000;16.00000;3.50496;59.65893;-7.44678;0.02531;0.00000;0.02000;10.00000;3.00000;0.00000;0.00000;0.00000;0.00000;0.00000;1.01518;0.16885;60.12189;-7.11501;0.00000;0.00000;12.21695;
5/5/2017 8:07:11 PM;53;EIS;35:48:06.557;00:17:21.117;2;1;Pan_5pulse_EISSOC;3.50327;0.00000;-2.17501;;0.00100;6000.00000;0.01897;2.00000;-2.00000;20.00000;10.00000;45.00000;16.00000;3.50507;60.60018;-8.73388;0.01896;0.00000;0.02000;10.00000;3.00000;0.00000;0.00000;0.00000;0.00000;0.00000;1.01775;0.16623;61.22632;-8.20117;0.00000;0.00000;12.22815;
5/5/2017 8:10:45 PM;53;EIS;35:51:39.793;00:20:54.353;2;1;Pan_5pulse_EISSOC;3.50327;0.00000;-2.17501;;0.00100;6000.00000;0.01423;2.00000;-2.00000;20.00000;10.00000;46.00000;16.00000;3.50502;61.87690;-10.34529;0.01422;0.00000;0.02000;10.00000;3.00000;0.00000;0.00000;0.00000;0.00000;0.00000;1.02495;0.16338;62.73577;-9.49157;0.00000;0.00000;12.21695;
5/5/2017 8:15:28 PM;53;EIS;35:56:23.395;00:25:37.955;2;1;Pan_5pulse_EISSOC;3.50327;0.00000;-2.17501;;0.00100;6000.00000;0.01067;2.00000;-2.00000;20.00000;10.00000;47.00000;16.00000;3.50524;63.30215;-12.26922;0.01065;0.00000;0.02000;10.00000;3.00000;0.00000;0.00000;0.00000;0.00000;0.00000;1.02762;0.15937;64.48020;-10.96906;0.00000;0.00000;12.21695;
5/5/2017 8:21:45 PM;53;EIS;36:02:40.461;00:31:55.021;2;1;Pan_5pulse_EISSOC;3.50392;0.00000;-2.17501;;0.00100;6000.00000;0.00800;2.00000;-2.00000;20.00000;10.00000;48.00000;16.00000;3.50588;65.13001;-14.55188;0.00800;0.00000;0.02000;10.00000;3.00000;0.00000;0.00000;0.00000;0.00000;0.00000;1.03513;0.15511;66.73586;-12.59463;0.00000;0.00000;12.21695;
5/5/2017 8:30:08 PM;53;EIS;36:11:03.324;00:40:17.884;2;1;Pan_5pulse_EISSOC;3.50392;0.00000;-2.17501;;0.00100;6000.00000;0.00600;2.00000;-2.00000;20.00000;10.00000;49.00000;16.00000;3.50608;67.38216;-17.15296;0.00600;0.00000;0.02000;10.00000;3.00000;0.00000;0.00000;0.00000;0.00000;0.00000;1.04166;0.14981;69.53115;-14.28201;0.00000;0.00000;12.21695;
5/5/2017 8:41:19 PM;53;EIS;36:22:14.395;00:51:28.955;2;1;Pan_5pulse_EISSOC;3.50456;0.00000;-2.17501;;0.00100;6000.00000;0.00450;2.00000;-2.00000;20.00000;10.00000;50.00000;16.00000;3.50645;70.05113;-20.07809;0.00449;0.00000;0.02000;10.00000;3.00000;0.00000;0.00000;0.00000;0.00000;0.00000;1.04830;0.14386;72.87174;-15.99339;0.00000;0.00000;12.21695;
5/5/2017 8:56:11 PM;53;EIS;36:37:06.372;01:06:20.932;2;1;Pan_5pulse_EISSOC;3.50520;0.00000;-2.17501;;0.00100;6000.00000;0.00337;2.00000;-2.00000;20.00000;10.00000;51.00000;16.00000;3.50722;73.19372;-23.30312;0.00338;0.00000;0.02000;10.00000;3.00000;0.00000;0.00000;0.00000;0.00000;0.00000;1.05415;0.13723;76.81378;-17.66022;0.00000;0.00000;12.20574;
5/5/2017 9:15:58 PM;53;EIS;36:56:53.173;01:26:07.733;2;1;Pan_5pulse_EISSOC;3.50585;0.00000;-2.17501;;0.00100;6000.00000;0.00253;2.00000;-2.00000;20.00000;10.00000;52.00000;16.00000;3.50755;76.57672;-26.90002;0.00253;0.00000;0.02000;10.00000;3.00000;0.00000;0.00000;0.00000;0.00000;0.00000;1.05629;0.13014;81.16407;-19.35545;0.00000;0.00000;12.21695;
5/5/2017 9:42:22 PM;53;EIS;37:23:17.511;01:52:32.071;2;1;Pan_5pulse_EISSOC;3.50649;0.00000;-2.17501;;0.00100;6000.00000;0.00190;2.00000;-2.00000;20.00000;10.00000;53.00000;16.00000;3.50820;80.33783;-31.15268;0.00190;0.00000;0.02000;10.00000;3.00000;0.00000;0.00000;0.00000;0.00000;0.00000;1.06157;0.12320;86.16644;-21.19485;0.00000;0.00000;12.42990;
5/5/2017 10:17:32 PM;53;EIS;37:58:27.526;02:27:42.086;2;1;Pan_5pulse_EISSOC;3.50713;0.00000;-2.17501;;0.00100;6000.00000;0.00142;2.00000;-2.00000;20.00000;10.00000;54.00000;16.00000;3.50872;84.16628;-36.20076;0.00142;0.00000;0.02000;10.00000;3.00000;0.00000;0.00000;0.00000;0.00000;0.00000;1.06157;0.11607;91.62127;-23.27303;0.00000;0.00000;12.21695;
