Repository: fededc88/Panasonic-18650PF-Data

# [Panasonic 18650PF Li-Ion Battery Data](https://data.mendeley.com/datasets/wykht8y7tg/1#folder-df7a873b-ae5f-4a63-ab5c-8f9792b59429)

## Brief

The included tests were performed at the University of Wisconsin-Madison by Dr. Phillip Kollmeyer (phillip.kollmeyer@gmail.com).  If this data is utilized for any purpose, it should be appropriately referenced.

The tests can be used to test Neural Network and Kalman Filter State of Charge algorithms, or to develop battery models, and are intended to be a reference so researchers can compare their algorithm and model performance for a standard data set.

For the tests, a brand new 2.9Ah Panasonic 18650PF cell was tested in an 8 cu.ft.

File: 10degC/EIS/3576_EIS00011.csv


Measurement ID;3576
Battery name;NCR18650PF_SN002
Battery Name;NCR
Circuit;Circ006
Program;418 - Pan_5pulse_EISSOC
Start Time;5/4/2017 8:18:56 AM
End Time;5/6/2017 11:56:52 AM
Test section;EIS00011
Comment;10degC EIS vs SOC 6kHz to 1mHz
OrderNo;
Producer; Panasonic
Type; NCR
Nominal Voltage; 3.7
Nominal Current; 0
Nominal Capacity; 2.9
Cells; 1
Maximum Voltage; 4.25
Gassing Voltage; 4.3
Break Voltage; 0
Charge Factor; 0
Impedance; 0
Cold Cranking Current; 15
Energy Density; 0
Comment;



Time Stamp;Step;Status;Prog Time;Step Time;Cycle;Cycle Level;Procedure;Voltage;Current;AhAccu;Energy;StartFreq;EndFreq;SetFreq;AAcMax;VAcMin;VAcMax;mvIdeal;Go;Status;U1;Zreal1;Zimg1;ActFreq;EisError;AACStart;MinIntervalTime;CountOfPeriods;UIdeal;AStart;MinDuration;MinPeriods;RemTime;VRelativ;AAmplitude;Betrag;Phase;ChamberT;ChamberSP;Temp45;
;;;;;;;;[V];[A];[Ah];[Wh];[EIS];[EIS];[EIS];[EIS];[EIS];[EIS];[EIS];[EIS];[EIS];[EIS];[EIS];[EIS];[EIS];[EIS];[EIS];[EIS];[EIS];[EIS];[EIS];[EIS];[EIS];[EIS];[EIS];[EIS];[EIS];[EIS];[ChamberT];[ChamberSP];[C1];
5/5/2017 11:30:14 PM;53;EIS;39:11:09.268;00:00:21.764;3;1;Pan_5pulse_EISSOC;3.44923;0.00000;-2.32001;;0.00100;6000.00000;6000.00000;2.00000;-2.00000;20.00000;10.00000;1.00000;16.00000;3.45114;23.24234;8.25580;6000.00000;0.00000;0.02000;10.00000;3.00000;0.00000;0.00000;0.00000;0.00000;0.00000;0.99789;0.40458;24.66504;19.55530;0.00000;0.00000;12.20574;
5/5/2017 11:30:25 PM;53;EIS;39:11:20.214;00:00:32.710;3;1;Pan_5pulse_EISSOC;3.44923;0.00000;-2.32001;;0.00100;6000.00000;4499.36526;2.00000;-2.00000;20.00000;10.00000;2.00000;16.00000;3.45118;22.94920;6.11845;4571.42871;0.00000;0.02000;10.00000;3.00000;0.00000;0.00000;0.00000;0.00000;0.00000;0.96171;0.40492;23.75082;14.92830;0.00000;0.00000;12.20574;
5/5/2017 11:30:36 PM;53;EIS;39:11:31.037;00:00:43.533;3;1;Pan_5pulse_EISSOC;3.44923;0.00000;-2.32001;;0.00100;6000.00000;3374.04795;2.00000;-2.00000;20.00000;10.00000;3.00000;16.00000;3.44969;22.81721;4.21735;3428.57153;0.00000;0.02000;10.00000;3.00000;0.00000;0.00000;0.00000;0.00000;0.00000;0.97601;0.42063;23.20369;10.47190;0.00000;0.00000;12.20574;
5/5/2017 11:30:47 PM;53;EIS;39:11:41.917;00:00:54.413;3;1;Pan_5pulse_EISSOC;3.44923;0.00000;-2.32001;;0.00100;6000.00000;2530.17902;2.00000;-2.00000;20.00000;10.00000;4.00000;16.00000;3.45122;22.86157;2.55539;2526.31567;0.00000;0.02000;10.00000;3.00000;0.00000;0.00000;0.00000;0.00000;0.00000;0.99077;0.43070;23.00394;6.37786;0.00000;0.00000;12.20574;
5/5/2017 11:30:58 PM;53;EIS;39:11:52.905;00:01:05.401;3;1;Pan_5pulse_EISSOC;3.44923;0.00000;-2.32001;;0.00100;6000.00000;1897.36660;2.00000;-2.00000;20.00000;10.00000;5.00000;16.00000;3.45331;23.05426;1.26214;1882.35291;0.00000;0.02000;10.00000;3.00000;0.00000;0.00000;0.00000;0.00000;0.00000;0.99077;0.43455;23.08878;3.13360;0.00000;0.00000;12.20574;
5/5/2017 11:31:09 PM;53;EIS;39:12:04.314;00:01:16.810;3;1;Pan_5pulse_EISSOC;3.44923;0.00000;-2.32001;;0.00100;6000.00000;1422.82422;2.00000;-2.00000;20.00000;10.00000;6.00000;16.00000;3.45129;23.33390;0.28590;1432.83582;0.00000;0.02000;10.00000;3.00000;0.00000;0.00000;0.00000;0.00000;0.00000;1.01050;0.43303;23.33565;0.70198;0.00000;0.00000;12.20574;
5/5/2017 11:31:21 PM;53;EIS;39:12:15.674;00:01:28.170;3;1;Pan_5pulse_EISSOC;3.44923;0.00000;-2.32001;;0.00100;6000.00000;1066.96765;2.00000;-2.00000;20.00000;10.00000;7.00000;16.00000;3.44684;23.71704;-0.57256;1066.66663;0.00000;0.02000;10.00000;3.00000;0.00000;0.00000;0.00000;0.00000;0.00000;1.01648;0.42846;23.72395;-1.38293;0.00000;0.00000;12.20574;
5/5/2017 11:31:32 PM;53;EIS;39:12:26.965;00:01:39.461;3;1;Pan_5pulse_EISSOC;3.44923;0.00000;-2.32001;;0.00100;6000.00000;800.11286;2.00000;-2.00000;20.00000;10.00000;8.00000;16.00000;3.45168;24.15900;-1.25467;800.00000;0.00000;0.02000;10.00000;3.00000;0.00000;0.00000;0.00000;0.00000;0.00000;1.01964;0.42149;24.19156;-2.97291;0.00000;0.00000;12.21695;
5/5/2017 11:31:44 PM;53;EIS;39:12:38.717;00:01:51.213;3;1;Pan_5pulse_EISSOC;3.44923;0.00000;-2.32001;;0.00100;6000.00000;600.00000;2.00000;-2.00000;20.00000;10.00000;9.00000;16.00000;3.44313;24.65337;-1.81766;600.00000;0.00000;0.02000;10.00000;3.00000;0.00000;0.00000;0.00000;0.00000;0.00000;1.02181;0.41335;24.72028;-4.21670;0.00000;0.00000;12.20574;
5/5/2017 11:31:55 PM;53;EIS;39:12:50.163;00:02:02.659;3;1;Pan_5pulse_EISSOC;3.44923;0.00000;-2.32001;;0.00100;6000.00000;449.93653;2.00000;-2.00000;20.00000;10.00000;10.00000;16.00000;3.45813;25.19310;-2.28511;450.70422;0.00000;0.02000;10.00000;3.00000;0.00000;0.00000;0.00000;0.00000;0.00000;1.02312;0.40445;25.29652;-5.18275;0.00000;0.00000;12.21695;
5/5/2017 11:32:07 PM;53;EIS;39:13:01.780;00:02:14.276;3;1;Pan_5pulse_EISSOC;3.44923;0.00000;-2.32001;;0.00100;6000.00000;337.40480;2.00000;-2.00000;20.00000;10.00000;11.00000;16.00000;3.45911;25.78405;-2.68683;336.84210;0.00000;0.02000;10.00000;3.00000;0.00000;0.00000;0.00000;0.00000;0.00000;1.02467;0.39527;25.92367;-5.94904;0.00000;0.00000;12.21695;
5/5/2017 11:32:19 PM;53;EIS;39:13:13.746;00:02:26.242;3;1;Pan_5pulse_EISSOC;3.44923;0.00000;-2.32001;;0.00100;6000.00000;253.01790;2.00000;-2.00000;20.00000;10.00000;12.00000;16.00000;3.46078;26.39671;-3.02872;253.29816;0.00000;0.02000;10.00000;3.00000;0.00000;0.00000;0.00000;0.00000;0.00000;1.02482;0.38571;26.56990;-6.54541;0.00000;0.00000;12.21695;
5/5/2017 11:32:31 PM;53;EIS;39:13:26.107;00:02:38.603;3;1;Pan_5pulse_EISSOC;3.44923;0.00000;-2.32001;;0.00100;6000.00000;189.73666;2.00000;-2.00000;20.00000;10.00000;13.00000;16.00000;3.45865;27.04817;-3.33324;189.72333;0.00000;0.02000;10.00000;3.00000;0.00000;0.00000;0.00000;0.00000;0.00000;1.02651;0.37666;27.25278;-7.02533;0.00000;0.00000;12.20574;
5/5/2017 11:32:43 PM;53;EIS;39:13:38.369;00:02:50.865;3;1;Pan_5pulse_EISSOC;3.44923;0.00000;-2.32001;;0.00100;6000.00000;142.28242;2.00000;-2.00000;20.00000;10.00000;14.00000;16.00000;3.45823;27.72583;-3.61198;142.43323;0.00000;0.02000;10.00000;3.00000;0.00000;0.00000;0.00000;0.00000;0.00000;1.02543;0.36675;27.96011;-7.42239;0.00000;0.00000;12.21695;
5/5/2017 11:32:56 PM;53;EIS;39:13:50.584;00:03:03.080;3;1;Pan_5pulse_EISSOC;3.44987;0.00000;-2.32001;;0.00100;6000.00000;106.69676;2.00000;-2.00000;20.00000;10.00000;15.00000;16.00000;3.44707;28.44293;-3.87280;106.66666;0.00000;0.02000;10.00000;3.00000;0.00000;0.00000;0.00000;0.00000;0.00000;1.02633;0.35754;28.70538;-7.75373;0.00000;0.00000;12.20574;
5/5/2017 11:33:07 PM;53;EIS;39:14:02.316;00:03:14.812;3;1;Pan_5pulse_EISSOC;3.44987;0.00000;-2.32001;;0.00100;6000.00000;80.01129;2.00000;-2.00000;20.00000;10.00000;16.00000;16.00000;3.44208;29.19574;-4.12449;80.00000;0.00000;0.02000;10.00000;3.00000;0.00000;0.00000;0.00000;0.00000;0.00000;1.02633;0.34839;29.48563;-8.04098;0.00000;0.00000;12.20574;
5/5/2017 11:33:20 PM;53;EIS;39:14:14.749;00:03:27.245;3;1;Pan_5pulse_EISSOC;3.44987;0.00000;-2.32001;;0.00100;6000.00000;60.00000;2.00000;-2.00000;20.00000;10.00000;17.00000;16.00000;3.46159;29.98214;-4.37424;60.00000;0.00000;0.02000;10.00000;3.00000;0.00000;0.00000;0.00000;0.00000;0.00000;1.02811;0.33931;30.29955;-8.30060;0.00000;0.00000;12.20574;
5/5/2017 11:33:31 PM;53;EIS;39:14:26.360;00:03:38.856;3;1;Pan_5pulse_EISSOC;3.44987;0.00000;-2.32001;;0.00100;6000.00000;44.99365;2.00000;-2.00000;20.00000;10.00000;18.00000;16.00000;3.45162;30.81183;-4.61334;44.94382;0.00000;0.02000;10.00000;3.00000;0.00000;0.00000;0.00000;0.00000;0.00000;1.02814;0.33001;31.15529;-8.51543;0.00000;0.00000;12.20574;
5/5/2017 11:33:44 PM;53;EIS;39:14:38.402;00:03:50.898;3;1;Pan_5pulse_EISSOC;3.44987;0.00000;-2.32001;;0.00100;6000.00000;33.74048;2.00000;-2.00000;20.00000;10.00000;19.00000;16.00000;3.45734;31.65710;-4.84613;33.70787;0.00000;0.02000;10.00000;3.00000;0.00000;0.00000;0.00000;0.00000;0.00000;1.02759;0.32086;32.02588;-8.70338;0.00000;0.00000;12.20574;
5/5/2017 11:33:56 PM;53;EIS;39:14:50.688;00:04:03.184;3;1;Pan_5pulse_EISSOC;3.44987;0.00000;-2.32001;;0.00100;6000.00000;25.30179;2.00000;-2.00000;20.00000;10.00000;20.00000;16.00000;3.46188;32.50675;-5.08219;25.31646;0.00000;0.02000;10.00000;3.00000;0.00000;0.00000;0.00000;0.00000;0.00000;1.02684;0.31209;32.90163;-8.88585;0.00000;0.00000;12.20574;
5/5/2017 11:34:08 PM;53;EIS;39:15:02.564;00:04:15.060;3;1;Pan_5pulse_EISSOC;3.44987;0.00000;-2.32001;;0.00100;6000.00000;18.97367;2.00000;-2.00000;20.00000;10.00000;21.00000;16.00000;3.46094;33.34860;-5.34872;18.98734;0.00000;0.02000;10.00000;3.00000;0.00000;0.00000;0.00000;0.00000;0.00000;1.02735;0.30418;33.77481;-9.11195;0.00000;0.00000;12.21695;
5/5/2017 11:34:20 PM;53;EIS;39:15:14.761;00:04:27.257;3;1;Pan_5pulse_EISSOC;3.44987;0.00000;-2.32001;;0.00100;6000.00000;14.22824;2.00000;-2.00000;20.00000;10.00000;22.00000;16.00000;3.45007;34.18050;-5.69216;14.21801;0.00000;0.02000;10.00000;3.00000;0.00000;0.00000;0.00000;0.00000;0.00000;1.02573;0.29602;34.65122;-9.45484;0.00000;0.00000;12.21695;
5/5/2017 11:34:32 PM;53;EIS;39:15:26.460;00:04:38.956;3;1;Pan_5pulse_EISSOC;3.44987;0.00000;-2.32001;;0.00100;6000.00000;10.66968;2.00000;-2.00000;20.00000;10.00000;23.00000;16.00000;3.45176;35.01471;-6.15140;10.67616;0.00000;0.02000;10.00000;3.00000;0.00000;0.00000;0.00000;0.00000;0.00000;1.02603;0.28861;35.55094;-9.96407;0.00000;0.00000;12.21695;
5/5/2017 11:34:44 PM;53;EIS;39:15:38.434;00:04:50.930;3;1;Pan_5pulse_EISSOC;3.44987;0.00000;-2.32001;;0.00100;6000.00000;8.00113;2.00000;-2.00000;20.00000;10.00000;24.00000;16.00000;3.45181;35.90495;-6.79558;8.00000;0.00000;0.02000;10.00000;3.00000;0.00000;0.00000;0.00000;0.00000;0.00000;1.02816;0.28136;36.54238;-10.71736;0.00000;0.00000;12.00399;
5/5/2017 11:34:56 PM;53;EIS;39:15:50.861;00:05:03.357;3;1;Pan_5pulse_EISSOC;3.44987;0.00000;-2.32001;;0.00100;6000.00000;6.00000;2.00000;-2.00000;20.00000;10.00000;25.00000;16.00000;3.45184;36.86829;-7.63407;6.00000;0.00000;0.02000;10.00000;3.00000;0.00000;0.00000;0.00000;0.00000;0.00000;1.02994;0.27355;37.65036;-11.69853;0.00000;0.00000;12.20574;
5/5/2017 11:35:08 PM;53;EIS;39:16:02.670;00:05:15.166;3;1;Pan_5pulse_EISSOC;3.44987;0.00000;-2.32001;;0.00100;6000.00000;4.49937;2.00000;-2.00000;20.00000;10.00000;26.00000;16.00000;3.45903;38.01357;-8.70883;4.50450;0.00000;0.02000;10.00000;3.00000;0.00000;0.00000;0.00000;0.00000;0.00000;1.03617;0.26570;38.99840;-12.90366;0.00000;0.00000;12.21695;
5/5/2017 11:35:20 PM;53;EIS;39:16:15.046;00:05:27.542;3;1;Pan_5pulse_EISSOC;3.44987;0.00000;-2.32001;;0.00100;6000.00000;3.37405;2.00000;-2.00000;20.00000;10.00000;27.00000;16.00000;3.45214;39.46074;-10.02513;3.37079;0.00000;0.02000;10.00000;3.00000;0.00000;0.00000;0.00000;0.00000;0.00000;1.04402;0.25642;40.71429;-14.25461;0.00000;0.00000;12.21695;
5/5/2017 11:35:32 PM;53;EIS;39:16:26.782;00:05:39.278;3;1;Pan_5pulse_EISSOC;3.44987;0.00000;-2.32001;;0.00100;6000.00000;2.53018;2.00000;-2.00000;20.00000;10.00000;28.00000;16.00000;3.45186;41.28400;-11.50761;2.53378;0.00000;0.02000;10.00000;3.00000;0.00000;0.00000;0.00000;0.00000;0.00000;1.05265;0.24562;42.85783;-15.57542;0.00000;0.00000;12.00399;
5/5/2017 11:35:44 PM;53;EIS;39:16:39.249;00:05:51.745;3;1;Pan_5pulse_EISSOC;3.44987;0.00000;-2.32001;;0.00100;6000.00000;1.89737;2.00000;-2.00000;20.00000;10.00000;29.00000;16.00000;3.44191;43.59458;-13.04312;1.89873;0.00000;0.02000;10.00000;3.00000;0.00000;0.00000;0.00000;0.00000;0.00000;1.06176;0.23333;45.50396;-16.65672;0.00000;0.00000;12.00399;
5/5/2017 11:35:56 PM;53;EIS;39:16:50.720;00:06:03.216;3;1;Pan_5pulse_EISSOC;3.44987;0.00000;-2.32001;;0.00100;6000.00000;1.42282;2.00000;-2.00000;20.00000;10.00000;30.00000;16.00000;3.45185;46.45814;-14.47900;1.42045;0.00000;0.02000;10.00000;3.00000;0.00000;0.00000;0.00000;0.00000;0.00000;1.06939;0.21976;48.66210;-17.31001;0.00000;0.00000;12.01520;
5/5/2017 11:36:08 PM;53;EIS;39:17:02.932;00:06:15.428;3;1;Pan_5pulse_EISSOC;3.44987;0.00000;-2.32001;;0.00100;6000.00000;1.06697;2.00000;-2.00000;20.00000;10.00000;31.00000;16.00000;3.44127;49.81277;-15.51510;1.06838;0.00000;0.02000;10.00000;3.00000;0.00000;0.00000;0.00000;0.00000;0.00000;1.07211;0.20549;52.17308;-17.30015;0.00000;0.00000;12.21695;
5/5/2017 11:36:20 PM;53;EIS;39:17:15.198;00:06:27.694;3;1;Pan_5pulse_EISSOC;3.44987;0.00000;-2.32001;;0.00100;6000.00000;0.80011;2.00000;-2.00000;20.00000;10.00000;32.00000;16.00000;3.44759;53.43639;-15.96755;0.79957;0.00000;0.02000;10.00000;3.00000;0.00000;0.00000;0.00000;0.00000;0.00000;1.06863;0.19161;55.77106;-16.63689;0.00000;0.00000;12.21695;
5/5/2017 11:36:33 PM;53;EIS;39:17:27.448;00:06:39.944;3;1;Pan_5pulse_EISSOC;3.44987;0.00000;-2.32001;;0.00100;6000.00000;0.60000;2.00000;-2.00000;20.00000;10.00000;33.00000;16.00000;3.44149;57.03486;-15.75044;0.59904;0.00000;0.02000;10.00000;3.00000;0.00000;0.00000;0.00000;0.00000;0.00000;1.06080;0.17928;59.16969;-15.43774;0.00000;0.00000;12.20574;
5/5/2017 11:36:44 PM;53;EIS;39:17:38.535;00:06:51.031;3;1;Pan_5pulse_EISSOC;3.44987;0.00000;-2.32001;;0.00100;6000.00000;0.44994;2.00000;-2.00000;20.00000;10.00000;34.00000;16.00000;3.44145;60.23757;-14.94369;0.44964;0.00000;0.02000;10.00000;3.00000;0.00000;0.00000;0.00000;0.00000;0.00000;1.04921;0.16905;62.06350;-13.93262;0.00000;0.00000;12.21695;
5/5/2017 11:36:54 PM;53;EIS;39:17:49.147;00:07:01.643;3;1;Pan_5pulse_EISSOC;3.44987;0.00000;-2.32001;;0.00100;6000.00000;0.33740;2.00000;-2.00000;20.00000;10.00000;35.00000;16.00000;3.44717;62.98963;-13.78267;0.33723;0.00000;0.02000;10.00000;3.00000;0.00000;0.00000;0.00000;0.00000;0.00000;1.03882;0.16111;64.47988;-12.34229;0.00000;0.00000;12.20574;
5/5/2017 11:37:09 PM;53;EIS;39:18:03.479;00:07:15.975;3;1;Pan_5pulse_EISSOC;3.44987;0.00000;-2.32001;;0.00100;6000.00000;0.25302;2.00000;-2.00000;20.00000;10.00000;36.00000;16.00000;3.44681;65.74840;-12.44465;0.25270;0.00000;0.02000;10.00000;3.00000;0.00000;0.00000;0.00000;0.00000;0.00000;1.03810;0.15514;66.91578;-10.71797;0.00000;0.00000;12.20574;
5/5/2017 11:37:27 PM;53;EIS;39:18:21.673;00:07:34.169;3;1;Pan_5pulse_EISSOC;3.44987;0.00000;-2.32001;;0.00100;6000.00000;0.18974;2.00000;-2.00000;20.00000;10.00000;37.00000;16.00000;3.44739;67.89257;-11.14864;0.18978;0.00000;0.02000;10.00000;3.00000;0.00000;0.00000;0.00000;0.00000;0.00000;1.02811;0.14943;68.80184;-9.32532;0.00000;0.00000;12.20574;
5/5/2017 11:37:50 PM;53;EIS;39:18:44.555;00:07:57.051;3;1;Pan_5pulse_EISSOC;3.44987;0.00000;-2.32001;;0.00100;6000.00000;0.14228;2.00000;-2.00000;20.00000;10.00000;38.00000;16.00000;3.45183;69.65751;-10.06927;0.14248;0.00000;0.02000;10.00000;3.00000;0.00000;0.00000;0.00000;0.00000;0.00000;1.02311;0.14537;70.38153;-8.22535;0.00000;0.00000;12.20574;
5/5/2017 11:38:20 PM;53;EIS;39:19:14.840;00:08:27.336;3;1;Pan_5pulse_EISSOC;3.44987;0.00000;-2.32001;;0.00100;6000.00000;0.10670;2.00000;-2.00000;20.00000;10.00000;39.00000;16.00000;3.44787;71.13755;-9.22291;0.10678;0.00000;0.02000;10.00000;3.00000;0.00000;0.00000;0.00000;0.00000;0.00000;1.01867;0.14201;71.73293;-7.38714;0.00000;0.00000;12.21695;
5/5/2017 11:38:59 PM;53;EIS;39:19:54.029;00:09:06.525;3;1;Pan_5pulse_EISSOC;3.44987;0.00000;-2.32001;;0.00100;6000.00000;0.08001;2.00000;-2.00000;20.00000;10.00000;40.00000;16.00000;3.45053;72.29382;-8.70321;0.07999;0.00000;0.02000;10.00000;3.00000;0.00000;0.00000;0.00000;0.00000;0.00000;1.01532;0.13944;72.81581;-6.86461;0.00000;0.00000;12.21695;
5/5/2017 11:39:51 PM;53;EIS;39:20:46.191;00:09:58.687;3;1;Pan_5pulse_EISSOC;3.44987;0.00000;-2.32001;;0.00100;6000.00000;0.06000;2.00000;-2.00000;20.00000;10.00000;41.00000;16.00000;3.45031;73.40779;-8.51114;0.05994;0.00000;0.02000;10.00000;3.00000;0.00000;0.00000;0.00000;0.00000;0.00000;1.01500;0.13735;73.89955;-6.61353;0.00000;0.00000;12.21695;
5/5/2017 11:41:00 PM;53;EIS;39:21:54.852;00:11:07.348;3;1;Pan_5pulse_EISSOC;3.44987;0.00000;-2.32001;;0.00100;6000.00000;0.04499;2.00000;-2.00000;20.00000;10.00000;42.00000;16.00000;3.45118;74.38684;-8.69694;0.04507;0.00000;0.02000;10.00000;3.00000;0.00000;0.00000;0.00000;0.00000;0.00000;1.01332;0.13530;74.89352;-6.66846;0.00000;0.00000;12.20574;
5/5/2017 11:42:31 PM;53;EIS;39:23:25.659;00:12:38.155;3;1;Pan_5pulse_EISSOC;3.44987;0.00000;-2.32001;;0.00100;6000.00000;0.03374;2.00000;-2.00000;20.00000;10.00000;43.00000;16.00000;3.45062;75.43585;-9.19393;0.03377;0.00000;0.02000;10.00000;3.00000;0.00000;0.00000;0.00000;0.00000;0.00000;1.01455;0.13350;75.99405;-6.94879;0.00000;0.00000;12.20574;
5/5/2017 11:44:32 PM;53;EIS;39:25:26.640;00:14:39.136;3;1;Pan_5pulse_EISSOC;3.44987;0.00000;-2.32001;;0.00100;6000.00000;0.02530;2.00000;-2.00000;20.00000;10.00000;44.00000;16.00000;3.45141;76.57398;-10.03012;0.02531;0.00000;0.02000;10.00000;3.00000;0.00000;0.00000;0.00000;0.00000;0.00000;1.01697;0.13168;77.22809;-7.46246;0.00000;0.00000;12.00399;
5/5/2017 11:47:12 PM;53;EIS;39:28:06.900;00:17:19.396;3;1;Pan_5pulse_EISSOC;3.44987;0.00000;-2.32001;;0.00100;6000.00000;0.01897;2.00000;-2.00000;20.00000;10.00000;45.00000;16.00000;3.45147;77.82553;-11.23641;0.01896;0.00000;0.02000;10.00000;3.00000;0.00000;0.00000;0.00000;0.00000;0.00000;1.01763;0.12942;78.63250;-8.21556;0.00000;0.00000;12.00399;
5/5/2017 11:50:45 PM;53;EIS;39:31:40.208;00:20:52.704;3;1;Pan_5pulse_EISSOC;3.44987;0.00000;-2.32001;;0.00100;6000.00000;0.01423;2.00000;-2.00000;20.00000;10.00000;46.00000;16.00000;3.45165;79.27530;-12.81039;0.01422;0.00000;0.02000;10.00000;3.00000;0.00000;0.00000;0.00000;0.00000;0.00000;1.02134;0.12718;80.30367;-9.17929;0.00000;0.00000;12.00399;
5/5/2017 11:55:29 PM;53;EIS;39:36:24.116;00:25:36.612;3;1;Pan_5pulse_EISSOC;3.44987;0.00000;-2.32001;;0.00100;6000.00000;0.01067;2.00000;-2.00000;20.00000;10.00000;47.00000;16.00000;3.45173;81.01020;-14.78445;0.01065;0.00000;0.02000;10.00000;3.00000;0.00000;0.00000;0.00000;0.00000;0.00000;1.02531;0.12451;82.34824;-10.34272;0.00000;0.00000;12.00399;
5/6/2017 12:01:46 AM;53;EIS;39:42:41.345;00:31:53.841;3;1;Pan_5pulse_EISSOC;3.44987;0.00000;-2.32001;;0.00100;6000.00000;0.00800;2.00000;-2.00000;20.00000;10.00000;48.00000;16.00000;3.45221;83.10866;-17.09518;0.00800;0.00000;0.02000;10.00000;3.00000;0.00000;0.00000;0.00000;0.00000;0.00000;1.03059;0.12146;84.84866;-11.62343;0.00000;0.00000;12.00399;
5/6/2017 12:10:09 AM;53;EIS;39:51:03.864;00:40:16.360;3;1;Pan_5pulse_EISSOC;3.45051;0.00000;-2.32001;;0.00100;6000.00000;0.00600;2.00000;-2.00000;20.00000;10.00000;49.00000;16.00000;3.45208;85.59162;-19.88305;0.00600;0.00000;0.02000;10.00000;3.00000;0.00000;0.00000;0.00000;0.00000;0.00000;1.03547;0.11784;87.87071;-13.07793;0.00000;0.00000;12.00399;
5/6/2017 12:21:19 AM;53;EIS;40:02:13.915;00:51:26.411;3;1;Pan_5pulse_EISSOC;3.45051;0.00000;-2.32001;;0.00100;6000.00000;0.00450;2.00000;-2.00000;20.00000;10.00000;50.00000;16.00000;3.45222;88.47377;-23.05827;0.00449;0.00000;0.02000;10.00000;3.00000;0.00000;0.00000;0.00000;0.00000;0.00000;1.04069;0.11383;91.42917;-14.60763;0.00000;0.00000;12.20574;
5/6/2017 12:36:11 AM;53;EIS;40:17:05.488;01:06:17.984;3;1;Pan_5pulse_EISSOC;3.45051;0.00000;-2.32001;;0.00100;6000.00000;0.00337;2.00000;-2.00000;20.00000;10.00000;51.00000;16.00000;3.45251;91.80802;-26.44975;0.00338;0.00000;0.02000;10.00000;3.00000;0.00000;0.00000;0.00000;0.00000;0.00000;1.04500;0.10938;95.54215;-16.07161;0.00000;0.00000;11.99278;
5/6/2017 12:55:58 AM;53;EIS;40:36:52.584;01:26:05.080;3;1;Pan_5pulse_EISSOC;3.45051;0.00000;-2.32001;;0.00100;6000.00000;0.00253;2.00000;-2.00000;20.00000;10.00000;52.00000;16.00000;3.45272;95.42582;-30.49675;0.00253;0.00000;0.02000;10.00000;3.00000;0.00000;0.00000;0.00000;0.00000;0.00000;1.04827;0.10464;100.18053;-17.72315;0.00000;0.00000;11.99278;
5/6/2017 1:22:22 AM;53;EIS;41:03:17.313;01:52:29.809;3;1;Pan_5pulse_EISSOC;3.45116;0.00000;-2.32001;;0.00100;6000.00000;0.00190;2.00000;-2.00000;20.00000;10.00000;53.00000;16.00000;3.45303;99.41915;-35.24718;0.00190;0.00000;0.02000;10.00000;3.00000;0.00000;0.00000;0.00000;0.00000;0.00000;1.05283;0.09981;105.48237;-19.52100;0.00000;0.00000;11.99278;
5/6/2017 1:57:32 AM;53;EIS;41:38:26.917;02:27:39.413;3;1;Pan_5pulse_EISSOC;3.45116;0.00000;-2.32001;;0.00100;6000.00000;0.00142;2.00000;-2.00000;20.00000;10.00000;54.00000;16.00000;3.45329;103.25456;-40.87750;0.00142;0.00000;0.02000;10.00000;3.00000;0.00000;0.00000;0.00000;0.00000;0.00000;1.05283;0.09482;111.05167;-21.59814;0.00000;0.00000;11.98157;

File: 10degC/EIS/3576_EIS00012.csv


Measurement ID;3576
Battery name;NCR18650PF_SN002
Battery Name;NCR
Circuit;Circ006
Program;418 - Pan_5pulse_EISSOC
Start Time;5/4/2017 8:18:56 AM
End Time;5/6/2017 11:56:52 AM
Test section;EIS00012
Comment;10degC EIS vs SOC 6kHz to 1mHz
OrderNo;
Producer; Panasonic
Type; NCR
Nominal Voltage; 3.7
Nominal Current; 0
Nominal Capacity; 2.9
Cells; 1
Maximum Voltage; 4.25
Gassing Voltage; 4.3
Break Voltage; 0
Charge Factor; 0
Impedance; 0
Cold Cranking Current; 15
Energy Density; 0
Comment;



Time Stamp;Step;Status;Prog Time;Step Time;Cycle;Cycle Level;Procedure;Voltage;Current;AhAccu;Energy;StartFreq;EndFreq;SetFreq;AAcMax;VAcMin;VAcMax;mvIdeal;Go;Status;U1;Zreal1;Zimg1;ActFreq;EisError;AACStart;MinIntervalTime;CountOfPeriods;UIdeal;AStart;MinDuration;MinPeriods;RemTime;VRelativ;AAmplitude;Betrag;Phase;ChamberT;ChamberSP;Temp45;
;;;;;;;;[V];[A];[Ah];[Wh];[EIS];[EIS];[EIS];[EIS];[EIS];[EIS];[EIS];[EIS];[EIS];[EIS];[EIS];[EIS];[EIS];[EIS];[EIS];[EIS];[EIS];[EIS];[EIS];[EIS];[EIS];[EIS];[EIS];[EIS];[EIS];[EIS];[ChamberT];[ChamberSP];[C1];
5/6/2017 3:10:17 AM;53;EIS;42:51:11.370;00:00:21.739;4;1;Pan_5pulse_EISSOC;3.38167;0.00000;-2.46502;;0.00100;6000.00000;6000.00000;2.00000;-2.00000;20.00000;10.00000;1.00000;16.00000;3.38411;23.38345;8.28744;6000.00000;0.00000;0.02000;10.00000;3.00000;0.00000;0.00000;0.00000;0.00000;0.00000;0.99714;0.40193;24.80862;19.51509;0.00000;0.00000;12.19453;
5/6/2017 3:10:27 AM;53;EIS;42:51:22.128;00:00:32.497;4;1;Pan_5pulse_EISSOC;3.38167;0.00000;-2.46502;;0.00100;6000.00000;4499.36526;2.00000;-2.00000;20.00000;10.00000;2.00000;16.00000;3.38211;23.09861;6.14277;4571.42871;0.00000;0.02000;10.00000;3.00000;0.00000;0.00000;0.00000;0.00000;0.00000;0.96205;0.40251;23.90145;14.89236;0.00000;0.00000;12.19453;
5/6/2017 3:10:38 AM;53;EIS;42:51:32.980;00:00:43.349;4;1;Pan_5pulse_EISSOC;3.38167;0.00000;-2.46502;;0.00100;6000.00000;3374.04795;2.00000;-2.00000;20.00000;10.00000;3.00000;16.00000;3.38556;22.97055;4.23555;3428.57153;0.00000;0.02000;10.00000;3.00000;0.00000;0.00000;0.00000;0.00000;0.00000;0.97630;0.41798;23.35778;10.44746;0.00000;0.00000;12.19453;
5/6/2017 3:10:49 AM;53;EIS;42:51:43.742;00:00:54.111;4;1;Pan_5pulse_EISSOC;3.38167;0.00000;-2.46502;;0.00100;6000.00000;2530.17902;2.00000;-2.00000;20.00000;10.00000;4.00000;16.00000;3.38499;23.01790;2.57086;2526.31567;0.00000;0.02000;10.00000;3.00000;0.00000;0.00000;0.00000;0.00000;0.00000;0.97630;0.42782;23.16103;6.37294;0.00000;0.00000;12.19453;
5/6/2017 3:11:00 AM;53;EIS;42:51:54.684;00:01:05.053;4;1;Pan_5pulse_EISSOC;3.38167;0.00000;-2.46502;;0.00100;6000.00000;1897.36660;2.00000;-2.00000;20.00000;10.00000;5.00000;16.00000;3.38023;23.21233;1.27633;1882.35291;0.00000;0.02000;10.00000;3.00000;0.00000;0.00000;0.00000;0.00000;0.00000;1.00333;0.43159;23.24739;3.14724;0.00000;0.00000;12.19453;
5/6/2017 3:11:11 AM;53;EIS;42:52:05.660;00:01:16.029;4;1;Pan_5pulse_EISSOC;3.38167;0.00000;-2.46502;;0.00100;6000.00000;1422.82422;2.00000;-2.00000;20.00000;10.00000;6.00000;16.00000;3.38372;23.49168;0.30213;1432.83582;0.00000;0.02000;10.00000;3.00000;0.00000;0.00000;0.00000;0.00000;0.00000;1.01033;0.43004;23.49362;0.73685;0.00000;0.00000;12.20574;
5/6/2017 3:11:22 AM;53;EIS;42:52:16.650;00:01:27.019;4;1;Pan_5pulse_EISSOC;3.38167;0.00000;-2.46502;;0.00100;6000.00000;1066.96765;2.00000;-2.00000;20.00000;10.00000;7.00000;16.00000;3.38534;23.87325;-0.55212;1066.66663;0.00000;0.02000;10.00000;3.00000;0.00000;0.00000;0.00000;0.00000;0.00000;1.01621;0.42556;23.87963;-1.32484;0.00000;0.00000;12.19453;
5/6/2017 3:11:33 AM;53;EIS;42:52:27.746;00:01:38.115;4;1;Pan_5pulse_EISSOC;3.38167;0.00000;-2.46502;;0.00100;6000.00000;800.11286;2.00000;-2.00000;20.00000;10.00000;8.00000;16.00000;3.37633;24.31234;-1.22926;800.00000;0.00000;0.02000;10.00000;3.00000;0.00000;0.00000;0.00000;0.00000;0.00000;1.01937;0.41875;24.34339;-2.89448;0.00000;0.00000;12.20574;
5/6/2017 3:11:44 AM;53;EIS;42:52:39.045;00:01:49.414;4;1;Pan_5pulse_EISSOC;3.38232;0.00000;-2.46502;;0.00100;6000.00000;600.00000;2.00000;-2.00000;20.00000;10.00000;9.00000;16.00000;3.38382;24.80260;-1.78609;600.00000;0.00000;0.02000;10.00000;3.00000;0.00000;0.00000;0.00000;0.00000;0.00000;1.02135;0.41073;24.86683;-4.11888;0.00000;0.00000;12.19453;
5/6/2017 3:11:56 AM;53;EIS;42:52:50.499;00:02:00.868;4;1;Pan_5pulse_EISSOC;3.38167;0.00000;-2.46502;;0.00100;6000.00000;449.93653;2.00000;-2.00000;20.00000;10.00000;10.00000;16.00000;3.38384;25.33840;-2.24728;450.70422;0.00000;0.02000;10.00000;3.00000;0.00000;0.00000;0.00000;0.00000;0.00000;1.02291;0.40212;25.43786;-5.06833;0.00000;0.00000;12.19453;
5/6/2017 3:12:07 AM;53;EIS;42:53:02.137;00:02:12.506;4;1;Pan_5pulse_EISSOC;3.38232;0.00000;-2.46502;;0.00100;6000.00000;337.40480;2.00000;-2.00000;20.00000;10.00000;11.00000;16.00000;3.38385;25.92118;-2.64358;336.84210;0.00000;0.02000;10.00000;3.00000;0.00000;0.00000;0.00000;0.00000;0.00000;1.02409;0.39304;26.05563;-5.82320;0.00000;0.00000;12.20574;
5/6/2017 3:12:19 AM;53;EIS;42:53:14.115;00:02:24.484;4;1;Pan_5pulse_EISSOC;3.38232;0.00000;-2.46502;;0.00100;6000.00000;253.01790;2.00000;-2.00000;20.00000;10.00000;12.00000;16.00000;3.38390;26.52580;-2.97988;253.29816;0.00000;0.02000;10.00000;3.00000;0.00000;0.00000;0.00000;0.00000;0.00000;1.02437;0.38377;26.69265;-6.40967;0.00000;0.00000;12.40748;
5/6/2017 3:12:32 AM;53;EIS;42:53:26.536;00:02:36.905;4;1;Pan_5pulse_EISSOC;3.38232;0.00000;-2.46502;;0.00100;6000.00000;189.73666;2.00000;-2.00000;20.00000;10.00000;13.00000;16.00000;3.39095;27.16611;-3.27927;189.72333;0.00000;0.02000;10.00000;3.00000;0.00000;0.00000;0.00000;0.00000;0.00000;1.02595;0.37493;27.36332;-6.88298;0.00000;0.00000;12.39628;
5/6/2017 3:12:44 AM;53;EIS;42:53:38.488;00:02:48.857;4;1;Pan_5pulse_EISSOC;3.38232;0.00000;-2.46502;;0.00100;6000.00000;142.28242;2.00000;-2.00000;20.00000;10.00000;14.00000;16.00000;3.39381;27.83099;-3.55407;142.43323;0.00000;0.02000;10.00000;3.00000;0.00000;0.00000;0.00000;0.00000;0.00000;1.02477;0.36525;28.05700;-7.27740;0.00000;0.00000;12.19453;
5/6/2017 3:12:56 AM;53;EIS;42:53:50.648;00:03:01.017;4;1;Pan_5pulse_EISSOC;3.38232;0.00000;-2.46502;;0.00100;6000.00000;106.69676;2.00000;-2.00000;20.00000;10.00000;15.00000;16.00000;3.37381;28.53477;-3.81272;106.66666;0.00000;0.02000;10.00000;3.00000;0.00000;0.00000;0.00000;0.00000;0.00000;1.02571;0.35629;28.78836;-7.61060;0.00000;0.00000;12.19453;
5/6/2017 3:13:08 AM;53;EIS;42:54:02.447;00:03:12.816;4;1;Pan_5pulse_EISSOC;3.38232;0.00000;-2.46502;;0.00100;6000.00000;80.01129;2.00000;-2.00000;20.00000;10.00000;16.00000;16.00000;3.38400;29.27420;-4.06235;80.00000;0.00000;0.02000;10.00000;3.00000;0.00000;0.00000;0.00000;0.00000;0.00000;1.02676;0.34741;29.55472;-7.90043;0.00000;0.00000;12.19453;
5/6/2017 3:13:20 AM;53;EIS;42:54:14.490;00:03:24.859;4;1;Pan_5pulse_EISSOC;3.38232;0.00000;-2.46502;;0.00100;6000.00000;60.00000;2.00000;-2.00000;20.00000;10.00000;17.00000;16.00000;3.38957;30.04183;-4.31040;60.00000;0.00000;0.02000;10.00000;3.00000;0.00000;0.00000;0.00000;0.00000;0.00000;1.02738;0.33852;30.34948;-8.16507;0.00000;0.00000;12.19453;
5/6/2017 3:13:31 AM;53;EIS;42:54:26.027;00:03:36.396;4;1;Pan_5pulse_EISSOC;3.38232;0.00000;-2.46502;;0.00100;6000.00000;44.99365;2.00000;-2.00000;20.00000;10.00000;18.00000;16.00000;3.37987;30.85043;-4.54983;44.94382;0.00000;0.02000;10.00000;3.00000;0.00000;0.00000;0.00000;0.00000;0.00000;1.02741;0.32947;31.18413;-8.38951;0.00000;0.00000;12.20574;
5/6/2017 3:13:43 AM;53;EIS;42:54:37.898;00:03:48.267;4;1;Pan_5pulse_EISSOC;3.38232;0.00000;-2.46502;;0.00100;6000.00000;33.74048;2.00000;-2.00000;20.00000;10.00000;19.00000;16.00000;3.38405;31.67287;-4.78600;33.70787;0.00000;0.02000;10.00000;3.00000;0.00000;0.00000;0.00000;0.00000;0.00000;1.02689;0.32058;32.03243;-8.59280;0.00000;0.00000;12.40748;
5/6/2017 3:13:56 AM;53;EIS;42:54:50.473;00:04:00.842;4;1;Pan_5pulse_EISSOC;3.38232;0.00000;-2.46502;;0.00100;6000.00000;25.30179;2.00000;-2.00000;20.00000;10.00000;20.00000;16.00000;3.37920;32.49832;-5.02809;25.31646;0.00000;0.02000;10.00000;3.00000;0.00000;0.00000;0.00000;0.00000;0.00000;1.02612;0.31203;32.88499;-8.79498;0.00000;0.00000;12.40748;
5/6/2017 3:14:08 AM;53;EIS;42:55:02.610;00:04:12.979;4;1;Pan_5pulse_EISSOC;3.38232;0.00000;-2.46502;;0.00100;6000.00000;18.97367;2.00000;-2.00000;20.00000;10.00000;21.00000;16.00000;3.37572;33.31323;-5.30569;18.98734;0.00000;0.02000;10.00000;3.00000;0.00000;0.00000;0.00000;0.00000;0.00000;1.02653;0.30431;33.73309;-9.04931;0.00000;0.00000;12.19453;
5/6/2017 3:14:20 AM;53;EIS;42:55:15.002;00:04:25.371;4;1;Pan_5pulse_EISSOC;3.38232;0.00000;-2.46502;;0.00100;6000.00000;14.22824;2.00000;-2.00000;20.00000;10.00000;22.00000;16.00000;3.38910;34.10827;-5.66685;14.21801;0.00000;0.02000;10.00000;3.00000;0.00000;0.00000;0.00000;0.00000;0.00000;1.02473;0.29637;34.57582;-9.43312;0.00000;0.00000;12.19453;
5/6/2017 3:14:32 AM;53;EIS;42:55:26.643;00:04:37.012;4;1;Pan_5pulse_EISSOC;3.38232;0.00000;-2.46502;;0.00100;6000.00000;10.66968;2.00000;-2.00000;20.00000;10.00000;23.00000;16.00000;3.37451;34.88109;-6.15231;10.67616;0.00000;0.02000;10.00000;3.00000;0.00000;0.00000;0.00000;0.00000;0.00000;1.02453;0.28926;35.41950;-10.00293;0.00000;0.00000;12.19453;
5/6/2017 3:14:44 AM;53;EIS;42:55:39.107;00:04:49.476;4;1;Pan_5pulse_EISSOC;3.38232;0.00000;-2.46502;;0.00100;6000.00000;8.00113;2.00000;-2.00000;20.00000;10.00000;24.00000;16.00000;3.39036;35.67594;-6.84350;8.00000;0.00000;0.02000;10.00000;3.00000;0.00000;0.00000;0.00000;0.00000;0.00000;1.02595;0.28242;36.32638;-10.85880;0.00000;0.00000;12.19453;
5/6/2017 3:14:57 AM;53;EIS;42:55:51.972;00:05:02.341;4;1;Pan_5pulse_EISSOC;3.38232;0.00000;-2.46502;;0.00100;6000.00000;6.00000;2.00000;-2.00000;20.00000;10.00000;25.00000;16.00000;3.37930;36.49608;-7.77560;6.00000;0.00000;0.02000;10.00000;3.00000;0.00000;0.00000;0.00000;0.00000;0.00000;1.02677;0.27516;37.31520;-12.02721;0.00000;0.00000;12.20574;
5/6/2017 3:15:09 AM;53;EIS;42:56:03.807;00:05:14.176;4;1;Pan_5pulse_EISSOC;3.38232;0.00000;-2.46502;;0.00100;6000.00000;4.49937;2.00000;-2.00000;20.00000;10.00000;26.00000;16.00000;3.38990;37.43705;-9.02865;4.50450;0.00000;0.02000;10.00000;3.00000;0.00000;0.00000;0.00000;0.00000;0.00000;1.03238;0.26808;38.51038;-13.55904;0.00000;0.00000;12.20574;
5/6/2017 3:15:21 AM;53;EIS;42:56:15.976;00:05:26.345;4;1;Pan_5pulse_EISSOC;3.38232;0.00000;-2.46502;;0.00100;6000.00000;3.37405;2.00000;-2.00000;20.00000;10.00000;27.00000;16.00000;3.38411;38.58253;-10.66565;3.37079;0.00000;0.02000;10.00000;3.00000;0.00000;0.00000;0.00000;0.00000;0.00000;1.03944;0.25967;40.02958;-15.45278;0.00000;0.00000;12.19453;
5/6/2017 3:15:33 AM;53;EIS;42:56:27.505;00:05:37.874;4;1;Pan_5pulse_EISSOC;3.38232;0.00000;-2.46502;;0.00100;6000.00000;2.53018;2.00000;-2.00000;20.00000;10.00000;28.00000;16.00000;3.37969;40.02384;-12.71163;2.53378;0.00000;0.02000;10.00000;3.00000;0.00000;0.00000;0.00000;0.00000;0.00000;1.03944;0.24982;41.99397;-17.61992;0.00000;0.00000;12.40748;
5/6/2017 3:15:45 AM;53;EIS;42:56:39.562;00:05:49.931;4;1;Pan_5pulse_EISSOC;3.38232;0.00000;-2.46502;;0.00100;6000.00000;1.89737;2.00000;-2.00000;20.00000;10.00000;29.00000;16.00000;3.38063;41.87699;-15.19560;1.89873;0.00000;0.02000;10.00000;3.00000;0.00000;0.00000;0.00000;0.00000;0.00000;1.06090;0.23814;44.54872;-19.94395;0.00000;0.00000;12.39628;
5/6/2017 3:15:56 AM;53;EIS;42:56:51.060;00:06:01.429;4;1;Pan_5pulse_EISSOC;3.38232;0.00000;-2.46502;;0.00100;6000.00000;1.42282;2.00000;-2.00000;20.00000;10.00000;30.00000;16.00000;3.38378;44.34896;-18.12731;1.42045;0.00000;0.02000;10.00000;3.00000;0.00000;0.00000;0.00000;0.00000;0.00000;1.07528;0.22443;47.91064;-22.23193;0.00000;0.00000;12.19453;
5/6/2017 3:16:09 AM;53;EIS;42:57:03.345;00:06:13.714;4;1;Pan_5pulse_EISSOC;3.38232;0.00000;-2.46502;;0.00100;6000.00000;1.06697;2.00000;-2.00000;20.00000;10.00000;31.00000;16.00000;3.38388;47.61614;-21.30971;1.06838;0.00000;0.02000;10.00000;3.00000;0.00000;0.00000;0.00000;0.00000;0.00000;1.08886;0.20872;52.16704;-24.11000;0.00000;0.00000;12.19453;
5/6/2017 3:16:21 AM;53;EIS;42:57:16.111;00:06:26.480;4;1;Pan_5pulse_EISSOC;3.38232;0.00000;-2.46502;;0.00100;6000.00000;0.80011;2.00000;-2.00000;20.00000;10.00000;32.00000;16.00000;3.38181;51.81792;-24.60138;0.79957;0.00000;0.02000;10.00000;3.00000;0.00000;0.00000;0.00000;0.00000;0.00000;1.09930;0.19165;57.36135;-25.39677;0.00000;0.00000;12.19453;
5/6/2017 3:16:33 AM;53;EIS;42:57:27.889;00:06:38.258;4;1;Pan_5pulse_EISSOC;3.38167;0.00000;-2.46502;;0.00100;6000.00000;0.60000;2.00000;-2.00000;20.00000;10.00000;33.00000;16.00000;3.38364;56.92397;-27.61389;0.59904;0.00000;0.02000;10.00000;3.00000;0.00000;0.00000;0.00000;0.00000;0.00000;1.10286;0.17431;63.26820;-25.87808;0.00000;0.00000;12.19453;
5/6/2017 3:16:45 AM;53;EIS;42:57:39.392;00:06:49.761;4;1;Pan_5pulse_EISSOC;3.38232;0.00000;-2.46502;;0.00100;6000.00000;0.44994;2.00000;-2.00000;20.00000;10.00000;34.00000;16.00000;3.37407;62.69275;-29.90508;0.44964;0.00000;0.02000;10.00000;3.00000;0.00000;0.00000;0.00000;0.00000;0.00000;1.09816;0.15810;69.46003;-25.50162;0.00000;0.00000;12.39628;
5/6/2017 3:16:55 AM;53;EIS;42:57:49.900;00:07:00.269;4;1;Pan_5pulse_EISSOC;3.38167;0.00000;-2.46502;;0.00100;6000.00000;0.33740;2.00000;-2.00000;20.00000;10.00000;35.00000;16.00000;3.37311;68.89218;-31.20793;0.33723;0.00000;0.02000;10.00000;3.00000;0.00000;0.00000;0.00000;0.00000;0.00000;1.08864;0.14394;75.63113;-24.37037;0.00000;0.00000;12.19453;
5/6/2017 3:17:09 AM;53;EIS;42:58:03.774;00:07:14.143;4;1;Pan_5pulse_EISSOC;3.38167;0.00000;-2.46502;;0.00100;6000.00000;0.25302;2.00000;-2.00000;20.00000;10.00000;36.00000;16.00000;3.37923;76.49434;-31.28074;0.25270;0.00000;0.02000;10.00000;3.00000;0.00000;0.00000;0.00000;0.00000;0.00000;1.09297;0.13225;82.64303;-22.24107;0.00000;0.00000;12.39628;
5/6/2017 3:17:27 AM;53;EIS;42:58:21.968;00:07:32.337;4;1;Pan_5pulse_EISSOC;3.38232;0.00000;-2.46502;;0.00100;6000.00000;0.18974;2.00000;-2.00000;20.00000;10.00000;37.00000;16.00000;3.38386;83.41542;-30.30436;0.18978;0.00000;0.02000;10.00000;3.00000;0.00000;0.00000;0.00000;0.00000;0.00000;1.07394;0.12101;88.74957;-19.96580;0.00000;0.00000;12.19453;
5/6/2017 3:17:51 AM;53;EIS;42:58:45.699;00:07:56.068;4;1;Pan_5pulse_EISSOC;3.38232;0.00000;-2.46502;;0.00100;6000.00000;0.14228;2.00000;-2.00000;20.00000;10.00000;38.00000;16.00000;3.37641;89.89040;-28.63118;0.14248;0.00000;0.02000;10.00000;3.00000;0.00000;0.00000;0.00000;0.00000;0.00000;1.06307;0.11268;94.33996;-17.66731;0.00000;0.00000;12.19453;
5/6/2017 3:18:22 AM;53;EIS;42:59:16.477;00:08:26.846;4;1;Pan_5pulse_EISSOC;3.38232;0.00000;-2.46502;;0.00100;6000.00000;0.10670;2.00000;-2.00000;20.00000;10.00000;39.00000;16.00000;3.38087;95.49570;-26.57222;0.10678;0.00000;0.02000;10.00000;3.00000;0.00000;0.00000;0.00000;0.00000;0.00000;1.05056;0.10599;99.12372;-15.54953;0.00000;0.00000;12.19453;
5/6/2017 3:19:01 AM;53;EIS;42:59:55.665;00:09:06.034;4;1;Pan_5pulse_EISSOC;3.38167;0.00000;-2.46502;;0.00100;6000.00000;0.08001;2.00000;-2.00000;20.00000;10.00000;40.00000;16.00000;3.37912;100.32301;-24.57289;0.07999;0.00000;0.02000;10.00000;3.00000;0.00000;0.00000;0.00000;0.00000;0.00000;1.04185;0.10087;103.28860;-13.76293;0.00000;0.00000;12.20574;
5/6/2017 3:19:53 AM;53;EIS;43:00:47.830;00:09:58.199;4;1;Pan_5pulse_EISSOC;3.38167;0.00000;-2.46502;;0.00100;6000.00000;0.06000;2.00000;-2.00000;20.00000;10.00000;41.00000;16.00000;3.38035;104.57382;-22.83921;0.05994;0.00000;0.02000;10.00000;3.00000;0.00000;0.00000;0.00000;0.00000;0.00000;1.03673;0.09686;107.03884;-12.32010;0.00000;0.00000;12.19453;
5/6/2017 3:21:02 AM;53;EIS;43:01:56.502;00:11:06.871;4;1;Pan_5pulse_EISSOC;3.38167;0.00000;-2.46502;;0.00100;6000.00000;0.04499;2.00000;-2.00000;20.00000;10.00000;42.00000;16.00000;3.38204;107.95493;-21.64140;0.04507;0.00000;0.02000;10.00000;3.00000;0.00000;0.00000;0.00000;0.00000;0.00000;1.02833;0.09340;110.10276;-11.33566;0.00000;0.00000;12.40748;
5/6/2017 3:22:33 AM;53;EIS;43:03:27.907;00:12:38.276;4;1;Pan_5pulse_EISSOC;3.38232;0.00000;-2.46502;;0.00100;6000.00000;0.03374;2.00000;-2.00000;20.00000;10.00000;43.00000;16.00000;3.38377;111.04046;-20.95928;0.03377;0.00000;0.02000;10.00000;3.00000;0.00000;0.00000;0.00000;0.00000;0.00000;1.02604;0.09080;113.00122;-10.68902;0.00000;0.00000;12.19453;
5/6/2017 3:24:34 AM;53;EIS;43:05:28.952;00:14:39.321;4;1;Pan_5pulse_EISSOC;3.38232;0.00000;-2.46502;;0.00100;6000.00000;0.02530;2.00000;-2.00000;20.00000;10.00000;44.00000;16.00000;3.38309;113.84977;-20.86700;0.02531;0.00000;0.02000;10.00000;3.00000;0.00000;0.00000;0.00000;0.00000;0.00000;1.02536;0.08859;115.74629;-10.38620;0.00000;0.00000;12.19453;
5/6/2017 3:27:14 AM;53;EIS;43:08:09.213;00:17:19.582;4;1;Pan_5pulse_EISSOC;3.38232;0.00000;-2.46502;;0.00100;6000.00000;0.01897;2.00000;-2.00000;20.00000;10.00000;45.00000;16.00000;3.38391;116.64581;-21.43270;0.01896;0.00000;0.02000;10.00000;3.00000;0.00000;0.00000;0.00000;0.00000;0.00000;1.02377;0.08632;118.59851;-10.41149;0.00000;0.00000;12.19453;
5/6/2017 3:30:48 AM;53;EIS;43:11:42.449;00:20:52.818;4;1;Pan_5pulse_EISSOC;3.38232;0.00000;-2.46502;;0.00100;6000.00000;0.01423;2.00000;-2.00000;20.00000;10.00000;46.00000;16.00000;3.38347;119.56832;-22.65316;0.01422;0.00000;0.02000;10.00000;3.00000;0.00000;0.00000;0.00000;0.00000;0.00000;1.02644;0.08434;121.69531;-10.72798;0.00000;0.00000;12.19453;
5/6/2017 3:35:31 AM;53;EIS;43:16:25.993;00:25:36.362;4;1;Pan_5pulse_EISSOC;3.38232;0.00000;-2.46502;;0.00100;6000.00000;0.01067;2.00000;-2.00000;20.00000;10.00000;47.00000;16.00000;3.38419;122.49985;-24.52005;0.01065;0.00000;0.02000;10.00000;3.00000;0.00000;0.00000;0.00000;0.00000;0.00000;1.02625;0.08215;124.92976;-11.31896;0.00000;0.00000;12.20574;
5/6/2017 3:41:48 AM;53;EIS;43:22:43.073;00:31:53.442;4;1;Pan_5pulse_EISSOC;3.38296;0.00000;-2.46502;;0.00100;6000.00000;0.00800;2.00000;-2.00000;20.00000;10.00000;48.00000;16.00000;3.38410;125.79067;-26.93142;0.00800;0.00000;0.02000;10.00000;3.00000;0.00000;0.00000;0.00000;0.00000;0.00000;1.02982;0.08005;128.64134;-12.08443;0.00000;0.00000;12.20574;
5/6/2017 3:50:11 AM;53;EIS;43:31:05.402;00:40:15.771;4;1;Pan_5pulse_EISSOC;3.38296;0.00000;-2.46502;;0.00100;6000.00000;0.00600;2.00000;-2.00000;20.00000;10.00000;49.00000;16.00000;3.38469;129.62602;-30.06198;0.00600;0.00000;0.02000;10.00000;3.00000;0.00000;0.00000;0.00000;0.00000;0.00000;1.03420;0.07772;133.06625;-13.05683;0.00000;0.00000;12.19453;
5/6/2017 4:01:21 AM;53;EIS;43:42:15.554;00:51:25.923;4;1;Pan_5pulse_EISSOC;3.38296;0.00000;-2.46502;;0.00100;6000.00000;0.00450;2.00000;-2.00000;20.00000;10.00000;50.00000;16.00000;3.38472;133.81517;-33.71661;0.00449;0.00000;0.02000;10.00000;3.00000;0.00000;0.00000;0.00000;0.00000;0.00000;1.03748;0.07518;137.99750;-14.14211;0.00000;0.00000;12.19453;
5/6/2017 4:16:12 AM;53;EIS;43:57:07.170;01:06:17.539;4;1;Pan_5pulse_EISSOC;3.38360;0.00000;-2.46502;;0.00100;6000.00000;0.00337;2.00000;-2.00000;20.00000;10.00000;51.00000;16.00000;3.38505;138.69390;-37.84832;0.00338;0.00000;0.02000;10.00000;3.00000;0.00000;0.00000;0.00000;0.00000;0.00000;1.04170;0.07246;143.76541;-15.26385;0.00000;0.00000;12.40748;
5/6/2017 4:35:59 AM;53;EIS;44:16:53.883;01:26:04.252;4;1;Pan_5pulse_EISSOC;3.38360;0.00000;-2.46502;;0.00100;6000.00000;0.00253;2.00000;-2.00000;20.00000;10.00000;52.00000;16.00000;3.38565;143.67378;-42.66354;0.00253;0.00000;0.02000;10.00000;3.00000;0.00000;0.00000;0.00000;0.00000;0.00000;1.04192;0.06952;149.87439;-16.53864;0.00000;0.00000;12.36265;
5/6/2017 5:02:23 AM;53;EIS;44:43:18.210;01:52:28.579;4;1;Pan_5pulse_EISSOC;3.38425;0.00000;-2.46502;;0.00100;6000.00000;0.00190;2.00000;-2.00000;20.00000;10.00000;53.00000;16.00000;3.38602;149.12006;-48.36336;0.00190;0.00000;0.02000;10.00000;3.00000;0.00000;0.00000;0.00000;0.00000;0.00000;1.04631;0.06674;156.76673;-17.96917;0.00000;0.00000;12.20574;
5/6/2017 5:37:33 AM;53;EIS;45:18:27.751;02:27:38.120;4;1;Pan_5pulse_EISSOC;3.38489;0.00000;-2.46502;;0.00100;6000.00000;0.00142;2.00000;-2.00000;20.00000;10.00000;54.00000;16.00000;3.38644;154.42173;-55.67184;0.00142;0.00000;0.02000;10.00000;3.00000;0.00000;0.00000;0.00000;0.00000;0.00000;1.04631;0.06379;164.15062;-19.82516;0.00000;0.00000;12.40748;
