Repository: fededc88/Panasonic-18650PF-Data

# [Panasonic 18650PF Li-Ion Battery Data](https://data.mendeley.com/datasets/wykht8y7tg/1#folder-df7a873b-ae5f-4a63-ab5c-8f9792b59429)

## Brief

The included tests were performed at the University of Wisconsin-Madison by Dr. Phillip Kollmeyer (phillip.kollmeyer@gmail.com).  If this data is utilized for any purpose, it should be appropriately referenced.

The tests can be used to test Neural Network and Kalman Filter State of Charge algorithms, or to develop battery models, and are intended to be a reference so researchers can compare their algorithm and model performance for a standard data set.

For the tests, a brand new 2.9Ah Panasonic 18650PF cell was tested in an 8 cu.ft. thermal chamber with a 25 amp, 18 volt Digatron Firing Circuits Universal Battery Tester channel.

A series of tests, including HPPC, drive cycles, and impedance spectroscopy, were performed at five different temperatures.  The battery was charged after each test at a 1C rate to 4.2V, 50mA cut off, with battery temperature 12degC or greater).

## Dataset description

A series of tests were performed at five different temperatures, as follows (battery charged after each test at 1C rate to 4.2V, 50mA cut off, with battery temperature 12degC or greater):

1. Cycled at 1C rate at 25degC ten times to break it in (this data is not included)
2. C/20 discharge and charge test
3. Five pulse discharge HPPC test (0.5, 1, 2, 4, 6C) performed at 100, 95, 90, 80, 70..., 30, 25, 20, 15, 10, 5, 0 % SOC.  The logged data file only includes the pulses, and does not include the subsequent discharges between the pulses, refer to the amp-hour data to determine the SOC for each pulse set.  The discharges between pulses are included in another file, with "dis5_10p" in the name, in case this data is needed.
4. EIS test performed from 1mHz to 100, 95, 90, 80, 70..., 30, 25, 20, 15, 10, 5, 0 % SOC.
5. Series of nine drive cycles performed, in following order: Cycle 1, Cycle 2, Cycle 3, Cycle 4, US06, HWFET, UDDS, LA92, Neural Network (NN).  Cycles 1-4 consist of random mix of US06, HWFET, UDDS, LA92, and Neural Network drive cycels.  Neural Network drive cycle consists of combination of portions of US06 and LA92 drive cycle, and was designed to have some additional dynamics which may be useful for training neural networks.  The drive cycle power profile is calculated for an electric Ford F150 truck with a 35kWh battery pack scaled for a single 18650PF cell.
6.  Steps 3 through 5 are repeated for ambient temperatures of 25degC, 10degC, 0degC, -10degC, and -20degC, in that order. For tests with ambient temperature below 10degC, no regen is included in the test.  The drive cycle tests are terminated when voltage first hits 2.5V for 25degC and 10degC and after 2.32Ah (80% DOD), 2.03Ah (70% DOD), and 1.74Ah (60% DOD) have been discharged at 0degC, -10degC, and -20degC respectively.
7. The nine drive cycles are repeated ("-20degC Trise" folder) with a starting chamber temperature of -20degC, which is then allowed to drift upwards such that the battery temperature rises up to 10 or 20degC during the drive cycle.  These tests allow for testing battery models or SOC algorithms with varied temperature drive cycle tests.  The battery ages as more tests are performed though, so these test results may not perfectly compare models developed from earlier tests.
8. Cycles 1 through 3 are repeated ("-20degC Trise with pause" folder) with an ambient temperature starting at -20degC, which is then allowed to drift upwards such that battery temperature rises as high as 25degC.  Each cycle has a 1, 2, or 3 hour pause inserted in the middle.  The cycles and charges are saved in a single contiguous file to allow for evaluation of battery models or SOC algorithms over a contiguous data set with varied temperature.
9.  The nine drive cycles are repeated ("10degC Trise" folder) with a starting ambient temperature of 10degC, similar to that described in step 7.
10. Cycles 1 through 4 are repeated ("10degC Trise with pauses")with a starting ambient temperature of 10degC, similar to that described in step 8.  These cycles include regen power though, since temperature is greater than 10degC.
11. The battery is cycled ten times at 25degC at a rate of 1C ("C20 OCV Test_end_of_tests" folder).  This is followed by two reference capacity tests performed at 1C, which show that the 1C battery capacity has fallen from 2.8Ah to 2.3Ah after the series of tests performed (approximately 110 cycles).

### File naming convention:

The file names begin with the date the test started, and are followed by the time the test started and a descriptive name, such as in the following example:
"03-18-17_02.17 25degC_Cycle_1_Pan18650PF.mat"

* Date: "03-18-18" (March 18th, 2018)
* Time: "02.17" (2:17am)
* Descriptor: "25degC_Cycle_1_Pan18650PF"

The naming convention allows for sorting by date and test time when all the files are placed in one folder.

File: Panasonic 18650PF Data/25degC/EIS/3541_EIS00001.csv


Measurement ID;3541
Battery name;NCR18650PF_SN002
Battery Name;NCR
Circuit;Circ006
Program;418 - Pan_5pulse_EISSOC
Start Time;4/27/2017 8:51:52 AM
End Time;4/29/2017 3:04:43 PM
Test section;EIS00001
Comment;25degC EIS vs SOC 6kHz to 1mHz
OrderNo;
Producer; Panasonic
Type; NCR
Nominal Voltage; 3.7
Nominal Current; 0
Nominal Capacity; 2.9
Cells; 1
Maximum Voltage; 4.25
Gassing Voltage; 4.3
Break Voltage; 0
Charge Factor; 0
Impedance; 0
Cold Cranking Current; 15
Energy Density; 0
Comment;



Time Stamp;Step;Status;Prog Time;Step Time;Cycle;Cycle Level;Procedure;Voltage;Current;AhAccu;Energy;StartFreq;EndFreq;SetFreq;AAcMax;VAcMin;VAcMax;mvIdeal;Go;Status;U1;Zreal1;Zimg1;ActFreq;EisError;AACStart;MinIntervalTime;CountOfPeriods;UIdeal;AStart;MinDuration;MinPeriods;RemTime;VRelativ;AAmplitude;Betrag;Phase;ChamberT;ChamberSP;Temp45;
;;;;;;;;[V];[A];[Ah];[Wh];[EIS];[EIS];[EIS];[EIS];[EIS];[EIS];[EIS];[EIS];[EIS];[EIS];[EIS];[EIS];[EIS];[EIS];[EIS];[EIS];[EIS];[EIS];[EIS];[EIS];[EIS];[EIS];[EIS];[EIS];[EIS];[EIS];[ChamberT];[ChamberSP];[C1];
4/27/2017 8:52:52 AM;37;EIS;00:00:54.166;00:00:21.705;1;1;Pan_5pulse_EISSOC;4.16983;0.00000;0.00000;;0.00100;6000.00000;6000.00000;2.00000;-2.00000;20.00000;10.00000;1.00000;16.00000;4.17327;21.02476;8.97041;6000.00000;0.00000;0.02000;10.00000;3.00000;0.00000;0.00000;0.00000;0.00000;0.00000;0.99519;0.43537;22.85845;23.10598;25.00000;25.00000;26.85486;
4/27/2017 8:53:03 AM;37;EIS;00:01:04.957;00:00:32.496;1;1;Pan_5pulse_EISSOC;4.16983;0.00000;0.00000;;0.00100;6000.00000;4499.36526;2.00000;-2.00000;20.00000;10.00000;2.00000;16.00000;4.17084;20.65174;6.79935;4571.42871;0.00000;0.02000;10.00000;3.00000;0.00000;0.00000;0.00000;0.00000;0.00000;0.94971;0.43680;21.74225;18.22354;25.00000;25.00000;26.85486;
4/27/2017 8:53:14 AM;37;EIS;00:01:15.693;00:00:43.232;1;1;Pan_5pulse_EISSOC;4.16983;0.00000;0.00000;;0.00100;6000.00000;3374.04795;2.00000;-2.00000;20.00000;10.00000;3.00000;16.00000;4.17203;20.43956;4.88958;3428.57153;0.00000;0.02000;10.00000;3.00000;0.00000;0.00000;0.00000;0.00000;0.00000;0.96537;0.45935;21.01627;13.45355;25.00000;25.00000;26.85486;
4/27/2017 8:53:24 AM;37;EIS;00:01:26.490;00:00:54.029;1;1;Pan_5pulse_EISSOC;4.16983;0.00000;0.00000;;0.00100;6000.00000;2530.17902;2.00000;-2.00000;20.00000;10.00000;4.00000;16.00000;4.17517;20.39531;3.24888;2526.31567;0.00000;0.02000;10.00000;3.00000;0.00000;0.00000;0.00000;0.00000;0.00000;0.98191;0.47545;20.65245;9.05090;25.00000;25.00000;26.85486;
4/27/2017 8:53:35 AM;37;EIS;00:01:37.268;00:01:04.807;1;1;Pan_5pulse_EISSOC;4.16983;0.00000;0.00000;;0.00100;6000.00000;1897.36660;2.00000;-2.00000;20.00000;10.00000;5.00000;16.00000;4.17194;20.49084;1.99886;1882.35291;0.00000;0.02000;10.00000;3.00000;0.00000;0.00000;0.00000;0.00000;0.00000;0.99637;0.48395;20.58811;5.57151;25.00000;25.00000;26.85486;
4/27/2017 8:53:46 AM;37;EIS;00:01:48.086;00:01:15.625;1;1;Pan_5pulse_EISSOC;4.16983;0.00000;0.00000;;0.00100;6000.00000;1422.82422;2.00000;-2.00000;20.00000;10.00000;6.00000;16.00000;4.16642;20.66390;1.08063;1432.83582;0.00000;0.02000;10.00000;3.00000;0.00000;0.00000;0.00000;0.00000;0.00000;1.00476;0.48557;20.69214;2.99359;25.00000;25.00000;26.85486;
4/27/2017 8:53:57 AM;37;EIS;00:01:59.017;00:01:26.556;1;1;Pan_5pulse_EISSOC;4.16983;0.00000;0.00000;;0.00100;6000.00000;1066.96765;2.00000;-2.00000;20.00000;10.00000;7.00000;16.00000;4.17189;20.91227;0.29937;1066.66663;0.00000;0.02000;10.00000;3.00000;0.00000;0.00000;0.00000;0.00000;0.00000;1.01046;0.48314;20.91442;0.82017;25.00000;25.00000;26.86607;
4/27/2017 8:54:08 AM;37;EIS;00:02:10.173;00:01:37.712;1;1;Pan_5pulse_EISSOC;4.16983;0.00000;0.00000;;0.00100;6000.00000;800.11286;2.00000;-2.00000;20.00000;10.00000;8.00000;16.00000;4.17958;21.20159;-0.29767;800.00000;0.00000;0.02000;10.00000;3.00000;0.00000;0.00000;0.00000;0.00000;0.00000;1.01376;0.47811;21.20368;-0.80439;25.00000;25.00000;26.86607;
4/27/2017 8:54:20 AM;37;EIS;00:02:21.703;00:01:49.242;1;1;Pan_5pulse_EISSOC;4.16983;0.00000;0.00000;;0.00100;6000.00000;600.00000;2.00000;-2.00000;20.00000;10.00000;9.00000;16.00000;4.17671;21.52233;-0.77206;600.00000;0.00000;0.02000;10.00000;3.00000;0.00000;0.00000;0.00000;0.00000;0.00000;1.01554;0.47155;21.53617;-2.05446;25.00000;25.00000;26.85486;
4/27/2017 8:54:31 AM;37;EIS;00:02:33.198;00:02:00.737;1;1;Pan_5pulse_EISSOC;4.16983;0.00000;0.00000;;0.00100;6000.00000;449.93653;2.00000;-2.00000;20.00000;10.00000;10.00000;16.00000;4.17150;21.86886;-1.14892;450.70422;0.00000;0.02000;10.00000;3.00000;0.00000;0.00000;0.00000;0.00000;0.00000;1.01673;0.46428;21.89902;-3.00738;25.00000;25.00000;26.85486;
4/27/2017 8:54:43 AM;37;EIS;00:02:45.272;00:02:12.811;1;1;Pan_5pulse_EISSOC;4.16983;0.00000;0.00000;;0.00100;6000.00000;337.40480;2.00000;-2.00000;20.00000;10.00000;11.00000;16.00000;4.16498;22.24709;-1.45874;336.84210;0.00000;0.02000;10.00000;3.00000;0.00000;0.00000;0.00000;0.00000;0.00000;1.01789;0.45656;22.29486;-3.75152;25.00000;25.00000;26.85486;
4/27/2017 8:54:55 AM;37;EIS;00:02:57.153;00:02:24.692;1;1;Pan_5pulse_EISSOC;4.16983;0.00000;0.00000;;0.00100;6000.00000;253.01790;2.00000;-2.00000;20.00000;10.00000;12.00000;16.00000;4.17187;22.63798;-1.70488;253.29816;0.00000;0.02000;10.00000;3.00000;0.00000;0.00000;0.00000;0.00000;0.00000;1.01815;0.44848;22.70209;-4.30686;25.00000;25.00000;26.85486;
4/27/2017 8:55:08 AM;37;EIS;00:03:09.879;00:02:37.418;1;1;Pan_5pulse_EISSOC;4.16983;0.00000;0.00000;;0.00100;6000.00000;189.73666;2.00000;-2.00000;20.00000;10.00000;13.00000;16.00000;4.16571;23.04638;-1.90568;189.72333;0.00000;0.02000;10.00000;3.00000;0.00000;0.00000;0.00000;0.00000;0.00000;1.01944;0.44084;23.12503;-4.72698;25.00000;25.00000;26.85486;
4/27/2017 8:55:20 AM;37;EIS;00:03:21.739;00:02:49.278;1;1;Pan_5pulse_EISSOC;4.16983;0.00000;0.00000;;0.00100;6000.00000;142.28242;2.00000;-2.00000;20.00000;10.00000;14.00000;16.00000;4.17184;23.45922;-2.07157;142.43323;0.00000;0.02000;10.00000;3.00000;0.00000;0.00000;0.00000;0.00000;0.00000;1.01784;0.43220;23.55051;-5.04643;25.00000;25.00000;26.85486;
4/27/2017 8:55:32 AM;37;EIS;00:03:33.862;00:03:01.401;1;1;Pan_5pulse_EISSOC;4.16983;0.00000;0.00000;;0.00100;6000.00000;106.69676;2.00000;-2.00000;20.00000;10.00000;15.00000;16.00000;4.17187;23.87453;-2.21082;106.66666;0.00000;0.02000;10.00000;3.00000;0.00000;0.00000;0.00000;0.00000;0.00000;1.01775;0.42448;23.97667;-5.29059;25.00000;25.00000;26.85486;
4/27/2017 8:55:43 AM;37;EIS;00:03:45.467;00:03:13.006;1;1;Pan_5pulse_EISSOC;4.16983;0.00000;0.00000;;0.00100;6000.00000;80.01129;2.00000;-2.00000;20.00000;10.00000;16.00000;16.00000;4.16179;24.28254;-2.34298;80.00000;0.00000;0.02000;10.00000;3.00000;0.00000;0.00000;0.00000;0.00000;0.00000;1.01760;0.41713;24.39531;-5.51131;25.00000;25.00000;26.85486;
4/27/2017 8:55:56 AM;37;EIS;00:03:57.799;00:03:25.338;1;1;Pan_5pulse_EISSOC;4.16983;0.00000;0.00000;;0.00100;6000.00000;60.00000;2.00000;-2.00000;20.00000;10.00000;17.00000;16.00000;4.17546;24.67185;-2.49029;60.00000;0.00000;0.02000;10.00000;3.00000;0.00000;0.00000;0.00000;0.00000;0.00000;1.01694;0.41010;24.79721;-5.76372;25.00000;25.00000;26.64191;
4/27/2017 8:56:07 AM;37;EIS;00:04:09.410;00:03:36.949;1;1;Pan_5pulse_EISSOC;4.16983;0.00000;0.00000;;0.00100;6000.00000;44.99365;2.00000;-2.00000;20.00000;10.00000;18.00000;16.00000;4.16173;25.04759;-2.66773;44.94382;0.00000;0.02000;10.00000;3.00000;0.00000;0.00000;0.00000;0.00000;0.00000;1.01579;0.40326;25.18926;-6.07946;25.00000;25.00000;26.85486;
4/27/2017 8:56:19 AM;37;EIS;00:04:21.201;00:03:48.740;1;1;Pan_5pulse_EISSOC;4.16983;0.00000;0.00000;;0.00100;6000.00000;33.74048;2.00000;-2.00000;20.00000;10.00000;19.00000;16.00000;4.17187;25.40463;-2.90701;33.70787;0.00000;0.02000;10.00000;3.00000;0.00000;0.00000;0.00000;0.00000;0.00000;1.01475;0.39685;25.57041;-6.52787;25.00000;25.00000;26.85486;
4/27/2017 8:56:31 AM;37;EIS;00:04:33.495;00:04:01.034;1;1;Pan_5pulse_EISSOC;4.16983;0.00000;0.00000;;0.00100;6000.00000;25.30179;2.00000;-2.00000;20.00000;10.00000;20.00000;16.00000;4.16590;25.75257;-3.24320;25.31646;0.00000;0.02000;10.00000;3.00000;0.00000;0.00000;0.00000;0.00000;0.00000;1.01461;0.39089;25.95598;-7.17787;25.00000;25.00000;26.85486;
4/27/2017 8:56:44 AM;37;EIS;00:04:45.637;00:04:13.176;1;1;Pan_5pulse_EISSOC;4.16983;0.00000;0.00000;;0.00100;6000.00000;18.97367;2.00000;-2.00000;20.00000;10.00000;21.00000;16.00000;4.16445;26.11233;-3.71810;18.98734;0.00000;0.02000;10.00000;3.00000;0.00000;0.00000;0.00000;0.00000;0.00000;1.01687;0.38553;26.37571;-8.10380;25.00000;25.00000;26.64191;
4/27/2017 8:56:56 AM;37;EIS;00:04:58.019;00:04:25.558;1;1;Pan_5pulse_EISSOC;4.16983;0.00000;0.00000;;0.00100;6000.00000;14.22824;2.00000;-2.00000;20.00000;10.00000;22.00000;16.00000;4.16281;26.51981;-4.38457;14.21801;0.00000;0.02000;10.00000;3.00000;0.00000;0.00000;0.00000;0.00000;0.00000;1.01900;0.37910;26.87982;-9.38789;25.00000;25.00000;26.76520;
4/27/2017 8:57:08 AM;37;EIS;00:05:09.625;00:04:37.164;1;1;Pan_5pulse_EISSOC;4.16983;0.00000;0.00000;;0.00100;6000.00000;10.66968;2.00000;-2.00000;20.00000;10.00000;23.00000;16.00000;4.16429;27.02602;-5.26348;10.67616;0.00000;0.02000;10.00000;3.00000;0.00000;0.00000;0.00000;0.00000;0.00000;1.02439;0.37205;27.53380;-11.02075;25.00000;25.00000;26.85486;
4/27/2017 8:57:20 AM;37;EIS;00:05:21.586;00:04:49.125;1;1;Pan_5pulse_EISSOC;4.16983;0.00000;0.00000;;0.00100;6000.00000;8.00113;2.00000;-2.00000;20.00000;10.00000;24.00000;16.00000;4.16201;27.72820;-6.41632;8.00000;0.00000;0.02000;10.00000;3.00000;0.00000;0.00000;0.00000;0.00000;0.00000;1.03394;0.36328;28.46089;-13.02896;25.00000;25.00000;26.63070;
4/27/2017 8:57:32 AM;37;EIS;00:05:34.029;00:05:01.568;1;1;Pan_5pulse_EISSOC;4.16983;0.00000;0.00000;;0.00100;6000.00000;6.00000;2.00000;-2.00000;20.00000;10.00000;25.00000;16.00000;4.17181;28.69784;-7.82128;6.00000;0.00000;0.02000;10.00000;3.00000;0.00000;0.00000;0.00000;0.00000;0.00000;1.04468;0.35122;29.74455;-15.24509;25.00000;25.00000;26.85486;
4/27/2017 8:57:44 AM;37;EIS;00:05:45.819;00:05:13.358;1;1;Pan_5pulse_EISSOC;4.16983;0.00000;0.00000;;0.00100;6000.00000;4.49937;2.00000;-2.00000;20.00000;10.00000;26.00000;16.00000;4.16120;30.09728;-9.45242;4.50450;0.00000;0.02000;10.00000;3.00000;0.00000;0.00000;0.00000;0.00000;0.00000;1.06092;0.33630;31.54670;-17.43553;25.00000;25.00000;26.64191;
4/27/2017 8:57:56 AM;37;EIS;00:05:58.016;00:05:25.555;1;1;Pan_5pulse_EISSOC;4.16983;0.00000;0.00000;;0.00100;6000.00000;3.37405;2.00000;-2.00000;20.00000;10.00000;27.00000;16.00000;4.18264;32.10392;-11.21114;3.37079;0.00000;0.02000;10.00000;3.00000;0.00000;0.00000;0.00000;0.00000;0.00000;1.07798;0.31700;34.00516;-19.24992;25.00000;25.00000;26.85486;
4/27/2017 8:58:08 AM;37;EIS;00:06:09.947;00:05:37.486;1;1;Pan_5pulse_EISSOC;4.16983;0.00000;0.00000;;0.00100;6000.00000;2.53018;2.00000;-2.00000;20.00000;10.00000;28.00000;16.00000;4.16345;34.76030;-12.82294;2.53378;0.00000;0.02000;10.00000;3.00000;0.00000;0.00000;0.00000;0.00000;0.00000;1.08956;0.29408;37.05005;-20.24881;25.00000;25.00000;26.64191;
4/27/2017 8:58:20 AM;37;EIS;00:06:21.973;00:05:49.512;1;1;Pan_5pulse_EISSOC;4.16983;0.00000;0.00000;;0.00100;6000.00000;1.89737;2.00000;-2.00000;20.00000;10.00000;29.00000;16.00000;4.16084;38.04864;-13.95023;1.89873;0.00000;0.02000;10.00000;3.00000;0.00000;0.00000;0.00000;0.00000;0.00000;1.09381;0.26991;40.52540;-20.13505;25.00000;25.00000;26.65312;
4/27/2017 8:58:31 AM;37;EIS;00:06:33.356;00:06:00.895;1;1;Pan_5pulse_EISSOC;4.16983;0.00000;0.00000;;0.00100;6000.00000;1.42282;2.00000;-2.00000;20.00000;10.00000;30.00000;16.00000;4.16378;41.72666;-14.30742;1.42045;0.00000;0.02000;10.00000;3.00000;0.00000;0.00000;0.00000;0.00000;0.00000;1.08847;0.24675;44.11141;-18.92604;25.00000;25.00000;26.84366;
4/27/2017 8:58:43 AM;37;EIS;00:06:45.482;00:06:13.021;1;1;Pan_5pulse_EISSOC;4.16983;0.00000;0.00000;;0.00100;6000.00000;1.06697;2.00000;-2.00000;20.00000;10.00000;31.00000;16.00000;4.16104;45.32164;-13.79844;1.06838;0.00000;0.02000;10.00000;3.00000;0.00000;0.00000;0.00000;0.00000;0.00000;1.07397;0.22669;47.37561;-16.93317;25.00000;25.00000;26.86607;
4/27/2017 8:58:56 AM;37;EIS;00:06:57.677;00:06:25.216;1;1;Pan_5pulse_EISSOC;4.16983;0.00000;0.00000;;0.00100;6000.00000;0.80011;2.00000;-2.00000;20.00000;10.00000;32.00000;16.00000;4.17177;48.45370;-12.57894;0.79957;0.00000;0.02000;10.00000;3.00000;0.00000;0.00000;0.00000;0.00000;0.00000;1.05648;0.21104;50.05987;-14.55314;25.00000;25.00000;26.84366;
4/27/2017 8:59:07 AM;37;EIS;00:07:09.374;00:06:36.913;1;1;Pan_5pulse_EISSOC;4.16983;0.00000;0.00000;;0.00100;6000.00000;0.60000;2.00000;-2.00000;20.00000;10.00000;33.00000;16.00000;4.17174;50.86005;-11.01477;0.59904;0.00000;0.02000;10.00000;3.00000;0.00000;0.00000;0.00000;0.00000;0.00000;1.03923;0.19970;52.03912;-12.21984;25.00000;25.00000;26.84366;
4/27/2017 8:59:19 AM;37;EIS;00:07:20.641;00:06:48.180;1;1;Pan_5pulse_EISSOC;4.16983;0.00000;0.00000;;0.00100;6000.00000;0.44994;2.00000;-2.00000;20.00000;10.00000;34.00000;16.00000;4.16542;52.56436;-9.46380;0.44964;0.00000;0.02000;10.00000;3.00000;0.00000;0.00000;0.00000;0.00000;0.00000;1.02671;0.19223;53.40951;-10.20631;25.00000;25.00000;26.85486;
4/27/2017 8:59:29 AM;37;EIS;00:07:31.116;00:06:58.655;1;1;Pan_5pulse_EISSOC;4.16983;0.00000;0.00000;;0.00100;6000.00000;0.33740;2.00000;-2.00000;20.00000;10.00000;35.00000;16.00000;4.17168;53.78031;-8.10068;0.33723;0.00000;0.02000;10.00000;3.00000;0.00000;0.00000;0.00000;0.00000;0.00000;1.01817;0.18721;54.38698;-8.56580;25.00000;25.00000;26.85486;
4/27/2017 8:59:43 AM;37;EIS;00:07:45.316;00:07:12.855;1;1;Pan_5pulse_EISSOC;4.16918;0.00000;0.00000;;0.00100;6000.00000;0.25302;2.00000;-2.00000;20.00000;10.00000;36.00000;16.00000;4.16996;54.87018;-7.01611;0.25270;0.00000;0.02000;10.00000;3.00000;0.00000;0.00000;0.00000;0.00000;0.00000;1.01731;0.18391;55.31692;-7.28672;25.00000;25.00000;26.85486;
4/27/2017 9:00:02 AM;37;EIS;00:08:03.755;00:07:31.294;1;1;Pan_5pulse_EISSOC;4.16918;0.00000;0.00000;;0.00100;6000.00000;0.18974;2.00000;-2.00000;20.00000;10.00000;37.00000;16.00000;4.16609;55.71001;-6.24391;0.18978;0.00000;0.02000;10.00000;3.00000;0.00000;0.00000;0.00000;0.00000;0.00000;1.01355;0.18080;56.05882;-6.39495;25.00000;25.00000;26.85486;
4/27/2017 9:00:24 AM;37;EIS;00:08:26.544;00:07:54.083;1;1;Pan_5pulse_EISSOC;4.16918;0.00000;0.00000;;0.00100;6000.00000;0.14228;2.00000;-2.00000;20.00000;10.00000;38.00000;16.00000;4.16793;56.34611;-5.83773;0.14248;0.00000;0.02000;10.00000;3.00000;0.00000;0.00000;0.00000;0.00000;0.00000;1.01045;0.17837;56.64771;-5.91502;25.00000;25.00000;26.85486;
4/27/2017 9:00:55 AM;37;EIS;00:08:57.140;00:08:24.679;1;1;Pan_5pulse_EISSOC;4.16918;0.00000;0.00000;;0.00100;6000.00000;0.10670;2.00000;-2.00000;20.00000;10.00000;39.00000;16.00000;4.16997;56.97504;-5.71941;0.10678;0.00000;0.02000;10.00000;3.00000;0.00000;0.00000;0.00000;0.00000;0.00000;1.01056;0.17648;57.26139;-5.73240;25.00000;25.00000;26.84366;
4/27/2017 9:01:34 AM;37;EIS;00:09:36.333;00:09:03.872;1;1;Pan_5pulse_EISSOC;4.16918;0.00000;0.00000;;0.00100;6000.00000;0.08001;2.00000;-2.00000;20.00000;10.00000;40.00000;16.00000;4.16843;57.52280;-5.90697;0.07999;0.00000;0.02000;10.00000;3.00000;0.00000;0.00000;0.00000;0.00000;0.00000;1.00995;0.17466;57.82530;-5.86311;25.00000;25.00000;26.86607;
4/27/2017 9:02:26 AM;37;EIS;00:10:28.359;00:09:55.898;1;1;Pan_5pulse_EISSOC;4.16918;0.00000;0.00000;;0.00100;6000.00000;0.06000;2.00000;-2.00000;20.00000;10.00000;41.00000;16.00000;4.16884;58.13798;-6.35657;0.05994;0.00000;0.02000;10.00000;3.00000;0.00000;0.00000;0.00000;0.00000;0.00000;1.01151;0.17295;58.48445;-6.23970;25.00000;25.00000;26.85486;
4/27/2017 9:03:34 AM;37;EIS;00:11:36.515;00:11:04.054;1;1;Pan_5pulse_EISSOC;4.16918;0.00000;0.00000;;0.00100;6000.00000;0.04499;2.00000;-2.00000;20.00000;10.00000;42.00000;16.00000;4.16966;58.86584;-7.10082;0.04507;0.00000;0.02000;10.00000;3.00000;0.00000;0.00000;0.00000;0.00000;0.00000;1.01362;0.17095;59.29257;-6.87819;25.00000;25.00000;26.69795;
4/27/2017 9:05:05 AM;37;EIS;00:13:07.253;00:12:34.792;1;1;Pan_5pulse_EISSOC;4.16854;0.00000;0.00000;;0.00100;6000.00000;0.03374;2.00000;-2.00000;20.00000;10.00000;43.00000;16.00000;4.17096;59.79753;-8.13842;0.03377;0.00000;0.02000;10.00000;3.00000;0.00000;0.00000;0.00000;0.00000;0.00000;1.01775;0.16865;60.34881;-7.75031;25.00000;25.00000;26.64191;
4/27/2017 9:07:06 AM;37;EIS;00:15:08.003;00:14:35.542;1;1;Pan_5pulse_EISSOC;4.16854;0.00000;0.00000;;0.00100;6000.00000;0.02530;2.00000;-2.00000;20.00000;10.00000;44.00000;16.00000;4.17011;60.89466;-9.44262;0.02531;0.00000;0.02000;10.00000;3.00000;0.00000;0.00000;0.00000;0.00000;0.00000;1.02186;0.16583;61.62242;-8.81436;25.00000;25.00000;26.85486;
4/27/2017 9:09:46 AM;37;EIS;00:17:48.042;00:17:15.581;1;1;Pan_5pulse_EISSOC;4.16854;0.00000;0.00000;;0.00100;6000.00000;0.01897;2.00000;-2.00000;20.00000;10.00000;45.00000;16.00000;4.17053;62.06714;-11.00567;0.01896;0.00000;0.02000;10.00000;3.00000;0.00000;0.00000;0.00000;0.00000;0.00000;1.02231;0.16218;63.03534;-10.05510;25.00000;25.00000;26.85486;
4/27/2017 9:13:19 AM;37;EIS;00:21:21.087;00:20:48.626;1;1;Pan_5pulse_EISSOC;4.16790;0.00000;0.00000;;0.00100;6000.00000;0.01423;2.00000;-2.00000;20.00000;10.00000;46.00000;16.00000;4.16964;63.58331;-12.97442;0.01422;0.00000;0.02000;10.00000;3.00000;0.00000;0.00000;0.00000;0.00000;0.00000;1.02950;0.15864;64.89355;-11.53310;25.00000;25.00000;26.85486;
4/27/2017 9:18:03 AM;37;EIS;00:26:04.944;00:25:32.483;1;1;Pan_5pulse_EISSOC;4.16790;0.00000;0.00000;;0.00100;6000.00000;0.01067;2.00000;-2.00000;20.00000;10.00000;47.00000;16.00000;4.17012;65.41081;-15.31135;0.01065;0.00000;0.02000;10.00000;3.00000;0.00000;0.00000;0.00000;0.00000;0.00000;1.03501;0.15407;67.17895;-13.17458;25.00000;25.00000;26.85486;
4/27/2017 9:24:20 AM;37;EIS;00:32:22.015;00:31:49.554;1;1;Pan_5pulse_EISSOC;4.16790;0.00000;0.00000;;0.00100;6000.00000;0.00800;2.00000;-2.00000;20.00000;10.00000;48.00000;16.00000;4.16948;67.58513;-18.05385;0.00800;0.00000;0.02000;10.00000;3.00000;0.00000;0.00000;0.00000;0.00000;0.00000;1.04172;0.14891;69.95493;-14.95606;25.00000;25.00000;26.85486;
4/27/2017 9:32:42 AM;37;EIS;00:40:44.355;00:40:11.894;1;1;Pan_5pulse_EISSOC;4.16725;0.00000;0.00000;;0.00100;6000.00000;0.00600;2.00000;-2.00000;20.00000;10.00000;49.00000;16.00000;4.16974;70.25954;-21.31431;0.00600;0.00000;0.02000;10.00000;3.00000;0.00000;0.00000;0.00000;0.00000;0.00000;1.04927;0.14291;73.42141;-16.87598;25.00000;25.00000;26.85486;
4/27/2017 9:43:52 AM;37;EIS;00:51:54.414;00:51:21.953;1;1;Pan_5pulse_EISSOC;4.16725;0.00000;0.00000;;0.00100;6000.00000;0.00450;2.00000;-2.00000;20.00000;10.00000;50.00000;16.00000;4.16929;73.17644;-25.15475;0.00449;0.00000;0.02000;10.00000;3.00000;0.00000;0.00000;0.00000;0.00000;0.00000;1.05399;0.13621;77.37928;-18.97065;25.00000;25.00000;26.85486;
4/27/2017 9:58:44 AM;37;EIS;01:06:46.014;01:06:13.553;1;1;Pan_5pulse_EISSOC;4.16725;0.00000;0.00000;;0.00100;6000.00000;0.00337;2.00000;-2.00000;20.00000;10.00000;51.00000;16.00000;4.16922;76.60042;-29.49329;0.00338;0.00000;0.02000;10.00000;3.00000;0.00000;0.00000;0.00000;0.00000;0.00000;1.06085;0.12924;82.08215;-21.05809;25.00000;25.00000;26.85486;
4/27/2017 10:18:31 AM;37;EIS;01:26:33.013;01:26:00.552;1;1;Pan_5pulse_EISSOC;4.16725;0.00000;0.00000;;0.00100;6000.00000;0.00253;2.00000;-2.00000;20.00000;10.00000;52.00000;16.00000;4.16905;80.23956;-34.81537;0.00253;0.00000;0.02000;10.00000;3.00000;0.00000;0.00000;0.00000;0.00000;0.00000;1.06547;0.12181;87.46713;-23.45568;25.00000;25.00000;26.64191;
4/27/2017 10:44:55 AM;37;EIS;01:52:57.224;01:52:24.763;1;1;Pan_5pulse_EISSOC;4.16661;0.00000;0.00000;;0.00100;6000.00000;0.00190;2.00000;-2.00000;20.00000;10.00000;53.00000;16.00000;4.16887;84.90010;-41.62512;0.00190;0.00000;0.02000;10.00000;3.00000;0.00000;0.00000;0.00000;0.00000;0.00000;1.08085;0.11431;94.55516;-26.11795;25.00000;25.00000;26.64191;
4/27/2017 11:20:05 AM;37;EIS;02:28:06.839;02:27:34.378;1;1;Pan_5pulse_EISSOC;4.16661;0.00000;0.00000;;0.00100;6000.00000;0.00142;2.00000;-2.00000;20.00000;10.00000;54.00000;16.00000;4.16870;89.67540;-49.98915;0.00142;0.00000;0.02000;10.00000;3.00000;0.00000;0.00000;0.00000;0.00000;0.00000;1.08085;0.10577;102.66739;-29.13729;25.00000;25.00000;26.63070;

File: Panasonic 18650PF Data/25degC/EIS/3541_EIS00002.csv


Measurement ID;3541
Battery name;NCR18650PF_SN002
Battery Name;NCR
Circuit;Circ006
Program;418 - Pan_5pulse_EISSOC
Start Time;4/27/2017 8:51:52 AM
End Time;4/29/2017 3:04:43 PM
Test section;EIS00002
Comment;25degC EIS vs SOC 6kHz to 1mHz
OrderNo;
Producer; Panasonic
Type; NCR
Nominal Voltage; 3.7
Nominal Current; 0
Nominal Capacity; 2.9
Cells; 1
Maximum Voltage; 4.25
Gassing Voltage; 4.3
Break Voltage; 0
Charge Factor; 0
Impedance; 0
Cold Cranking Current; 15
Energy Density; 0
Comment;



Time Stamp;Step;Status;Prog Time;Step Time;Cycle;Cycle Level;Procedure;Voltage;Current;AhAccu;Energy;StartFreq;EndFreq;SetFreq;AAcMax;VAcMin;VAcMax;mvIdeal;Go;Status;U1;Zreal1;Zimg1;ActFreq;EisError;AACStart;MinIntervalTime;CountOfPeriods;UIdeal;AStart;MinDuration;MinPeriods;RemTime;VRelativ;AAmplitude;Betrag;Phase;ChamberT;ChamberSP;Temp45;
;;;;;;;;[V];[A];[Ah];[Wh];[EIS];[EIS];[EIS];[EIS];[EIS];[EIS];[EIS];[EIS];[EIS];[EIS];[EIS];[EIS];[EIS];[EIS];[EIS];[EIS];[EIS];[EIS];[EIS];[EIS];[EIS];[EIS];[EIS];[EIS];[EIS];[EIS];[ChamberT];[ChamberSP];[C1];
4/27/2017 12:32:55 PM;37;EIS;03:40:56.495;00:00:21.604;2;1;Pan_5pulse_EISSOC;4.09970;0.00000;-0.14501;;0.00100;6000.00000;6000.00000;2.00000;-2.00000;20.00000;10.00000;1.00000;16.00000;4.10135;21.05071;9.09567;6000.00000;0.00000;0.02000;10.00000;3.00000;0.00000;0.00000;0.00000;0.00000;0.00000;0.99733;0.43491;22.93171;23.36838;25.00000;25.00000;26.64191;
4/27/2017 12:33:05 PM;37;EIS;03:41:07.372;00:00:32.481;2;1;Pan_5pulse_EISSOC;4.09970;0.00000;-0.14501;;0.00100;6000.00000;4499.36526;2.00000;-2.00000;20.00000;10.00000;2.00000;16.00000;4.10171;20.66926;6.91947;4571.42871;0.00000;0.02000;10.00000;3.00000;0.00000;0.00000;0.00000;0.00000;0.00000;0.94907;0.43542;21.79673;18.50905;25.00000;25.00000;26.64191;
4/27/2017 12:33:16 PM;37;EIS;03:41:18.318;00:00:43.427;2;1;Pan_5pulse_EISSOC;4.09970;0.00000;-0.14501;;0.00100;6000.00000;3374.04795;2.00000;-2.00000;20.00000;10.00000;3.00000;16.00000;4.09962;20.43857;5.00081;3428.57153;0.00000;0.02000;10.00000;3.00000;0.00000;0.00000;0.00000;0.00000;0.00000;0.96423;0.45825;21.04146;13.74873;25.00000;25.00000;26.63070;
4/27/2017 12:33:27 PM;37;EIS;03:41:29.168;00:00:54.277;2;1;Pan_5pulse_EISSOC;4.09970;0.00000;-0.14501;;0.00100;6000.00000;2530.17902;2.00000;-2.00000;20.00000;10.00000;4.00000;16.00000;4.10178;20.37727;3.35276;2526.31567;0.00000;0.02000;10.00000;3.00000;0.00000;0.00000;0.00000;0.00000;0.00000;0.98073;0.47490;20.65125;9.34341;25.00000;25.00000;26.64191;
4/27/2017 12:33:38 PM;37;EIS;03:41:40.183;00:01:05.292;2;1;Pan_5pulse_EISSOC;4.09970;0.00000;-0.14501;;0.00100;6000.00000;1897.36660;2.00000;-2.00000;20.00000;10.00000;5.00000;16.00000;4.10176;20.45511;2.09557;1882.35291;0.00000;0.02000;10.00000;3.00000;0.00000;0.00000;0.00000;0.00000;0.00000;0.99524;0.48401;20.56217;5.84937;25.00000;25.00000;26.64191;
4/27/2017 12:33:50 PM;37;EIS;03:41:52.134;00:01:17.243;2;1;Pan_5pulse_EISSOC;4.09970;0.00000;-0.14501;;0.00100;6000.00000;1422.82422;2.00000;-2.00000;20.00000;10.00000;6.00000;16.00000;4.10183;20.61236;1.17227;1432.83582;0.00000;0.02000;10.00000;3.00000;0.00000;0.00000;0.00000;0.00000;0.00000;1.00377;0.48619;20.64567;3.25504;25.00000;25.00000;26.64191;
4/27/2017 12:34:01 PM;37;EIS;03:42:03.185;00:01:28.294;2;1;Pan_5pulse_EISSOC;4.09970;0.00000;-0.14501;;0.00100;6000.00000;1066.96765;2.00000;-2.00000;20.00000;10.00000;7.00000;16.00000;4.10671;20.84521;0.38523;1066.66663;0.00000;0.02000;10.00000;3.00000;0.00000;0.00000;0.00000;0.00000;0.00000;1.00960;0.48425;20.84877;1.05874;25.00000;25.00000;26.64191;
4/27/2017 12:34:12 PM;37;EIS;03:42:14.365;00:01:39.474;2;1;Pan_5pulse_EISSOC;4.09970;0.00000;-0.14501;;0.00100;6000.00000;800.11286;2.00000;-2.00000;20.00000;10.00000;8.00000;16.00000;4.09470;21.11902;-0.21692;800.00000;0.00000;0.02000;10.00000;3.00000;0.00000;0.00000;0.00000;0.00000;0.00000;1.00960;0.47964;21.12014;-0.58847;25.00000;25.00000;26.64191;
4/27/2017 12:34:24 PM;37;EIS;03:42:25.580;00:01:50.689;2;1;Pan_5pulse_EISSOC;4.09970;0.00000;-0.14501;;0.00100;6000.00000;600.00000;2.00000;-2.00000;20.00000;10.00000;9.00000;16.00000;4.10637;21.42502;-0.69704;600.00000;0.00000;0.02000;10.00000;3.00000;0.00000;0.00000;0.00000;0.00000;0.00000;1.01481;0.47340;21.43635;-1.86339;25.00000;25.00000;26.63070;
4/27/2017 12:34:35 PM;37;EIS;03:42:36.967;00:02:02.076;2;1;Pan_5pulse_EISSOC;4.09970;0.00000;-0.14501;;0.00100;6000.00000;449.93653;2.00000;-2.00000;20.00000;10.00000;10.00000;16.00000;4.09301;21.75692;-1.07987;450.70422;0.00000;0.02000;10.00000;3.00000;0.00000;0.00000;0.00000;0.00000;0.00000;1.01612;0.46646;21.78371;-2.84146;25.00000;25.00000;26.63070;
4/27/2017 12:34:47 PM;37;EIS;03:42:48.653;00:02:13.762;2;1;Pan_5pulse_EISSOC;4.09970;0.00000;-0.14501;;0.00100;6000.00000;337.40480;2.00000;-2.00000;20.00000;10.00000;11.00000;16.00000;4.10854;22.12081;-1.39686;336.84210;0.00000;0.02000;10.00000;3.00000;0.00000;0.00000;0.00000;0.00000;0.00000;1.01734;0.45899;22.16487;-3.61324;25.00000;25.00000;26.63070;
4/27/2017 12:34:59 PM;37;EIS;03:43:00.684;00:02:25.793;2;1;Pan_5pulse_EISSOC;4.09970;0.00000;-0.14501;;0.00100;6000.00000;253.01790;2.00000;-2.00000;20.00000;10.00000;12.00000;16.00000;4.09459;22.49930;-1.65090;253.29816;0.00000;0.02000;10.00000;3.00000;0.00000;0.00000;0.00000;0.00000;0.00000;1.01770;0.45111;22.55979;-4.19659;25.00000;25.00000;26.63070;
4/27/2017 12:35:11 PM;37;EIS;03:43:13.196;00:02:38.305;2;1;Pan_5pulse_EISSOC;4.09970;0.00000;-0.14501;;0.00100;6000.00000;189.73666;2.00000;-2.00000;20.00000;10.00000;13.00000;16.00000;4.09450;22.89784;-1.86310;189.72333;0.00000;0.02000;10.00000;3.00000;0.00000;0.00000;0.00000;0.00000;0.00000;1.01916;0.44362;22.97351;-4.65167;25.00000;25.00000;26.64191;
4/27/2017 12:35:23 PM;37;EIS;03:43:25.119;00:02:50.228;2;1;Pan_5pulse_EISSOC;4.09970;0.00000;-0.14501;;0.00100;6000.00000;142.28242;2.00000;-2.00000;20.00000;10.00000;14.00000;16.00000;4.10508;23.30420;-2.04047;142.43323;0.00000;0.02000;10.00000;3.00000;0.00000;0.00000;0.00000;0.00000;0.00000;1.01765;0.43502;23.39336;-5.00393;25.00000;25.00000;26.64191;
4/27/2017 12:35:35 PM;37;EIS;03:43:37.328;00:03:02.437;2;1;Pan_5pulse_EISSOC;4.09970;0.00000;-0.14501;;0.00100;6000.00000;106.69676;2.00000;-2.00000;20.00000;10.00000;15.00000;16.00000;4.10199;23.71844;-2.19357;106.66666;0.00000;0.02000;10.00000;3.00000;0.00000;0.00000;0.00000;0.00000;0.00000;1.01795;0.42736;23.81966;-5.28389;25.00000;25.00000;26.64191;
4/27/2017 12:35:47 PM;37;EIS;03:43:49.099;00:03:14.208;2;1;Pan_5pulse_EISSOC;4.09970;0.00000;-0.14501;;0.00100;6000.00000;80.01129;2.00000;-2.00000;20.00000;10.00000;16.00000;16.00000;4.11069;24.13269;-2.33886;80.00000;0.00000;0.02000;10.00000;3.00000;0.00000;0.00000;0.00000;0.00000;0.00000;1.01797;0.41985;24.24577;-5.53562;25.00000;25.00000;26.63070;
4/27/2017 12:35:59 PM;37;EIS;03:44:01.200;00:03:26.309;2;1;Pan_5pulse_EISSOC;4.09970;0.00000;-0.14501;;0.00100;6000.00000;60.00000;2.00000;-2.00000;20.00000;10.00000;17.00000;16.00000;4.09358;24.54058;-2.49573;60.00000;0.00000;0.02000;10.00000;3.00000;0.00000;0.00000;0.00000;0.00000;0.00000;1.01786;0.41264;24.66716;-5.80690;25.00000;25.00000;26.63070;
4/27/2017 12:36:11 PM;37;EIS;03:44:12.786;00:03:37.895;2;1;Pan_5pulse_EISSOC;4.09970;0.00000;-0.14501;;0.00100;6000.00000;44.99365;2.00000;-2.00000;20.00000;10.00000;18.00000;16.00000;4.09314;24.94812;-2.67611;44.94382;0.00000;0.02000;10.00000;3.00000;0.00000;0.00000;0.00000;0.00000;0.00000;1.01714;0.40538;25.09124;-6.12253;25.00000;25.00000;26.63070;
4/27/2017 12:36:23 PM;37;EIS;03:44:24.798;00:03:49.907;2;1;Pan_5pulse_EISSOC;4.09970;0.00000;-0.14501;;0.00100;6000.00000;33.74048;2.00000;-2.00000;20.00000;10.00000;19.00000;16.00000;4.10539;25.35523;-2.90805;33.70787;0.00000;0.02000;10.00000;3.00000;0.00000;0.00000;0.00000;0.00000;0.00000;1.01683;0.39842;25.52145;-6.54280;25.00000;25.00000;26.63070;
4/27/2017 12:36:35 PM;37;EIS;03:44:37.061;00:04:02.170;2;1;Pan_5pulse_EISSOC;4.09970;0.00000;-0.14501;;0.00100;6000.00000;25.30179;2.00000;-2.00000;20.00000;10.00000;20.00000;16.00000;4.09541;25.77761;-3.21572;25.31646;0.00000;0.02000;10.00000;3.00000;0.00000;0.00000;0.00000;0.00000;0.00000;1.01737;0.39164;25.97742;-7.11082;25.00000;25.00000;26.63070;
4/27/2017 12:36:47 PM;37;EIS;03:44:48.792;00:04:13.901;2;1;Pan_5pulse_EISSOC;4.09970;0.00000;-0.14501;;0.00100;6000.00000;18.97367;2.00000;-2.00000;20.00000;10.00000;21.00000;16.00000;4.10210;26.25039;-3.62765;18.98734;0.00000;0.02000;10.00000;3.00000;0.00000;0.00000;0.00000;0.00000;0.00000;1.02082;0.38522;26.49987;-7.86810;25.00000;25.00000;26.63070;
4/27/2017 12:36:59 PM;37;EIS;03:45:01.293;00:04:26.402;2;1;Pan_5pulse_EISSOC;4.09970;0.00000;-0.14501;;0.00100;6000.00000;14.22824;2.00000;-2.00000;20.00000;10.00000;22.00000;16.00000;4.10209;26.82272;-4.16413;14.21801;0.00000;0.02000;10.00000;3.00000;0.00000;0.00000;0.00000;0.00000;0.00000;1.02414;0.37730;27.14402;-8.82452;25.00000;25.00000;26.63070;
4/27/2017 12:37:11 PM;37;EIS;03:45:13.020;00:04:38.129;2;1;Pan_5pulse_EISSOC;4.09970;0.00000;-0.14501;;0.00100;6000.00000;10.66968;2.00000;-2.00000;20.00000;10.00000;23.00000;16.00000;4.09436;27.55935;-4.80083;10.67616;0.00000;0.02000;10.00000;3.00000;0.00000;0.00000;0.00000;0.00000;0.00000;1.03067;0.36843;27.97437;-9.88174;25.00000;25.00000;26.64191;
4/27/2017 12:37:23 PM;37;EIS;03:45:24.948;00:04:50.057;2;1;Pan_5pulse_EISSOC;4.09970;0.00000;-0.14501;;0.00100;6000.00000;8.00113;2.00000;-2.00000;20.00000;10.00000;24.00000;16.00000;4.10839;28.54446;-5.50772;8.00000;0.00000;0.02000;10.00000;3.00000;0.00000;0.00000;0.00000;0.00000;0.00000;1.03952;0.35758;29.07097;-10.92115;25.00000;25.00000;26.63070;
4/27/2017 12:37:36 PM;37;EIS;03:45:37.514;00:05:02.623;2;1;Pan_5pulse_EISSOC;4.09970;0.00000;-0.14501;;0.00100;6000.00000;6.00000;2.00000;-2.00000;20.00000;10.00000;25.00000;16.00000;4.09196;29.79055;-6.15813;6.00000;0.00000;0.02000;10.00000;3.00000;0.00000;0.00000;0.00000;0.00000;0.00000;1.04602;0.34386;30.42038;-11.67936;25.00000;25.00000;26.63070;
4/27/2017 12:37:47 PM;37;EIS;03:45:49.252;00:05:14.361;2;1;Pan_5pulse_EISSOC;4.09970;0.00000;-0.14501;;0.00100;6000.00000;4.49937;2.00000;-2.00000;20.00000;10.00000;26.00000;16.00000;4.10212;31.30703;-6.62753;4.50450;0.00000;0.02000;10.00000;3.00000;0.00000;0.00000;0.00000;0.00000;0.00000;1.05221;0.32881;32.00085;-11.95273;25.00000;25.00000;26.64191;
4/27/2017 12:38:00 PM;37;EIS;03:46:02.011;00:05:27.120;2;1;Pan_5pulse_EISSOC;4.09970;0.00000;-0.14501;;0.00100;6000.00000;3.37405;2.00000;-2.00000;20.00000;10.00000;27.00000;16.00000;4.10211;33.00345;-6.78191;3.37079;0.00000;0.02000;10.00000;3.00000;0.00000;0.00000;0.00000;0.00000;0.00000;1.05297;0.31252;33.69306;-11.61213;25.00000;25.00000;26.63070;
4/27/2017 12:38:12 PM;37;EIS;03:46:13.945;00:05:39.054;2;1;Pan_5pulse_EISSOC;4.09970;0.00000;-0.14501;;0.00100;6000.00000;2.53018;2.00000;-2.00000;20.00000;10.00000;28.00000;16.00000;4.10211;34.66932;-6.59186;2.53378;0.00000;0.02000;10.00000;3.00000;0.00000;0.00000;0.00000;0.00000;0.00000;1.04733;0.29678;35.29043;-10.76545;25.00000;25.00000;26.63070;
4/27/2017 12:38:24 PM;37;EIS;03:46:26.007;00:05:51.116;2;1;Pan_5pulse_EISSOC;4.09970;0.00000;-0.14501;;0.00100;6000.00000;1.89737;2.00000;-2.00000;20.00000;10.00000;29.00000;16.00000;4.09176;36.13659;-6.07919;1.89873;0.00000;0.02000;10.00000;3.00000;0.00000;0.00000;0.00000;0.00000;0.00000;1.03852;0.28340;36.64437;-9.54935;25.00000;25.00000;26.63070;
4/27/2017 12:38:36 PM;37;EIS;03:46:37.465;00:06:02.574;2;1;Pan_5pulse_EISSOC;4.09970;0.00000;-0.14501;;0.00100;6000.00000;1.42282;2.00000;-2.00000;20.00000;10.00000;30.00000;16.00000;4.10213;37.32501;-5.43091;1.42045;0.00000;0.02000;10.00000;3.00000;0.00000;0.00000;0.00000;0.00000;0.00000;1.02916;0.27286;37.71804;-8.27863;25.00000;25.00000;26.64191;
4/27/2017 12:38:48 PM;37;EIS;03:46:49.730;00:06:14.839;2;1;Pan_5pulse_EISSOC;4.09970;0.00000;-0.14501;;0.00100;6000.00000;1.06697;2.00000;-2.00000;20.00000;10.00000;31.00000;16.00000;4.10215;38.26377;-4.76198;1.06838;0.00000;0.02000;10.00000;3.00000;0.00000;0.00000;0.00000;0.00000;0.00000;1.02220;0.26510;38.55895;-7.09406;25.00000;25.00000;26.63070;
4/27/2017 12:39:00 PM;37;EIS;03:47:02.333;00:06:27.442;2;1;Pan_5pulse_EISSOC;4.09970;0.00000;-0.14501;;0.00100;6000.00000;0.80011;2.00000;-2.00000;20.00000;10.00000;32.00000;16.00000;4.09686;38.95301;-4.17003;0.79957;0.00000;0.02000;10.00000;3.00000;0.00000;0.00000;0.00000;0.00000;0.00000;1.01591;0.25932;39.17558;-6.11041;25.00000;25.00000;26.63070;
4/27/2017 12:39:12 PM;37;EIS;03:47:14.141;00:06:39.250;2;1;Pan_5pulse_EISSOC;4.09970;0.00000;-0.14501;;0.00100;6000.00000;0.60000;2.00000;-2.00000;20.00000;10.00000;33.00000;16.00000;4.09893;39.45727;-3.69770;0.59904;0.00000;0.02000;10.00000;3.00000;0.00000;0.00000;0.00000;0.00000;0.00000;1.01139;0.25521;39.63015;-5.35378;25.00000;25.00000;26.63070;
4/27/2017 12:39:23 PM;37;EIS;03:47:25.166;00:06:50.275;2;1;Pan_5pulse_EISSOC;4.09970;0.00000;-0.14501;;0.00100;6000.00000;0.44994;2.00000;-2.00000;20.00000;10.00000;34.00000;16.00000;4.10212;39.85279;-3.36172;0.44964;0.00000;0.02000;10.00000;3.00000;0.00000;0.00000;0.00000;0.00000;0.00000;1.00955;0.25242;39.99432;-4.82168;25.00000;25.00000;26.61949;
4/27/2017 12:39:34 PM;37;EIS;03:47:36.192;00:07:01.301;2;1;Pan_5pulse_EISSOC;4.09970;0.00000;-0.14501;;0.00100;6000.00000;0.33740;2.00000;-2.00000;20.00000;10.00000;35.00000;16.00000;4.09782;40.18849;-3.16920;0.33723;0.00000;0.02000;10.00000;3.00000;0.00000;0.00000;0.00000;0.00000;0.00000;1.00784;0.25000;40.31325;-4.50893;25.00000;25.00000;26.63070;
4/27/2017 12:39:49 PM;37;EIS;03:47:50.422;00:07:15.531;2;1;Pan_5pulse_EISSOC;4.09970;0.00000;-0.14501;;0.00100;6000.00000;0.25302;2.00000;-2.00000;20.00000;10.00000;36.00000;16.00000;4.09424;40.57933;-3.05418;0.25270;0.00000;0.02000;10.00000;3.00000;0.00000;0.00000;0.00000;0.00000;0.00000;1.00973;0.24813;40.69410;-4.30422;25.00000;25.00000;26.63070;
4/27/2017 12:40:07 PM;37;EIS;03:48:08.686;00:07:33.795;2;1;Pan_5pulse_EISSOC;4.09970;0.00000;-0.14501;;0.00100;6000.00000;0.18974;2.00000;-2.00000;20.00000;10.00000;37.00000;16.00000;4.09557;40.97423;-3.10276;0.18978;0.00000;0.02000;10.00000;3.00000;0.00000;0.00000;0.00000;0.00000;0.00000;1.00969;0.24572;41.09154;-4.33044;25.00000;25.00000;26.64191;
4/27/2017 12:40:30 PM;37;EIS;03:48:31.677;00:07:56.786;2;1;Pan_5pulse_EISSOC;4.09970;0.00000;-0.14501;;0.00100;6000.00000;0.14228;2.00000;-2.00000;20.00000;10.00000;38.00000;16.00000;4.10196;41.33552;-3.22371;0.14248;0.00000;0.02000;10.00000;3.00000;0.00000;0.00000;0.00000;0.00000;0.00000;1.00921;0.24341;41.46104;-4.45940;25.00000;25.00000;26.63070;
4/27/2017 12:41:00 PM;37;EIS;03:49:02.035;00:08:27.144;2;1;Pan_5pulse_EISSOC;4.09970;0.00000;-0.14501;;0.00100;6000.00000;0.10670;2.00000;-2.00000;20.00000;10.00000;39.00000;16.00000;4.10143;41.77754;-3.48343;0.10678;0.00000;0.02000;10.00000;3.00000;0.00000;0.00000;0.00000;0.00000;0.00000;1.00921;0.24107;41.92251;-4.76632;25.00000;25.00000;26.63070;
4/27/2017 12:41:39 PM;37;EIS;03:49:41.246;00:09:06.355;2;1;Pan_5pulse_EISSOC;4.09970;0.00000;-0.14501;;0.00100;6000.00000;0.08001;2.00000;-2.00000;20.00000;10.00000;40.00000;16.00000;4.10174;42.22035;-3.83872;0.07999;0.00000;0.02000;10.00000;3.00000;0.00000;0.00000;0.00000;0.00000;0.00000;1.01145;0.23858;42.39450;-5.19511;25.00000;25.00000;26.63070;
4/27/2017 12:42:32 PM;37;EIS;03:50:33.832;00:09:58.941;2;1;Pan_5pulse_EISSOC;4.09970;0.00000;-0.14501;;0.00100;6000.00000;0.06000;2.00000;-2.00000;20.00000;10.00000;41.00000;16.00000;4.10044;42.78923;-4.36051;0.05994;0.00000;0.02000;10.00000;3.00000;0.00000;0.00000;0.00000;0.00000;0.00000;1.01474;0.23593;43.01084;-5.81874;25.00000;25.00000;26.63070;
4/27/2017 12:43:40 PM;37;EIS;03:51:42.000;00:11:07.109;2;1;Pan_5pulse_EISSOC;4.09905;0.00000;-0.14501;;0.00100;6000.00000;0.04499;2.00000;-2.00000;20.00000;10.00000;42.00000;16.00000;4.10097;43.36945;-4.95597;0.04507;0.00000;0.02000;10.00000;3.00000;0.00000;0.00000;0.00000;0.00000;0.00000;1.01464;0.23244;43.65169;-6.51910;25.00000;25.00000;26.63070;
4/27/2017 12:45:11 PM;37;EIS;03:53:13.374;00:12:38.483;2;1;Pan_5pulse_EISSOC;4.09905;0.00000;-0.14501;;0.00100;6000.00000;0.03374;2.00000;-2.00000;20.00000;10.00000;43.00000;16.00000;4.10117;44.16872;-5.70196;0.03377;0.00000;0.02000;10.00000;3.00000;0.00000;0.00000;0.00000;0.00000;0.00000;1.02019;0.22907;44.53525;-7.35591;25.00000;25.00000;26.63070;
4/27/2017 12:47:12 PM;37;EIS;03:55:14.197;00:14:39.306;2;1;Pan_5pulse_EISSOC;4.09905;0.00000;-0.14501;;0.00100;6000.00000;0.02530;2.00000;-2.00000;20.00000;10.00000;44.00000;16.00000;4.10039;45.09187;-6.55989;0.02531;0.00000;0.02000;10.00000;3.00000;0.00000;0.00000;0.00000;0.00000;0.00000;1.02385;0.22469;45.56654;-8.27723;25.00000;25.00000;26.63070;
4/27/2017 12:49:52 PM;37;EIS;03:57:54.299;00:17:19.408;2;1;Pan_5pulse_EISSOC;4.09905;0.00000;-0.14501;;0.00100;6000.00000;0.01897;2.00000;-2.00000;20.00000;10.00000;45.00000;16.00000;4.10084;46.17898;-7.58077;0.01896;0.00000;0.02000;10.00000;3.00000;0.00000;0.00000;0.00000;0.00000;0.00000;1.02649;0.21935;46.79708;-9.32256;25.00000;25.00000;26.63070;
4/27/2017 12:53:26 PM;37;EIS;04:01:27.436;00:20:52.545;2;1;Pan_5pulse_EISSOC;4.09905;0.00000;-0.14501;;0.00100;6000.00000;0.01423;2.00000;-2.00000;20.00000;10.00000;46.00000;16.00000;4.10085;47.48179;-8.72162;0.01422;0.00000;0.02000;10.00000;3.00000;0.00000;0.00000;0.00000;0.00000;0.00000;1.03165;0.21370;48.27616;-10.40826;25.00000;25.00000;26.63070;
4/27/2017 12:58:09 PM;37;EIS;04:06:11.013;00:25:36.122;2;1;Pan_5pulse_EISSOC;4.09905;0.00000;-0.14501;;0.00100;6000.00000;0.01067;2.00000;-2.00000;20.00000;10.00000;47.00000;16.00000;4.10092;48.96196;-10.07106;0.01065;0.00000;0.02000;10.00000;3.00000;0.00000;0.00000;0.00000;0.00000;0.00000;1.03519;0.20709;49.98699;-11.62314;25.00000;25.00000;26.42895;
4/27/2017 1:04:26 PM;37;EIS;04:12:28.065;00:31:53.174;2;1;Pan_5pulse_EISSOC;4.09905;0.00000;-0.14501;;0.00100;6000.00000;0.00800;2.00000;-2.00000;20.00000;10.00000;48.00000;16.00000;4.10122;50.77060;-11.52956;0.00800;0.00000;0.02000;10.00000;3.00000;0.00000;0.00000;0.00000;0.00000;0.00000;1.04193;0.20013;52.06328;-12.79438;25.00000;25.00000;26.63070;
4/27/2017 1:12:49 PM;37;EIS;04:20:50.453;00:40:15.562;2;1;Pan_5pulse_EISSOC;4.09905;0.00000;-0.14501;;0.00100;6000.00000;0.00600;2.00000;-2.00000;20.00000;10.00000;49.00000;16.00000;4.10098;52.95087;-13.06675;0.00600;0.00000;0.02000;10.00000;3.00000;0.00000;0.00000;0.00000;0.00000;0.00000;1.04714;0.19200;54.53929;-13.86199;25.00000;25.00000;26.42895;
4/27/2017 1:23:59 PM;37;EIS;04:32:00.645;00:51:25.754;2;1;Pan_5pulse_EISSOC;4.09905;0.00000;-0.14501;;0.00100;6000.00000;0.00450;2.00000;-2.00000;20.00000;10.00000;50.00000;16.00000;4.10105;55.37279;-14.67082;0.00449;0.00000;0.02000;10.00000;3.00000;0.00000;0.00000;0.00000;0.00000;0.00000;1.04714;0.18339;57.28332;-14.83935;25.00000;25.00000;26.64191;
4/27/2017 1:38:50 PM;37;EIS;04:46:52.269;01:06:17.378;2;1;Pan_5pulse_EISSOC;4.09905;0.00000;-0.14501;;0.00100;6000.00000;0.00337;2.00000;-2.00000;20.00000;10.00000;51.00000;16.00000;4.10141;57.82740;-16.33917;0.00338;0.00000;0.02000;10.00000;3.00000;0.00000;0.00000;0.00000;0.00000;0.00000;1.04912;0.17459;60.09140;-15.77768;25.00000;25.00000;26.42895;
4/27/2017 1:58:38 PM;37;EIS;05:06:39.463;01:26:04.572;2;1;Pan_5pulse_EISSOC;4.09970;0.00000;-0.14501;;0.00100;6000.00000;0.00253;2.00000;-2.00000;20.00000;10.00000;52.00000;16.00000;4.10144;60.02721;-18.28203;0.00253;0.00000;0.02000;10.00000;3.00000;0.00000;0.00000;0.00000;0.00000;0.00000;1.04402;0.16638;62.74949;-16.93876;25.00000;25.00000;26.65312;
4/27/2017 2:25:02 PM;37;EIS;05:33:03.940;01:52:29.049;2;1;Pan_5pulse_EISSOC;4.09970;0.00000;-0.14501;;0.00100;6000.00000;0.00190;2.00000;-2.00000;20.00000;10.00000;53.00000;16.00000;4.10161;62.43684;-20.76440;0.00190;0.00000;0.02000;10.00000;3.00000;0.00000;0.00000;0.00000;0.00000;0.00000;1.04866;0.15937;65.79909;-18.39540;25.00000;25.00000;26.64191;
4/27/2017 3:00:12 PM;37;EIS;06:08:13.951;02:27:39.060;2;1;Pan_5pulse_EISSOC;4.09970;0.00000;-0.14501;;0.00100;6000.00000;0.00142;2.00000;-2.00000;20.00000;10.00000;54.00000;16.00000;4.10160;65.07923;-24.09423;0.00142;0.00000;0.02000;10.00000;3.00000;0.00000;0.00000;0.00000;0.00000;0.00000;1.05462;0.15197;69.39624;-20.31602;25.00000;25.00000;26.63070;
