Repository: fededc88/Panasonic-18650PF-Data

# [Panasonic 18650PF Li-Ion Battery Data](https://data.mendeley.com/datasets/wykht8y7tg/1#folder-df7a873b-ae5f-4a63-ab5c-8f9792b59429)

## Brief

The included tests were performed at the University of Wisconsin-Madison by Dr. Phillip Kollmeyer (phillip.kollmeyer@gmail.com).  If this data is utilized for any purpose, it should be appropriately referenced.

The tests can be used to test Neural Network and Kalman Filter State of Charge algorithms, or to develop battery models, and are intended to be a reference so researchers can compare their algorithm and model performance for a standard data set.

For the tests, a brand new 2.9Ah Panasonic 18650PF cell was tested in an 8 cu.ft.

File: Panasonic 18650PF Data/25degC/EIS/3541_EIS00003.csv


Measurement ID;3541
Battery name;NCR18650PF_SN002
Battery Name;NCR
Circuit;Circ006
Program;418 - Pan_5pulse_EISSOC
Start Time;4/27/2017 8:51:52 AM
End Time;4/29/2017 3:04:43 PM
Test section;EIS00003
Comment;25degC EIS vs SOC 6kHz to 1mHz
OrderNo;
Producer; Panasonic
Type; NCR
Nominal Voltage; 3.7
Nominal Current; 0
Nominal Capacity; 2.9
Cells; 1
Maximum Voltage; 4.25
Gassing Voltage; 4.3
Break Voltage; 0
Charge Factor; 0
Impedance; 0
Cold Cranking Current; 15
Energy Density; 0
Comment;



Time Stamp;Step;Status;Prog Time;Step Time;Cycle;Cycle Level;Procedure;Voltage;Current;AhAccu;Energy;StartFreq;EndFreq;SetFreq;AAcMax;VAcMin;VAcMax;mvIdeal;Go;Status;U1;Zreal1;Zimg1;ActFreq;EisError;AACStart;MinIntervalTime;CountOfPeriods;UIdeal;AStart;MinDuration;MinPeriods;RemTime;VRelativ;AAmplitude;Betrag;Phase;ChamberT;ChamberSP;Temp45;
;;;;;;;;[V];[A];[Ah];[Wh];[EIS];[EIS];[EIS];[EIS];[EIS];[EIS];[EIS];[EIS];[EIS];[EIS];[EIS];[EIS];[EIS];[EIS];[EIS];[EIS];[EIS];[EIS];[EIS];[EIS];[EIS];[EIS];[EIS];[EIS];[EIS];[EIS];[ChamberT];[ChamberSP];[C1];
4/27/2017 4:42:57 PM;46;EIS;07:50:58.967;00:00:21.823;1;1;Pan_5pulse_EISSOC;4.05659;0.00000;-0.29001;;0.00100;6000.00000;6000.00000;2.00000;-2.00000;20.00000;10.00000;1.00000;16.00000;4.05971;20.98621;9.08799;6000.00000;0.00000;0.02000;10.00000;3.00000;0.00000;0.00000;0.00000;0.00000;0.00000;0.04615;0.43566;22.86947;23.41483;25.00000;25.00000;26.63070;
4/27/2017 4:43:08 PM;46;EIS;07:51:09.723;00:00:32.579;1;1;Pan_5pulse_EISSOC;4.05659;0.00000;-0.29001;;0.00100;6000.00000;4499.36526;2.00000;-2.00000;20.00000;10.00000;2.00000;16.00000;4.05860;20.59679;6.91559;4571.42871;0.00000;0.02000;10.00000;3.00000;0.00000;0.00000;0.00000;0.00000;0.00000;0.94857;0.43659;21.72679;18.56001;25.00000;25.00000;26.63070;
4/27/2017 4:43:19 PM;46;EIS;07:51:20.848;00:00:43.704;1;1;Pan_5pulse_EISSOC;4.05659;0.00000;-0.29001;;0.00100;6000.00000;3374.04795;2.00000;-2.00000;20.00000;10.00000;3.00000;16.00000;4.05861;20.36545;5.00324;3428.57153;0.00000;0.02000;10.00000;3.00000;0.00000;0.00000;0.00000;0.00000;0.00000;0.96401;0.45969;20.97103;13.80267;25.00000;25.00000;26.63070;
4/27/2017 4:43:30 PM;46;EIS;07:51:31.842;00:00:54.698;1;1;Pan_5pulse_EISSOC;4.05659;0.00000;-0.29001;;0.00100;6000.00000;2530.17902;2.00000;-2.00000;20.00000;10.00000;4.00000;16.00000;4.06134;20.30210;3.36020;2526.31567;0.00000;0.02000;10.00000;3.00000;0.00000;0.00000;0.00000;0.00000;0.00000;0.98048;0.47646;20.57830;9.39784;25.00000;25.00000;26.63070;
4/27/2017 4:43:41 PM;46;EIS;07:51:42.828;00:01:05.684;1;1;Pan_5pulse_EISSOC;4.05659;0.00000;-0.29001;;0.00100;6000.00000;1897.36660;2.00000;-2.00000;20.00000;10.00000;5.00000;16.00000;4.05855;20.37607;2.10826;1882.35291;0.00000;0.02000;10.00000;3.00000;0.00000;0.00000;0.00000;0.00000;0.00000;0.99492;0.48568;20.48485;5.90723;25.00000;25.00000;26.63070;
4/27/2017 4:43:52 PM;46;EIS;07:51:53.901;00:01:16.757;1;1;Pan_5pulse_EISSOC;4.05659;0.00000;-0.29001;;0.00100;6000.00000;1422.82422;2.00000;-2.00000;20.00000;10.00000;6.00000;16.00000;4.06159;20.53038;1.18817;1432.83582;0.00000;0.02000;10.00000;3.00000;0.00000;0.00000;0.00000;0.00000;0.00000;1.00363;0.48803;20.56474;3.31223;25.00000;25.00000;26.63070;
4/27/2017 4:44:03 PM;46;EIS;07:52:04.939;00:01:27.795;1;1;Pan_5pulse_EISSOC;4.05659;0.00000;-0.29001;;0.00100;6000.00000;1066.96765;2.00000;-2.00000;20.00000;10.00000;7.00000;16.00000;4.06480;20.75829;0.40476;1066.66663;0.00000;0.02000;10.00000;3.00000;0.00000;0.00000;0.00000;0.00000;0.00000;1.00936;0.48615;20.76224;1.11706;25.00000;25.00000;26.64191;
4/27/2017 4:44:14 PM;46;EIS;07:52:16.124;00:01:38.980;1;1;Pan_5pulse_EISSOC;4.05659;0.00000;-0.29001;;0.00100;6000.00000;800.11286;2.00000;-2.00000;20.00000;10.00000;8.00000;16.00000;4.05848;21.02716;-0.19599;800.00000;0.00000;0.02000;10.00000;3.00000;0.00000;0.00000;0.00000;0.00000;0.00000;1.01271;0.48160;21.02807;-0.53402;25.00000;25.00000;26.63070;
4/27/2017 4:44:26 PM;46;EIS;07:52:27.400;00:01:50.256;1;1;Pan_5pulse_EISSOC;4.05659;0.00000;-0.29001;;0.00100;6000.00000;600.00000;2.00000;-2.00000;20.00000;10.00000;9.00000;16.00000;4.05930;21.32807;-0.67347;600.00000;0.00000;0.02000;10.00000;3.00000;0.00000;0.00000;0.00000;0.00000;0.00000;1.01463;0.47549;21.33870;-1.80860;25.00000;25.00000;26.63070;
4/27/2017 4:44:37 PM;46;EIS;07:52:38.957;00:02:01.813;1;1;Pan_5pulse_EISSOC;4.05659;0.00000;-0.29001;;0.00100;6000.00000;449.93653;2.00000;-2.00000;20.00000;10.00000;10.00000;16.00000;4.05494;21.65510;-1.05492;450.70422;0.00000;0.02000;10.00000;3.00000;0.00000;0.00000;0.00000;0.00000;0.00000;1.01590;0.46857;21.68078;-2.78893;25.00000;25.00000;26.63070;
4/27/2017 4:44:50 PM;46;EIS;07:52:51.203;00:02:14.059;1;1;Pan_5pulse_EISSOC;4.05659;0.00000;-0.29001;;0.00100;6000.00000;337.40480;2.00000;-2.00000;20.00000;10.00000;11.00000;16.00000;4.05781;22.01425;-1.37108;336.84210;0.00000;0.02000;10.00000;3.00000;0.00000;0.00000;0.00000;0.00000;0.00000;1.01727;0.46120;22.05691;-3.56387;25.00000;25.00000;26.63070;
4/27/2017 4:45:02 PM;46;EIS;07:53:03.283;00:02:26.139;1;1;Pan_5pulse_EISSOC;4.05659;0.00000;-0.29001;;0.00100;6000.00000;253.01790;2.00000;-2.00000;20.00000;10.00000;12.00000;16.00000;4.05068;22.38819;-1.62554;253.29816;0.00000;0.02000;10.00000;3.00000;0.00000;0.00000;0.00000;0.00000;0.00000;1.01750;0.45329;22.44712;-4.15279;25.00000;25.00000;26.63070;
4/27/2017 4:45:14 PM;46;EIS;07:53:15.614;00:02:38.470;1;1;Pan_5pulse_EISSOC;4.05659;0.00000;-0.29001;;0.00100;6000.00000;189.73666;2.00000;-2.00000;20.00000;10.00000;13.00000;16.00000;4.06534;22.78323;-1.83697;189.72333;0.00000;0.02000;10.00000;3.00000;0.00000;0.00000;0.00000;0.00000;0.00000;1.01913;0.44587;22.85717;-4.60968;25.00000;25.00000;26.63070;
4/27/2017 4:45:26 PM;46;EIS;07:53:27.480;00:02:50.336;1;1;Pan_5pulse_EISSOC;4.05659;0.00000;-0.29001;;0.00100;6000.00000;142.28242;2.00000;-2.00000;20.00000;10.00000;14.00000;16.00000;4.06502;23.18963;-2.01393;142.43323;0.00000;0.02000;10.00000;3.00000;0.00000;0.00000;0.00000;0.00000;0.00000;1.01779;0.43725;23.27691;-4.96347;25.00000;25.00000;26.83245;
4/27/2017 4:45:38 PM;46;EIS;07:53:39.823;00:03:02.679;1;1;Pan_5pulse_EISSOC;4.05659;0.00000;-0.29001;;0.00100;6000.00000;106.69676;2.00000;-2.00000;20.00000;10.00000;15.00000;16.00000;4.06591;23.60649;-2.16525;106.66666;0.00000;0.02000;10.00000;3.00000;0.00000;0.00000;0.00000;0.00000;0.00000;1.01809;0.42947;23.70559;-5.24066;25.00000;25.00000;26.64191;
4/27/2017 4:45:50 PM;46;EIS;07:53:51.622;00:03:14.478;1;1;Pan_5pulse_EISSOC;4.05659;0.00000;-0.29001;;0.00100;6000.00000;80.01129;2.00000;-2.00000;20.00000;10.00000;16.00000;16.00000;4.06740;24.02951;-2.30695;80.00000;0.00000;0.02000;10.00000;3.00000;0.00000;0.00000;0.00000;0.00000;0.00000;1.01846;0.42190;24.13999;-5.48387;25.00000;25.00000;26.63070;
4/27/2017 4:46:02 PM;46;EIS;07:54:03.701;00:03:26.557;1;1;Pan_5pulse_EISSOC;4.05659;0.00000;-0.29001;;0.00100;6000.00000;60.00000;2.00000;-2.00000;20.00000;10.00000;17.00000;16.00000;4.05870;24.45145;-2.45412;60.00000;0.00000;0.02000;10.00000;3.00000;0.00000;0.00000;0.00000;0.00000;0.00000;1.01843;0.41443;24.57430;-5.73141;25.00000;25.00000;26.63070;
4/27/2017 4:46:14 PM;46;EIS;07:54:15.313;00:03:38.169;1;1;Pan_5pulse_EISSOC;4.05659;0.00000;-0.29001;;0.00100;6000.00000;44.99365;2.00000;-2.00000;20.00000;10.00000;18.00000;16.00000;4.04918;24.88736;-2.61370;44.94382;0.00000;0.02000;10.00000;3.00000;0.00000;0.00000;0.00000;0.00000;0.00000;1.01827;0.40691;25.02423;-5.99530;25.00000;25.00000;26.63070;
4/27/2017 4:46:26 PM;46;EIS;07:54:27.372;00:03:50.228;1;1;Pan_5pulse_EISSOC;4.05659;0.00000;-0.29001;;0.00100;6000.00000;33.74048;2.00000;-2.00000;20.00000;10.00000;19.00000;16.00000;4.05873;25.33831;-2.80691;33.70787;0.00000;0.02000;10.00000;3.00000;0.00000;0.00000;0.00000;0.00000;0.00000;1.01839;0.39947;25.49330;-6.32131;25.00000;25.00000;26.63070;
4/27/2017 4:46:39 PM;46;EIS;07:54:40.160;00:04:03.016;1;1;Pan_5pulse_EISSOC;4.05659;0.00000;-0.29001;;0.00100;6000.00000;25.30179;2.00000;-2.00000;20.00000;10.00000;20.00000;16.00000;4.06852;25.82493;-3.04258;25.31646;0.00000;0.02000;10.00000;3.00000;0.00000;0.00000;0.00000;0.00000;0.00000;1.01955;0.39208;26.00354;-6.71936;25.00000;25.00000;26.63070;
4/27/2017 4:46:50 PM;46;EIS;07:54:51.984;00:04:14.840;1;1;Pan_5pulse_EISSOC;4.05659;0.00000;-0.29001;;0.00100;6000.00000;18.97367;2.00000;-2.00000;20.00000;10.00000;21.00000;16.00000;4.06739;26.38398;-3.32333;18.98734;0.00000;0.02000;10.00000;3.00000;0.00000;0.00000;0.00000;0.00000;0.00000;1.02337;0.38483;26.59246;-7.17917;25.00000;25.00000;26.63070;
4/27/2017 4:47:03 PM;46;EIS;07:55:04.523;00:04:27.379;1;1;Pan_5pulse_EISSOC;4.05659;0.00000;-0.29001;;0.00100;6000.00000;14.22824;2.00000;-2.00000;20.00000;10.00000;22.00000;16.00000;4.05873;27.05216;-3.63245;14.21801;0.00000;0.02000;10.00000;3.00000;0.00000;0.00000;0.00000;0.00000;0.00000;1.02625;0.37598;27.29494;-7.64769;25.00000;25.00000;26.63070;
4/27/2017 4:47:14 PM;46;EIS;07:55:16.138;00:04:38.994;1;1;Pan_5pulse_EISSOC;4.05659;0.00000;-0.29001;;0.00100;6000.00000;10.66968;2.00000;-2.00000;20.00000;10.00000;23.00000;16.00000;4.04987;27.84807;-3.90217;10.67616;0.00000;0.02000;10.00000;3.00000;0.00000;0.00000;0.00000;0.00000;0.00000;1.03036;0.36641;28.12014;-7.97656;25.00000;25.00000;26.63070;
4/27/2017 4:47:27 PM;46;EIS;07:55:28.156;00:04:51.012;1;1;Pan_5pulse_EISSOC;4.05659;0.00000;-0.29001;;0.00100;6000.00000;8.00113;2.00000;-2.00000;20.00000;10.00000;24.00000;16.00000;4.06463;28.77644;-4.08193;8.00000;0.00000;0.02000;10.00000;3.00000;0.00000;0.00000;0.00000;0.00000;0.00000;1.03378;0.35569;29.06450;-8.07353;25.00000;25.00000;26.63070;
4/27/2017 4:47:39 PM;46;EIS;07:55:40.532;00:05:03.388;1;1;Pan_5pulse_EISSOC;4.05659;0.00000;-0.29001;;0.00100;6000.00000;6.00000;2.00000;-2.00000;20.00000;10.00000;25.00000;16.00000;4.04893;29.73930;-4.08954;6.00000;0.00000;0.02000;10.00000;3.00000;0.00000;0.00000;0.00000;0.00000;0.00000;1.03248;0.34394;30.01917;-7.82981;25.00000;25.00000;26.63070;
4/27/2017 4:47:51 PM;46;EIS;07:55:52.830;00:05:15.686;1;1;Pan_5pulse_EISSOC;4.05659;0.00000;-0.29001;;0.00100;6000.00000;4.49937;2.00000;-2.00000;20.00000;10.00000;26.00000;16.00000;4.05878;30.66942;-3.92886;4.50450;0.00000;0.02000;10.00000;3.00000;0.00000;0.00000;0.00000;0.00000;0.00000;1.03034;0.33323;30.92005;-7.30004;25.00000;25.00000;26.63070;
4/27/2017 4:48:04 PM;46;EIS;07:56:05.206;00:05:28.062;1;1;Pan_5pulse_EISSOC;4.05659;0.00000;-0.29001;;0.00100;6000.00000;3.37405;2.00000;-2.00000;20.00000;10.00000;27.00000;16.00000;4.05116;31.50102;-3.63755;3.37079;0.00000;0.02000;10.00000;3.00000;0.00000;0.00000;0.00000;0.00000;0.00000;1.02565;0.32344;31.71035;-6.58700;25.00000;25.00000;26.63070;
4/27/2017 4:48:15 PM;46;EIS;07:56:16.804;00:05:39.660;1;1;Pan_5pulse_EISSOC;4.05659;0.00000;-0.29001;;0.00100;6000.00000;2.53018;2.00000;-2.00000;20.00000;10.00000;28.00000;16.00000;4.04950;32.19017;-3.29913;2.53378;0.00000;0.02000;10.00000;3.00000;0.00000;0.00000;0.00000;0.00000;0.00000;1.02035;0.31532;32.35879;-5.85173;25.00000;25.00000;26.63070;
4/27/2017 4:48:27 PM;46;EIS;07:56:28.772;00:05:51.628;1;1;Pan_5pulse_EISSOC;4.05659;0.00000;-0.29001;;0.00100;6000.00000;1.89737;2.00000;-2.00000;20.00000;10.00000;29.00000;16.00000;4.05306;32.71714;-2.96455;1.89873;0.00000;0.02000;10.00000;3.00000;0.00000;0.00000;0.00000;0.00000;0.00000;1.01534;0.30907;32.85118;-5.17752;25.00000;25.00000;26.63070;
4/27/2017 4:48:39 PM;46;EIS;07:56:40.326;00:06:03.182;1;1;Pan_5pulse_EISSOC;4.05659;0.00000;-0.29001;;0.00100;6000.00000;1.42282;2.00000;-2.00000;20.00000;10.00000;30.00000;16.00000;4.05413;33.14384;-2.67578;1.42045;0.00000;0.02000;10.00000;3.00000;0.00000;0.00000;0.00000;0.00000;0.00000;1.01203;0.30436;33.25168;-4.61561;25.00000;25.00000;26.63070;
4/27/2017 4:48:51 PM;46;EIS;07:56:52.651;00:06:15.507;1;1;Pan_5pulse_EISSOC;4.05659;0.00000;-0.29001;;0.00100;6000.00000;1.06697;2.00000;-2.00000;20.00000;10.00000;31.00000;16.00000;4.05874;33.51642;-2.46653;1.06838;0.00000;0.02000;10.00000;3.00000;0.00000;0.00000;0.00000;0.00000;0.00000;1.01069;0.30074;33.60705;-4.20891;25.00000;25.00000;26.63070;
4/27/2017 4:49:03 PM;46;EIS;07:57:04.968;00:06:27.824;1;1;Pan_5pulse_EISSOC;4.05659;0.00000;-0.29001;;0.00100;6000.00000;0.80011;2.00000;-2.00000;20.00000;10.00000;32.00000;16.00000;4.05279;33.83188;-2.32993;0.79957;0.00000;0.02000;10.00000;3.00000;0.00000;0.00000;0.00000;0.00000;0.00000;1.00888;0.29750;33.91201;-3.93962;25.00000;25.00000;26.63070;
4/27/2017 4:49:16 PM;46;EIS;07:57:17.177;00:06:40.033;1;1;Pan_5pulse_EISSOC;4.05659;0.00000;-0.29001;;0.00100;6000.00000;0.60000;2.00000;-2.00000;20.00000;10.00000;33.00000;16.00000;4.05111;34.09081;-2.26867;0.59904;0.00000;0.02000;10.00000;3.00000;0.00000;0.00000;0.00000;0.00000;0.00000;1.00729;0.29482;34.16621;-3.80730;25.00000;25.00000;26.64191;
4/27/2017 4:49:27 PM;46;EIS;07:57:28.163;00:06:51.019;1;1;Pan_5pulse_EISSOC;4.05659;0.00000;-0.29001;;0.00100;6000.00000;0.44994;2.00000;-2.00000;20.00000;10.00000;34.00000;16.00000;4.05866;34.34220;-2.27171;0.44964;0.00000;0.02000;10.00000;3.00000;0.00000;0.00000;0.00000;0.00000;0.00000;1.00778;0.29281;34.41725;-3.78455;25.00000;25.00000;26.64191;
4/27/2017 4:49:37 PM;46;EIS;07:57:38.737;00:07:01.593;1;1;Pan_5pulse_EISSOC;4.05659;0.00000;-0.29001;;0.00100;6000.00000;0.33740;2.00000;-2.00000;20.00000;10.00000;35.00000;16.00000;4.05644;34.57611;-2.35946;0.33723;0.00000;0.02000;10.00000;3.00000;0.00000;0.00000;0.00000;0.00000;0.00000;1.00671;0.29048;34.65652;-3.90379;25.00000;25.00000;26.63070;
4/27/2017 4:49:51 PM;46;EIS;07:57:52.512;00:07:15.368;1;1;Pan_5pulse_EISSOC;4.05659;0.00000;-0.29001;;0.00100;6000.00000;0.25302;2.00000;-2.00000;20.00000;10.00000;36.00000;16.00000;4.05715;34.91406;-2.50568;0.25270;0.00000;0.02000;10.00000;3.00000;0.00000;0.00000;0.00000;0.00000;0.00000;1.01036;0.28864;35.00385;-4.10491;25.00000;25.00000;26.63070;
4/27/2017 4:50:09 PM;46;EIS;07:58:10.818;00:07:33.674;1;1;Pan_5pulse_EISSOC;4.05659;0.00000;-0.29001;;0.00100;6000.00000;0.18974;2.00000;-2.00000;20.00000;10.00000;37.00000;16.00000;4.05395;35.25491;-2.72158;0.18978;0.00000;0.02000;10.00000;3.00000;0.00000;0.00000;0.00000;0.00000;0.00000;1.01014;0.28567;35.35980;-4.41432;25.00000;25.00000;26.63070;
4/27/2017 4:50:32 PM;46;EIS;07:58:34.108;00:07:56.964;1;1;Pan_5pulse_EISSOC;4.05595;0.00000;-0.29001;;0.00100;6000.00000;0.14228;2.00000;-2.00000;20.00000;10.00000;38.00000;16.00000;4.05843;35.62091;-3.01553;0.14248;0.00000;0.02000;10.00000;3.00000;0.00000;0.00000;0.00000;0.00000;0.00000;1.01115;0.28285;35.74832;-4.83891;25.00000;25.00000;26.64191;
4/27/2017 4:51:03 PM;46;EIS;07:59:04.335;00:08:27.191;1;1;Pan_5pulse_EISSOC;4.05595;0.00000;-0.29001;;0.00100;6000.00000;0.10670;2.00000;-2.00000;20.00000;10.00000;39.00000;16.00000;4.05732;36.03633;-3.38400;0.10678;0.00000;0.02000;10.00000;3.00000;0.00000;0.00000;0.00000;0.00000;0.00000;1.01212;0.27963;36.19487;-5.36463;25.00000;25.00000;26.63070;
4/27/2017 4:51:42 PM;46;EIS;07:59:43.819;00:09:06.675;1;1;Pan_5pulse_EISSOC;4.05595;0.00000;-0.29001;;0.00100;6000.00000;0.08001;2.00000;-2.00000;20.00000;10.00000;40.00000;16.00000;4.05666;36.50155;-3.86835;0.07999;0.00000;0.02000;10.00000;3.00000;0.00000;0.00000;0.00000;0.00000;0.00000;1.01419;0.27630;36.70595;-6.04950;25.00000;25.00000;26.63070;
4/27/2017 4:52:34 PM;46;EIS;08:00:35.930;00:09:58.786;1;1;Pan_5pulse_EISSOC;4.05595;0.00000;-0.29001;;0.00100;6000.00000;0.06000;2.00000;-2.00000;20.00000;10.00000;41.00000;16.00000;4.05701;37.04343;-4.47161;0.05994;0.00000;0.02000;10.00000;3.00000;0.00000;0.00000;0.00000;0.00000;0.00000;1.01667;0.27248;37.31234;-6.88302;25.00000;25.00000;26.63070;
4/27/2017 4:53:43 PM;46;EIS;08:01:44.619;00:11:07.475;1;1;Pan_5pulse_EISSOC;4.05530;0.00000;-0.29001;;0.00100;6000.00000;0.04499;2.00000;-2.00000;20.00000;10.00000;42.00000;16.00000;4.05676;37.70719;-5.17898;0.04507;0.00000;0.02000;10.00000;3.00000;0.00000;0.00000;0.00000;0.00000;0.00000;1.01988;0.26796;38.06119;-7.82049;25.00000;25.00000;26.63070;
4/27/2017 4:55:14 PM;46;EIS;08:03:15.513;00:12:38.369;1;1;Pan_5pulse_EISSOC;4.05530;0.00000;-0.29001;;0.00100;6000.00000;0.03374;2.00000;-2.00000;20.00000;10.00000;43.00000;16.00000;4.05702;38.48469;-6.01335;0.03377;0.00000;0.02000;10.00000;3.00000;0.00000;0.00000;0.00000;0.00000;0.00000;1.02341;0.26274;38.95166;-8.88084;25.00000;25.00000;26.63070;
4/27/2017 4:57:15 PM;46;EIS;08:05:16.410;00:14:39.266;1;1;Pan_5pulse_EISSOC;4.05530;0.00000;-0.29001;;0.00100;6000.00000;0.02530;2.00000;-2.00000;20.00000;10.00000;44.00000;16.00000;4.05726;39.41668;-6.97986;0.02531;0.00000;0.02000;10.00000;3.00000;0.00000;0.00000;0.00000;0.00000;0.00000;1.02828;0.25688;40.02990;-10.04177;25.00000;25.00000;26.64191;
4/27/2017 4:59:55 PM;46;EIS;08:07:56.641;00:17:19.497;1;1;Pan_5pulse_EISSOC;4.05530;0.00000;-0.29001;;0.00100;6000.00000;0.01897;2.00000;-2.00000;20.00000;10.00000;45.00000;16.00000;4.05704;40.54399;-8.09008;0.01896;0.00000;0.02000;10.00000;3.00000;0.00000;0.00000;0.00000;0.00000;0.00000;1.03227;0.24968;41.34325;-11.28449;25.00000;25.00000;26.63070;
4/27/2017 5:03:28 PM;46;EIS;08:11:29.984;00:20:52.840;1;1;Pan_5pulse_EISSOC;4.05466;0.00000;-0.29001;;0.00100;6000.00000;0.01423;2.00000;-2.00000;20.00000;10.00000;46.00000;16.00000;4.05666;41.87860;-9.38386;0.01422;0.00000;0.02000;10.00000;3.00000;0.00000;0.00000;0.00000;0.00000;0.00000;1.03819;0.24191;42.91706;-12.62982;25.00000;25.00000;26.63070;
4/27/2017 5:08:12 PM;46;EIS;08:16:13.949;00:25:36.805;1;1;Pan_5pulse_EISSOC;4.05466;0.00000;-0.29001;;0.00100;6000.00000;0.01067;2.00000;-2.00000;20.00000;10.00000;47.00000;16.00000;4.05682;43.40899;-10.83830;0.01065;0.00000;0.02000;10.00000;3.00000;0.00000;0.00000;0.00000;0.00000;0.00000;1.04243;0.23299;44.74158;-14.01892;25.00000;25.00000;26.64191;
4/27/2017 5:14:29 PM;46;EIS;08:22:30.942;00:31:53.798;1;1;Pan_5pulse_EISSOC;4.05466;0.00000;-0.29001;;0.00100;6000.00000;0.00800;2.00000;-2.00000;20.00000;10.00000;48.00000;16.00000;4.05678;45.34919;-12.42484;0.00800;0.00000;0.02000;10.00000;3.00000;0.00000;0.00000;0.00000;0.00000;0.00000;1.05117;0.22355;47.02048;-15.32199;25.00000;25.00000;26.64191;
4/27/2017 5:22:52 PM;46;EIS;08:30:54.148;00:40:17.004;1;1;Pan_5pulse_EISSOC;4.05466;0.00000;-0.29001;;0.00100;6000.00000;0.00600;2.00000;-2.00000;20.00000;10.00000;49.00000;16.00000;4.05681;47.62695;-14.05341;0.00600;0.00000;0.02000;10.00000;3.00000;0.00000;0.00000;0.00000;0.00000;0.00000;1.05574;0.21261;49.65707;-16.43989;25.00000;25.00000;26.63070;
4/27/2017 5:34:03 PM;46;EIS;08:42:04.339;00:51:27.195;1;1;Pan_5pulse_EISSOC;4.05466;0.00000;-0.29001;;0.00100;6000.00000;0.00450;2.00000;-2.00000;20.00000;10.00000;50.00000;16.00000;4.05683;50.12571;-15.69996;0.00449;0.00000;0.02000;10.00000;3.00000;0.00000;0.00000;0.00000;0.00000;0.00000;1.05809;0.20144;52.52691;-17.39117;25.00000;25.00000;26.65312;
4/27/2017 5:48:54 PM;46;EIS;08:56:55.931;01:06:18.787;1;1;Pan_5pulse_EISSOC;4.05466;0.00000;-0.29001;;0.00100;6000.00000;0.00337;2.00000;-2.00000;20.00000;10.00000;51.00000;16.00000;4.05700;52.92810;-17.39926;0.00338;0.00000;0.02000;10.00000;3.00000;0.00000;0.00000;0.00000;0.00000;0.00000;1.06071;0.19038;55.71461;-18.19745;25.00000;25.00000;26.64191;
4/27/2017 6:08:41 PM;46;EIS;09:16:42.659;01:26:05.515;1;1;Pan_5pulse_EISSOC;4.05466;0.00000;-0.29001;;0.00100;6000.00000;0.00253;2.00000;-2.00000;20.00000;10.00000;52.00000;16.00000;4.05712;55.61107;-19.31401;0.00253;0.00000;0.02000;10.00000;3.00000;0.00000;0.00000;0.00000;0.00000;0.00000;1.05635;0.17944;58.86954;-19.15238;25.00000;25.00000;26.63070;
4/27/2017 6:35:05 PM;46;EIS;09:43:07.135;01:52:29.991;1;1;Pan_5pulse_EISSOC;4.05530;0.00000;-0.29001;;0.00100;6000.00000;0.00190;2.00000;-2.00000;20.00000;10.00000;53.00000;16.00000;4.05735;58.17038;-21.66155;0.00190;0.00000;0.02000;10.00000;3.00000;0.00000;0.00000;0.00000;0.00000;0.00000;1.05443;0.16987;62.07266;-20.42438;25.00000;25.00000;26.42895;
4/27/2017 7:10:15 PM;46;EIS;10:18:16.687;02:27:39.543;1;1;Pan_5pulse_EISSOC;4.05530;0.00000;-0.29001;;0.00100;6000.00000;0.00142;2.00000;-2.00000;20.00000;10.00000;54.00000;16.00000;4.05771;60.32101;-24.73060;0.00142;0.00000;0.02000;10.00000;3.00000;0.00000;0.00000;0.00000;0.00000;0.00000;1.05040;0.16112;65.19376;-22.29281;25.00000;25.00000;26.41774;

File: Panasonic 18650PF Data/25degC/EIS/3541_EIS00004.csv


Measurement ID;3541
Battery name;NCR18650PF_SN002
Battery Name;NCR
Circuit;Circ006
Program;418 - Pan_5pulse_EISSOC
Start Time;4/27/2017 8:51:52 AM
End Time;4/29/2017 3:04:43 PM
Test section;EIS00004
Comment;25degC EIS vs SOC 6kHz to 1mHz
OrderNo;
Producer; Panasonic
Type; NCR
Nominal Voltage; 3.7
Nominal Current; 0
Nominal Capacity; 2.9
Cells; 1
Maximum Voltage; 4.25
Gassing Voltage; 4.3
Break Voltage; 0
Charge Factor; 0
Impedance; 0
Cold Cranking Current; 15
Energy Density; 0
Comment;



Time Stamp;Step;Status;Prog Time;Step Time;Cycle;Cycle Level;Procedure;Voltage;Current;AhAccu;Energy;StartFreq;EndFreq;SetFreq;AAcMax;VAcMin;VAcMax;mvIdeal;Go;Status;U1;Zreal1;Zimg1;ActFreq;EisError;AACStart;MinIntervalTime;CountOfPeriods;UIdeal;AStart;MinDuration;MinPeriods;RemTime;VRelativ;AAmplitude;Betrag;Phase;ChamberT;ChamberSP;Temp45;
;;;;;;;;[V];[A];[Ah];[Wh];[EIS];[EIS];[EIS];[EIS];[EIS];[EIS];[EIS];[EIS];[EIS];[EIS];[EIS];[EIS];[EIS];[EIS];[EIS];[EIS];[EIS];[EIS];[EIS];[EIS];[EIS];[EIS];[EIS];[EIS];[EIS];[EIS];[ChamberT];[ChamberSP];[C1];
4/27/2017 8:33:00 PM;46;EIS;11:41:01.408;00:00:21.608;2;1;Pan_5pulse_EISSOC;3.94528;0.00000;-0.58000;;0.00100;6000.00000;6000.00000;2.00000;-2.00000;20.00000;10.00000;1.00000;16.00000;3.94728;21.03466;9.13987;6000.00000;0.00000;0.02000;10.00000;3.00000;0.00000;0.00000;0.00000;0.00000;0.00000;0.99653;0.43451;22.93457;23.48566;25.00000;25.00000;26.63070;
4/27/2017 8:33:11 PM;46;EIS;11:41:12.160;00:00:32.360;2;1;Pan_5pulse_EISSOC;3.94528;0.00000;-0.58000;;0.00100;6000.00000;4499.36526;2.00000;-2.00000;20.00000;10.00000;2.00000;16.00000;3.94607;20.64493;6.95881;4571.42871;0.00000;0.02000;10.00000;3.00000;0.00000;0.00000;0.00000;0.00000;0.00000;0.94846;0.43535;21.78619;18.62748;25.00000;25.00000;26.84366;
4/27/2017 8:33:21 PM;46;EIS;11:41:22.957;00:00:43.157;2;1;Pan_5pulse_EISSOC;3.94528;0.00000;-0.58000;;0.00100;6000.00000;3374.04795;2.00000;-2.00000;20.00000;10.00000;3.00000;16.00000;3.94802;20.41330;5.04208;3428.57153;0.00000;0.02000;10.00000;3.00000;0.00000;0.00000;0.00000;0.00000;0.00000;0.96397;0.45845;21.02678;13.87434;25.00000;25.00000;26.64191;
4/27/2017 8:33:32 PM;46;EIS;11:41:33.766;00:00:53.966;2;1;Pan_5pulse_EISSOC;3.94528;0.00000;-0.58000;;0.00100;6000.00000;2530.17902;2.00000;-2.00000;20.00000;10.00000;4.00000;16.00000;3.94469;20.34677;3.39615;2526.31567;0.00000;0.02000;10.00000;3.00000;0.00000;0.00000;0.00000;0.00000;0.00000;0.98026;0.47520;20.62826;9.47609;25.00000;25.00000;26.64191;
4/27/2017 8:33:43 PM;46;EIS;11:41:44.563;00:01:04.763;2;1;Pan_5pulse_EISSOC;3.94528;0.00000;-0.58000;;0.00100;6000.00000;1897.36660;2.00000;-2.00000;20.00000;10.00000;5.00000;16.00000;3.94733;20.41970;2.14396;1882.35291;0.00000;0.02000;10.00000;3.00000;0.00000;0.00000;0.00000;0.00000;0.00000;0.99481;0.48452;20.53195;5.99380;25.00000;25.00000;26.63070;
4/27/2017 8:33:54 PM;46;EIS;11:41:55.518;00:01:15.718;2;1;Pan_5pulse_EISSOC;3.94528;0.00000;-0.58000;;0.00100;6000.00000;1422.82422;2.00000;-2.00000;20.00000;10.00000;6.00000;16.00000;3.94206;20.57044;1.22568;1432.83582;0.00000;0.02000;10.00000;3.00000;0.00000;0.00000;0.00000;0.00000;0.00000;1.00336;0.48691;20.60693;3.40990;25.00000;25.00000;26.63070;
4/27/2017 8:34:05 PM;46;EIS;11:42:06.633;00:01:26.833;2;1;Pan_5pulse_EISSOC;3.94528;0.00000;-0.58000;;0.00100;6000.00000;1066.96765;2.00000;-2.00000;20.00000;10.00000;7.00000;16.00000;3.94280;20.79516;0.44380;1066.66663;0.00000;0.02000;10.00000;3.00000;0.00000;0.00000;0.00000;0.00000;0.00000;1.00911;0.48515;20.79990;1.22258;25.00000;25.00000;26.63070;
4/27/2017 8:34:17 PM;46;EIS;11:42:18.203;00:01:38.403;2;1;Pan_5pulse_EISSOC;3.94528;0.00000;-0.58000;;0.00100;6000.00000;800.11286;2.00000;-2.00000;20.00000;10.00000;8.00000;16.00000;3.94737;21.05978;-0.15308;800.00000;0.00000;0.02000;10.00000;3.00000;0.00000;0.00000;0.00000;0.00000;0.00000;1.01244;0.48073;21.06034;-0.41646;25.00000;25.00000;26.64191;
4/27/2017 8:34:28 PM;46;EIS;11:42:29.388;00:01:49.588;2;1;Pan_5pulse_EISSOC;3.94528;0.00000;-0.58000;;0.00100;6000.00000;600.00000;2.00000;-2.00000;20.00000;10.00000;9.00000;16.00000;3.94738;21.35524;-0.62707;600.00000;0.00000;0.02000;10.00000;3.00000;0.00000;0.00000;0.00000;0.00000;0.00000;1.01434;0.47478;21.36445;-1.68192;25.00000;25.00000;26.64191;
4/27/2017 8:34:40 PM;46;EIS;11:42:41.178;00:02:01.378;2;1;Pan_5pulse_EISSOC;3.94528;0.00000;-0.58000;;0.00100;6000.00000;449.93653;2.00000;-2.00000;20.00000;10.00000;10.00000;16.00000;3.94736;21.67646;-1.00330;450.70422;0.00000;0.02000;10.00000;3.00000;0.00000;0.00000;0.00000;0.00000;0.00000;1.01558;0.46802;21.69967;-2.65006;25.00000;25.00000;26.63070;
4/27/2017 8:34:51 PM;46;EIS;11:42:52.823;00:02:13.023;2;1;Pan_5pulse_EISSOC;3.94528;0.00000;-0.58000;;0.00100;6000.00000;337.40480;2.00000;-2.00000;20.00000;10.00000;11.00000;16.00000;3.94740;22.02905;-1.31333;336.84210;0.00000;0.02000;10.00000;3.00000;0.00000;0.00000;0.00000;0.00000;0.00000;1.01678;0.46074;22.06816;-3.41182;25.00000;25.00000;26.64191;
4/27/2017 8:35:04 PM;46;EIS;11:43:05.445;00:02:25.645;2;1;Pan_5pulse_EISSOC;3.94528;0.00000;-0.58000;;0.00100;6000.00000;253.01790;2.00000;-2.00000;20.00000;10.00000;12.00000;16.00000;3.94742;22.39639;-1.56145;253.29816;0.00000;0.02000;10.00000;3.00000;0.00000;0.00000;0.00000;0.00000;0.00000;1.01722;0.45309;22.45076;-3.98813;25.00000;25.00000;26.64191;
4/27/2017 8:35:16 PM;46;EIS;11:43:17.956;00:02:38.156;2;1;Pan_5pulse_EISSOC;3.94528;0.00000;-0.58000;;0.00100;6000.00000;189.73666;2.00000;-2.00000;20.00000;10.00000;13.00000;16.00000;3.95202;22.78701;-1.76454;189.72333;0.00000;0.02000;10.00000;3.00000;0.00000;0.00000;0.00000;0.00000;0.00000;1.01889;0.44580;22.85522;-4.42793;25.00000;25.00000;26.64191;
4/27/2017 8:35:28 PM;46;EIS;11:43:29.758;00:02:49.958;2;1;Pan_5pulse_EISSOC;3.94528;0.00000;-0.58000;;0.00100;6000.00000;142.28242;2.00000;-2.00000;20.00000;10.00000;14.00000;16.00000;3.94652;23.18922;-1.93107;142.43323;0.00000;0.02000;10.00000;3.00000;0.00000;0.00000;0.00000;0.00000;0.00000;1.01889;0.43728;23.26948;-4.76028;25.00000;25.00000;26.63070;
4/27/2017 8:35:41 PM;46;EIS;11:43:42.047;00:03:02.247;2;1;Pan_5pulse_EISSOC;3.94528;0.00000;-0.58000;;0.00100;6000.00000;106.69676;2.00000;-2.00000;20.00000;10.00000;15.00000;16.00000;3.94746;23.60663;-2.06693;106.66666;0.00000;0.02000;10.00000;3.00000;0.00000;0.00000;0.00000;0.00000;0.00000;1.01809;0.42963;23.69695;-5.00389;25.00000;25.00000;26.63070;
4/27/2017 8:35:52 PM;46;EIS;11:43:53.801;00:03:14.001;2;1;Pan_5pulse_EISSOC;3.94528;0.00000;-0.58000;;0.00100;6000.00000;80.01129;2.00000;-2.00000;20.00000;10.00000;16.00000;16.00000;3.95764;24.03489;-2.18342;80.00000;0.00000;0.02000;10.00000;3.00000;0.00000;0.00000;0.00000;0.00000;0.00000;1.01851;0.42202;24.13386;-5.19073;25.00000;25.00000;26.64191;
4/27/2017 8:36:04 PM;46;EIS;11:44:05.924;00:03:26.124;2;1;Pan_5pulse_EISSOC;3.94528;0.00000;-0.58000;;0.00100;6000.00000;60.00000;2.00000;-2.00000;20.00000;10.00000;17.00000;16.00000;3.95108;24.46901;-2.29316;60.00000;0.00000;0.02000;10.00000;3.00000;0.00000;0.00000;0.00000;0.00000;0.00000;1.01881;0.41455;24.57623;-5.35394;25.00000;25.00000;26.63070;
4/27/2017 8:36:16 PM;46;EIS;11:44:17.474;00:03:37.674;2;1;Pan_5pulse_EISSOC;3.94528;0.00000;-0.58000;;0.00100;6000.00000;44.99365;2.00000;-2.00000;20.00000;10.00000;18.00000;16.00000;3.93888;24.92405;-2.39330;44.94382;0.00000;0.02000;10.00000;3.00000;0.00000;0.00000;0.00000;0.00000;0.00000;1.01877;0.40688;25.03869;-5.48494;25.00000;25.00000;26.63070;
4/27/2017 8:36:28 PM;46;EIS;11:44:29.837;00:03:50.037;2;1;Pan_5pulse_EISSOC;3.94528;0.00000;-0.58000;;0.00100;6000.00000;33.74048;2.00000;-2.00000;20.00000;10.00000;19.00000;16.00000;3.94749;25.40067;-2.48829;33.70787;0.00000;0.02000;10.00000;3.00000;0.00000;0.00000;0.00000;0.00000;0.00000;1.01896;0.39924;25.52226;-5.59494;25.00000;25.00000;26.64191;
4/27/2017 8:36:41 PM;46;EIS;11:44:42.081;00:04:02.281;2;1;Pan_5pulse_EISSOC;3.94528;0.00000;-0.58000;;0.00100;6000.00000;25.30179;2.00000;-2.00000;20.00000;10.00000;20.00000;16.00000;3.95684;25.90979;-2.56796;25.31646;0.00000;0.02000;10.00000;3.00000;0.00000;0.00000;0.00000;0.00000;0.00000;1.01968;0.39163;26.03674;-5.66020;25.00000;25.00000;26.64191;
4/27/2017 8:36:53 PM;46;EIS;11:44:54.291;00:04:14.491;2;1;Pan_5pulse_EISSOC;3.94528;0.00000;-0.58000;;0.00100;6000.00000;18.97367;2.00000;-2.00000;20.00000;10.00000;21.00000;16.00000;3.95681;26.45638;-2.61435;18.98734;0.00000;0.02000;10.00000;3.00000;0.00000;0.00000;0.00000;0.00000;0.00000;1.02180;0.38435;26.58524;-5.64349;25.00000;25.00000;26.64191;
4/27/2017 8:37:05 PM;46;EIS;11:45:06.555;00:04:26.755;2;1;Pan_5pulse_EISSOC;3.94528;0.00000;-0.58000;;0.00100;6000.00000;14.22824;2.00000;-2.00000;20.00000;10.00000;22.00000;16.00000;3.95486;27.02524;-2.60641;14.21801;0.00000;0.02000;10.00000;3.00000;0.00000;0.00000;0.00000;0.00000;0.00000;1.02108;0.37608;27.15064;-5.50877;25.00000;25.00000;26.63070;
4/27/2017 8:37:17 PM;46;EIS;11:45:18.279;00:04:38.479;2;1;Pan_5pulse_EISSOC;3.94528;0.00000;-0.58000;;0.00100;6000.00000;10.66968;2.00000;-2.00000;20.00000;10.00000;23.00000;16.00000;3.94951;27.58538;-2.52499;10.67616;0.00000;0.02000;10.00000;3.00000;0.00000;0.00000;0.00000;0.00000;0.00000;1.02031;0.36833;27.70070;-5.22991;25.00000;25.00000;26.64191;
4/27/2017 8:37:29 PM;46;EIS;11:45:30.214;00:04:50.414;2;1;Pan_5pulse_EISSOC;3.94528;0.00000;-0.58000;;0.00100;6000.00000;8.00113;2.00000;-2.00000;20.00000;10.00000;24.00000;16.00000;3.94756;28.11493;-2.38973;8.00000;0.00000;0.02000;10.00000;3.00000;0.00000;0.00000;0.00000;0.00000;0.00000;1.01897;0.36113;28.21631;-4.85838;25.00000;25.00000;26.63070;
4/27/2017 8:37:41 PM;46;EIS;11:45:42.634;00:05:02.834;2;1;Pan_5pulse_EISSOC;3.94528;0.00000;-0.58000;;0.00100;6000.00000;6.00000;2.00000;-2.00000;20.00000;10.00000;25.00000;16.00000;3.94758;28.55543;-2.21239;6.00000;0.00000;0.02000;10.00000;3.00000;0.00000;0.00000;0.00000;0.00000;0.00000;1.01462;0.35425;28.64101;-4.43026;25.00000;25.00000;26.64191;
4/27/2017 8:37:53 PM;46;EIS;11:45:54.383;00:05:14.583;2;1;Pan_5pulse_EISSOC;3.94528;0.00000;-0.58000;;0.00100;6000.00000;4.49937;2.00000;-2.00000;20.00000;10.00000;26.00000;16.00000;3.94052;28.93281;-2.03413;4.50450;0.00000;0.02000;10.00000;3.00000;0.00000;0.00000;0.00000;0.00000;0.00000;1.01462;0.34925;29.00422;-4.02158;25.00000;25.00000;26.64191;
4/27/2017 8:38:05 PM;46;EIS;11:46:06.633;00:05:26.833;2;1;Pan_5pulse_EISSOC;3.94528;0.00000;-0.58000;;0.00100;6000.00000;3.37405;2.00000;-2.00000;20.00000;10.00000;27.00000;16.00000;3.95145;29.25344;-1.87954;3.37079;0.00000;0.02000;10.00000;3.00000;0.00000;0.00000;0.00000;0.00000;0.00000;1.01077;0.34481;29.31376;-3.67622;25.00000;25.00000;26.63070;
4/27/2017 8:38:17 PM;46;EIS;11:46:18.246;00:05:38.446;2;1;Pan_5pulse_EISSOC;3.94528;0.00000;-0.58000;;0.00100;6000.00000;2.53018;2.00000;-2.00000;20.00000;10.00000;28.00000;16.00000;3.94756;29.53334;-1.77060;2.53378;0.00000;0.02000;10.00000;3.00000;0.00000;0.00000;0.00000;0.00000;0.00000;1.00924;0.34112;29.58637;-3.43092;25.00000;25.00000;26.64191;
4/27/2017 8:38:29 PM;46;EIS;11:46:30.308;00:05:50.508;2;1;Pan_5pulse_EISSOC;3.94528;0.00000;-0.58000;;0.00100;6000.00000;1.89737;2.00000;-2.00000;20.00000;10.00000;29.00000;16.00000;3.94758;29.76457;-1.69430;1.89873;0.00000;0.02000;10.00000;3.00000;0.00000;0.00000;0.00000;0.00000;0.00000;1.00777;0.33803;29.81275;-3.25796;25.00000;25.00000;26.63070;
4/27/2017 8:38:40 PM;46;EIS;11:46:41.782;00:06:01.982;2;1;Pan_5pulse_EISSOC;3.94528;0.00000;-0.58000;;0.00100;6000.00000;1.42282;2.00000;-2.00000;20.00000;10.00000;30.00000;16.00000;3.94233;29.98706;-1.66752;1.42045;0.00000;0.02000;10.00000;3.00000;0.00000;0.00000;0.00000;0.00000;0.00000;1.00723;0.33537;30.03339;-3.18283;25.00000;25.00000;26.64191;
4/27/2017 8:38:53 PM;46;EIS;11:46:53.982;00:06:14.182;2;1;Pan_5pulse_EISSOC;3.94528;0.00000;-0.58000;;0.00100;6000.00000;1.06697;2.00000;-2.00000;20.00000;10.00000;31.00000;16.00000;3.94515;30.23769;-1.67686;1.06838;0.00000;0.02000;10.00000;3.00000;0.00000;0.00000;0.00000;0.00000;0.00000;1.00836;0.33297;30.28415;-3.17414;25.00000;25.00000;26.64191;
4/27/2017 8:39:05 PM;46;EIS;11:47:06.301;00:06:26.501;2;1;Pan_5pulse_EISSOC;3.94528;0.00000;-0.58000;;0.00100;6000.00000;0.80011;2.00000;-2.00000;20.00000;10.00000;32.00000;16.00000;3.93870;30.46478;-1.73780;0.79957;0.00000;0.02000;10.00000;3.00000;0.00000;0.00000;0.00000;0.00000;0.00000;1.00739;0.33014;30.51430;-3.26478;25.00000;25.00000;26.64191;
4/27/2017 8:39:17 PM;46;EIS;11:47:18.069;00:06:38.269;2;1;Pan_5pulse_EISSOC;3.94528;0.00000;-0.58000;;0.00100;6000.00000;0.60000;2.00000;-2.00000;20.00000;10.00000;33.00000;16.00000;3.94549;30.67795;-1.82585;0.59904;0.00000;0.02000;10.00000;3.00000;0.00000;0.00000;0.00000;0.00000;0.00000;1.00694;0.32765;30.73224;-3.40604;25.00000;25.00000;26.63070;
4/27/2017 8:39:28 PM;46;EIS;11:47:29.568;00:06:49.768;2;1;Pan_5pulse_EISSOC;3.94528;0.00000;-0.58000;;0.00100;6000.00000;0.44994;2.00000;-2.00000;20.00000;10.00000;34.00000;16.00000;3.94754;30.90929;-1.95883;0.44964;0.00000;0.02000;10.00000;3.00000;0.00000;0.00000;0.00000;0.00000;0.00000;1.00818;0.32552;30.97130;-3.62618;25.00000;25.00000;26.64191;
4/27/2017 8:39:39 PM;46;EIS;11:47:40.098;00:07:00.298;2;1;Pan_5pulse_EISSOC;3.94528;0.00000;-0.58000;;0.00100;6000.00000;0.33740;2.00000;-2.00000;20.00000;10.00000;35.00000;16.00000;3.94192;31.15362;-2.13765;0.33723;0.00000;0.02000;10.00000;3.00000;0.00000;0.00000;0.00000;0.00000;0.00000;1.00814;0.32284;31.22687;-3.92528;25.00000;25.00000;26.63070;
4/27/2017 8:39:52 PM;46;EIS;11:47:53.946;00:07:14.146;2;1;Pan_5pulse_EISSOC;3.94528;0.00000;-0.58000;;0.00100;6000.00000;0.25302;2.00000;-2.00000;20.00000;10.00000;36.00000;16.00000;3.94598;31.49096;-2.36967;0.25270;0.00000;0.02000;10.00000;3.00000;0.00000;0.00000;0.00000;0.00000;0.00000;1.01152;0.32030;31.57999;-4.30336;25.00000;25.00000;26.64191;
4/27/2017 8:40:11 PM;46;EIS;11:48:12.081;00:07:32.281;2;1;Pan_5pulse_EISSOC;3.94528;0.00000;-0.58000;;0.00100;6000.00000;0.18974;2.00000;-2.00000;20.00000;10.00000;37.00000;16.00000;3.94394;31.81174;-2.64627;0.18978;0.00000;0.02000;10.00000;3.00000;0.00000;0.00000;0.00000;0.00000;0.00000;1.01085;0.31667;31.92162;-4.75522;25.00000;25.00000;26.64191;
4/27/2017 8:40:34 PM;46;EIS;11:48:35.353;00:07:55.553;2;1;Pan_5pulse_EISSOC;3.94528;0.00000;-0.58000;;0.00100;6000.00000;0.14228;2.00000;-2.00000;20.00000;10.00000;38.00000;16.00000;3.94390;32.17105;-2.99851;0.14248;0.00000;0.02000;10.00000;3.00000;0.00000;0.00000;0.00000;0.00000;0.00000;1.01225;0.31329;32.31049;-5.32488;25.00000;25.00000;26.64191;
4/27/2017 8:41:04 PM;46;EIS;11:49:05.585;00:08:25.785;2;1;Pan_5pulse_EISSOC;3.94464;0.00000;-0.58000;;0.00100;6000.00000;0.10670;2.00000;-2.00000;20.00000;10.00000;39.00000;16.00000;3.94627;32.60366;-3.41728;0.10678;0.00000;0.02000;10.00000;3.00000;0.00000;0.00000;0.00000;0.00000;0.00000;1.01427;0.30939;32.78225;-5.98348;25.00000;25.00000;26.64191;
4/27/2017 8:41:43 PM;46;EIS;11:49:44.851;00:09:05.051;2;1;Pan_5pulse_EISSOC;3.94464;0.00000;-0.58000;;0.00100;6000.00000;0.08001;2.00000;-2.00000;20.00000;10.00000;40.00000;16.00000;3.94495;33.07492;-3.92879;0.07999;0.00000;0.02000;10.00000;3.00000;0.00000;0.00000;0.00000;0.00000;0.00000;1.01616;0.30508;33.30744;-6.77412;25.00000;25.00000;26.64191;
4/27/2017 8:42:36 PM;46;EIS;11:50:37.302;00:09:57.502;2;1;Pan_5pulse_EISSOC;3.94464;0.00000;-0.58000;;0.00100;6000.00000;0.06000;2.00000;-2.00000;20.00000;10.00000;41.00000;16.00000;3.94687;33.63273;-4.55383;0.05994;0.00000;0.02000;10.00000;3.00000;0.00000;0.00000;0.00000;0.00000;0.00000;1.01921;0.30030;33.93962;-7.71088;25.00000;25.00000;26.64191;
4/27/2017 8:43:44 PM;46;EIS;11:51:45.558;00:11:05.758;2;1;Pan_5pulse_EISSOC;3.94464;0.00000;-0.58000;;0.00100;6000.00000;0.04499;2.00000;-2.00000;20.00000;10.00000;42.00000;16.00000;3.94664;34.26865;-5.27927;0.04507;0.00000;0.02000;10.00000;3.00000;0.00000;0.00000;0.00000;0.00000;0.00000;1.02130;0.29455;34.67291;-8.75788;25.00000;25.00000;26.64191;
4/27/2017 8:45:15 PM;46;EIS;11:53:16.496;00:12:36.696;2;1;Pan_5pulse_EISSOC;3.94400;0.00000;-0.58000;;0.00100;6000.00000;0.03374;2.00000;-2.00000;20.00000;10.00000;43.00000;16.00000;3.94653;35.09343;-6.15468;0.03377;0.00000;0.02000;10.00000;3.00000;0.00000;0.00000;0.00000;0.00000;0.00000;1.02754;0.28840;35.62904;-9.94736;25.00000;25.00000;26.63070;
4/27/2017 8:47:16 PM;46;EIS;11:55:17.442;00:14:37.642;2;1;Pan_5pulse_EISSOC;3.94400;0.00000;-0.58000;;0.00100;6000.00000;0.02530;2.00000;-2.00000;20.00000;10.00000;44.00000;16.00000;3.94588;35.98041;-7.17453;0.02531;0.00000;0.02000;10.00000;3.00000;0.00000;0.00000;0.00000;0.00000;0.00000;1.03040;0.28085;36.68875;-11.27693;25.00000;25.00000;26.63070;
4/27/2017 8:49:56 PM;46;EIS;11:57:57.533;00:17:17.733;2;1;Pan_5pulse_EISSOC;3.94400;0.00000;-0.58000;;0.00100;6000.00000;0.01897;2.00000;-2.00000;20.00000;10.00000;45.00000;16.00000;3.94561;37.03007;-8.36804;0.01896;0.00000;0.02000;10.00000;3.00000;0.00000;0.00000;0.00000;0.00000;0.00000;1.03421;0.27242;37.96380;-12.73379;25.00000;25.00000;26.64191;
4/27/2017 8:53:29 PM;46;EIS;12:01:30.682;00:20:50.882;2;1;Pan_5pulse_EISSOC;3.94400;0.00000;-0.58000;;0.00100;6000.00000;0.01423;2.00000;-2.00000;20.00000;10.00000;46.00000;16.00000;3.94554;38.34144;-9.76045;0.01422;0.00000;0.02000;10.00000;3.00000;0.00000;0.00000;0.00000;0.00000;0.00000;1.04220;0.26342;39.56428;-14.28224;25.00000;25.00000;26.64191;
4/27/2017 8:58:13 PM;46;EIS;12:06:14.272;00:25:34.472;2;1;Pan_5pulse_EISSOC;3.94400;0.00000;-0.58000;;0.00100;6000.00000;0.01067;2.00000;-2.00000;20.00000;10.00000;47.00000;16.00000;3.94553;39.87204;-11.40617;0.01065;0.00000;0.02000;10.00000;3.00000;0.00000;0.00000;0.00000;0.00000;0.00000;1.04805;0.25272;41.47144;-15.96420;25.00000;25.00000;26.64191;
4/27/2017 9:04:30 PM;46;EIS;12:12:31.275;00:31:51.475;2;1;Pan_5pulse_EISSOC;3.94335;0.00000;-0.58000;;0.00100;6000.00000;0.00800;2.00000;-2.00000;20.00000;10.00000;48.00000;16.00000;3.94577;41.85302;-13.24838;0.00800;0.00000;0.02000;10.00000;3.00000;0.00000;0.00000;0.00000;0.00000;0.00000;1.05892;0.24121;43.89983;-17.56494;25.00000;25.00000;26.64191;
4/27/2017 9:12:52 PM;46;EIS;12:20:53.626;00:40:13.826;2;1;Pan_5pulse_EISSOC;3.94335;0.00000;-0.58000;;0.00100;6000.00000;0.00600;2.00000;-2.00000;20.00000;10.00000;49.00000;16.00000;3.94545;44.23059;-15.18360;0.00600;0.00000;0.02000;10.00000;3.00000;0.00000;0.00000;0.00000;0.00000;0.00000;1.06491;0.22772;46.76416;-18.94646;25.00000;25.00000;26.85486;
4/27/2017 9:24:02 PM;46;EIS;12:32:03.709;00:51:23.909;2;1;Pan_5pulse_EISSOC;3.94335;0.00000;-0.58000;;0.00100;6000.00000;0.00450;2.00000;-2.00000;20.00000;10.00000;50.00000;16.00000;3.94548;47.00233;-17.18171;0.00449;0.00000;0.02000;10.00000;3.00000;0.00000;0.00000;0.00000;0.00000;0.00000;1.07045;0.21390;50.04428;-20.07989;25.00000;25.00000;26.85486;
4/27/2017 9:38:54 PM;46;EIS;12:46:55.445;01:06:15.645;2;1;Pan_5pulse_EISSOC;3.94400;0.00000;-0.58000;;0.00100;6000.00000;0.00337;2.00000;-2.00000;20.00000;10.00000;51.00000;16.00000;3.94572;50.14685;-19.18038;0.00338;0.00000;0.02000;10.00000;3.00000;0.00000;0.00000;0.00000;0.00000;0.00000;1.07280;0.19981;53.68979;-20.93106;25.00000;25.00000;26.64191;
4/27/2017 9:58:41 PM;46;EIS;13:06:42.094;01:26:02.294;2;1;Pan_5pulse_EISSOC;3.94400;0.00000;-0.58000;;0.00100;6000.00000;0.00253;2.00000;-2.00000;20.00000;10.00000;52.00000;16.00000;3.94615;53.27518;-21.24972;0.00253;0.00000;0.02000;10.00000;3.00000;0.00000;0.00000;0.00000;0.00000;0.00000;1.06800;0.18620;57.35674;-21.74543;25.00000;25.00000;26.85486;
4/27/2017 10:25:05 PM;46;EIS;13:33:06.791;01:52:26.991;2;1;Pan_5pulse_EISSOC;3.94400;0.00000;-0.58000;;0.00100;6000.00000;0.00190;2.00000;-2.00000;20.00000;10.00000;53.00000;16.00000;3.94625;56.43076;-23.65308;0.00190;0.00000;0.02000;10.00000;3.00000;0.00000;0.00000;0.00000;0.00000;0.00000;1.06687;0.17436;61.18741;-22.74111;25.00000;25.00000;26.64191;
4/27/2017 11:00:15 PM;46;EIS;14:08:16.390;02:27:36.590;2;1;Pan_5pulse_EISSOC;3.94400;0.00000;-0.58000;;0.00100;6000.00000;0.00142;2.00000;-2.00000;20.00000;10.00000;54.00000;16.00000;3.94655;59.38762;-26.59016;0.00142;0.00000;0.02000;10.00000;3.00000;0.00000;0.00000;0.00000;0.00000;0.00000;1.06355;0.16345;65.06863;-24.11993;25.00000;25.00000;26.64191;
