Repository: fededc88/Panasonic-18650PF-Data

# [Panasonic 18650PF Li-Ion Battery Data](https://data.mendeley.com/datasets/wykht8y7tg/1#folder-df7a873b-ae5f-4a63-ab5c-8f9792b59429)

## Brief

The included tests were performed at the University of Wisconsin-Madison by Dr. Phillip Kollmeyer (phillip.kollmeyer@gmail.com).  If this data is utilized for any purpose, it should be appropriately referenced.

The tests can be used to test Neural Network and Kalman Filter State of Charge algorithms, or to develop battery models, and are intended to be a reference so researchers can compare their algorithm and model performance for a standard data set.

For the tests, a brand new 2.9Ah Panasonic 18650PF cell was tested in an 8 cu.ft.

File: Panasonic 18650PF Data/25degC/EIS/3541_EIS00005.csv


Measurement ID;3541
Battery name;NCR18650PF_SN002
Battery Name;NCR
Circuit;Circ006
Program;418 - Pan_5pulse_EISSOC
Start Time;4/27/2017 8:51:52 AM
End Time;4/29/2017 3:04:43 PM
Test section;EIS00005
Comment;25degC EIS vs SOC 6kHz to 1mHz
OrderNo;
Producer; Panasonic
Type; NCR
Nominal Voltage; 3.7
Nominal Current; 0
Nominal Capacity; 2.9
Cells; 1
Maximum Voltage; 4.25
Gassing Voltage; 4.3
Break Voltage; 0
Charge Factor; 0
Impedance; 0
Cold Cranking Current; 15
Energy Density; 0
Comment;



Time Stamp;Step;Status;Prog Time;Step Time;Cycle;Cycle Level;Procedure;Voltage;Current;AhAccu;Energy;StartFreq;EndFreq;SetFreq;AAcMax;VAcMin;VAcMax;mvIdeal;Go;Status;U1;Zreal1;Zimg1;ActFreq;EisError;AACStart;MinIntervalTime;CountOfPeriods;UIdeal;AStart;MinDuration;MinPeriods;RemTime;VRelativ;AAmplitude;Betrag;Phase;ChamberT;ChamberSP;Temp45;
;;;;;;;;[V];[A];[Ah];[Wh];[EIS];[EIS];[EIS];[EIS];[EIS];[EIS];[EIS];[EIS];[EIS];[EIS];[EIS];[EIS];[EIS];[EIS];[EIS];[EIS];[EIS];[EIS];[EIS];[EIS];[EIS];[EIS];[EIS];[EIS];[EIS];[EIS];[ChamberT];[ChamberSP];[C1];
4/28/2017 12:23:04 AM;46;EIS;15:31:04.755;00:00:22.139;3;1;Pan_5pulse_EISSOC;3.86100;0.00000;-0.87001;;0.00100;6000.00000;6000.00000;2.00000;-2.00000;20.00000;10.00000;1.00000;16.00000;3.86219;21.16170;9.21283;6000.00000;0.00000;0.02000;10.00000;3.00000;0.00000;0.00000;0.00000;0.00000;0.00000;0.99765;0.43225;23.08016;23.52610;25.00000;25.00000;26.65312;
4/28/2017 12:23:14 AM;46;EIS;15:31:15.527;00:00:32.911;3;1;Pan_5pulse_EISSOC;3.86100;0.00000;-0.87001;;0.00100;6000.00000;4499.36526;2.00000;-2.00000;20.00000;10.00000;2.00000;16.00000;3.86446;20.77419;7.01363;4571.42871;0.00000;0.02000;10.00000;3.00000;0.00000;0.00000;0.00000;0.00000;0.00000;0.94856;0.43262;21.92619;18.65534;25.00000;25.00000;26.85486;
4/28/2017 12:23:25 AM;46;EIS;15:31:26.356;00:00:43.740;3;1;Pan_5pulse_EISSOC;3.86100;0.00000;-0.87001;;0.00100;6000.00000;3374.04795;2.00000;-2.00000;20.00000;10.00000;3.00000;16.00000;3.86493;20.54425;5.08339;3428.57153;0.00000;0.02000;10.00000;3.00000;0.00000;0.00000;0.00000;0.00000;0.00000;0.96401;0.45550;21.16381;13.89790;25.00000;25.00000;26.65312;
4/28/2017 12:23:36 AM;46;EIS;15:31:37.347;00:00:54.731;3;1;Pan_5pulse_EISSOC;3.86100;0.00000;-0.87001;;0.00100;6000.00000;2530.17902;2.00000;-2.00000;20.00000;10.00000;4.00000;16.00000;3.86299;20.47964;3.42752;2526.31567;0.00000;0.02000;10.00000;3.00000;0.00000;0.00000;0.00000;0.00000;0.00000;0.98032;0.47211;20.76448;9.50109;25.00000;25.00000;26.86607;
4/28/2017 12:23:47 AM;46;EIS;15:31:48.282;00:01:05.666;3;1;Pan_5pulse_EISSOC;3.86100;0.00000;-0.87001;;0.00100;6000.00000;1897.36660;2.00000;-2.00000;20.00000;10.00000;5.00000;16.00000;3.85870;20.55260;2.16876;1882.35291;0.00000;0.02000;10.00000;3.00000;0.00000;0.00000;0.00000;0.00000;0.00000;0.99482;0.48136;20.66671;6.02369;25.00000;25.00000;26.65312;
4/28/2017 12:23:58 AM;46;EIS;15:31:59.299;00:01:16.683;3;1;Pan_5pulse_EISSOC;3.86100;0.00000;-0.87001;;0.00100;6000.00000;1422.82422;2.00000;-2.00000;20.00000;10.00000;6.00000;16.00000;3.86305;20.70377;1.24664;1432.83582;0.00000;0.02000;10.00000;3.00000;0.00000;0.00000;0.00000;0.00000;0.00000;1.00328;0.48371;20.74127;3.44580;25.00000;25.00000;26.86607;
4/28/2017 12:24:09 AM;46;EIS;15:32:10.299;00:01:27.683;3;1;Pan_5pulse_EISSOC;3.86100;0.00000;-0.87001;;0.00100;6000.00000;1066.96765;2.00000;-2.00000;20.00000;10.00000;7.00000;16.00000;3.86690;20.92774;0.46380;1066.66663;0.00000;0.02000;10.00000;3.00000;0.00000;0.00000;0.00000;0.00000;0.00000;1.00894;0.48199;20.93288;1.26958;25.00000;25.00000;26.65312;
4/28/2017 12:24:20 AM;46;EIS;15:32:21.508;00:01:38.892;3;1;Pan_5pulse_EISSOC;3.86100;0.00000;-0.87001;;0.00100;6000.00000;800.11286;2.00000;-2.00000;20.00000;10.00000;8.00000;16.00000;3.86772;21.19151;-0.13297;800.00000;0.00000;0.02000;10.00000;3.00000;0.00000;0.00000;0.00000;0.00000;0.00000;1.01232;0.47769;21.19192;-0.35951;25.00000;25.00000;26.64191;
4/28/2017 12:24:32 AM;46;EIS;15:32:32.748;00:01:50.132;3;1;Pan_5pulse_EISSOC;3.86100;0.00000;-0.87001;;0.00100;6000.00000;600.00000;2.00000;-2.00000;20.00000;10.00000;9.00000;16.00000;3.85825;21.48551;-0.60422;600.00000;0.00000;0.02000;10.00000;3.00000;0.00000;0.00000;0.00000;0.00000;0.00000;1.01417;0.47184;21.49400;-1.61086;25.00000;25.00000;26.85486;
4/28/2017 12:24:43 AM;46;EIS;15:32:44.590;00:02:01.974;3;1;Pan_5pulse_EISSOC;3.86100;0.00000;-0.87001;;0.00100;6000.00000;449.93653;2.00000;-2.00000;20.00000;10.00000;10.00000;16.00000;3.85418;21.80446;-0.97702;450.70422;0.00000;0.02000;10.00000;3.00000;0.00000;0.00000;0.00000;0.00000;0.00000;1.01531;0.46518;21.82634;-2.56560;25.00000;25.00000;26.85486;
4/28/2017 12:24:55 AM;46;EIS;15:32:56.329;00:02:13.713;3;1;Pan_5pulse_EISSOC;3.86100;0.00000;-0.87001;;0.00100;6000.00000;337.40480;2.00000;-2.00000;20.00000;10.00000;11.00000;16.00000;3.85868;22.15310;-1.28237;336.84210;0.00000;0.02000;10.00000;3.00000;0.00000;0.00000;0.00000;0.00000;0.00000;1.01652;0.45809;22.19018;-3.31296;25.00000;25.00000;26.64191;
4/28/2017 12:25:07 AM;46;EIS;15:33:08.479;00:02:25.863;3;1;Pan_5pulse_EISSOC;3.86100;0.00000;-0.87001;;0.00100;6000.00000;253.01790;2.00000;-2.00000;20.00000;10.00000;12.00000;16.00000;3.86314;22.51697;-1.52415;253.29816;0.00000;0.02000;10.00000;3.00000;0.00000;0.00000;0.00000;0.00000;0.00000;1.01693;0.45060;22.56849;-3.87239;25.00000;25.00000;26.86607;
4/28/2017 12:25:20 AM;46;EIS;15:33:20.929;00:02:38.313;3;1;Pan_5pulse_EISSOC;3.86100;0.00000;-0.87001;;0.00100;6000.00000;189.73666;2.00000;-2.00000;20.00000;10.00000;13.00000;16.00000;3.86313;22.90223;-1.72091;189.72333;0.00000;0.02000;10.00000;3.00000;0.00000;0.00000;0.00000;0.00000;0.00000;1.01842;0.44343;22.96679;-4.29723;25.00000;25.00000;26.65312;
4/28/2017 12:25:32 AM;46;EIS;15:33:32.753;00:02:50.137;3;1;Pan_5pulse_EISSOC;3.86100;0.00000;-0.87001;;0.00100;6000.00000;142.28242;2.00000;-2.00000;20.00000;10.00000;14.00000;16.00000;3.86314;23.30020;-1.87914;142.43323;0.00000;0.02000;10.00000;3.00000;0.00000;0.00000;0.00000;0.00000;0.00000;1.01725;0.43517;23.37585;-4.61087;25.00000;25.00000;26.64191;
4/28/2017 12:25:44 AM;46;EIS;15:33:44.868;00:03:02.252;3;1;Pan_5pulse_EISSOC;3.86100;0.00000;-0.87001;;0.00100;6000.00000;106.69676;2.00000;-2.00000;20.00000;10.00000;15.00000;16.00000;3.86317;23.71314;-2.00395;106.66666;0.00000;0.02000;10.00000;3.00000;0.00000;0.00000;0.00000;0.00000;0.00000;1.01778;0.42768;23.79766;-4.83047;25.00000;25.00000;26.86607;
4/28/2017 12:25:56 AM;46;EIS;15:33:57.138;00:03:14.522;3;1;Pan_5pulse_EISSOC;3.86100;0.00000;-0.87001;;0.00100;6000.00000;80.01129;2.00000;-2.00000;20.00000;10.00000;16.00000;16.00000;3.86318;24.13565;-2.10642;80.00000;0.00000;0.02000;10.00000;3.00000;0.00000;0.00000;0.00000;0.00000;0.00000;1.01820;0.42027;24.22740;-4.98780;25.00000;25.00000;26.85486;
4/28/2017 12:26:08 AM;46;EIS;15:34:09.206;00:03:26.590;3;1;Pan_5pulse_EISSOC;3.86100;0.00000;-0.87001;;0.00100;6000.00000;60.00000;2.00000;-2.00000;20.00000;10.00000;17.00000;16.00000;3.86315;24.56531;-2.19484;60.00000;0.00000;0.02000;10.00000;3.00000;0.00000;0.00000;0.00000;0.00000;0.00000;1.01840;0.41292;24.66316;-5.10566;25.00000;25.00000;26.65312;
4/28/2017 12:26:20 AM;46;EIS;15:34:20.792;00:03:38.176;3;1;Pan_5pulse_EISSOC;3.86100;0.00000;-0.87001;;0.00100;6000.00000;44.99365;2.00000;-2.00000;20.00000;10.00000;18.00000;16.00000;3.87287;25.01550;-2.26901;44.94382;0.00000;0.02000;10.00000;3.00000;0.00000;0.00000;0.00000;0.00000;0.00000;1.01839;0.40544;25.11819;-5.18279;25.00000;25.00000;26.63070;
4/28/2017 12:26:31 AM;46;EIS;15:34:32.661;00:03:50.045;3;1;Pan_5pulse_EISSOC;3.86100;0.00000;-0.87001;;0.00100;6000.00000;33.74048;2.00000;-2.00000;20.00000;10.00000;19.00000;16.00000;3.85302;25.48277;-2.32455;33.70787;0.00000;0.02000;10.00000;3.00000;0.00000;0.00000;0.00000;0.00000;0.00000;1.01843;0.39800;25.58857;-5.21211;25.00000;25.00000;26.64191;
4/28/2017 12:26:44 AM;46;EIS;15:34:44.937;00:04:02.321;3;1;Pan_5pulse_EISSOC;3.86100;0.00000;-0.87001;;0.00100;6000.00000;25.30179;2.00000;-2.00000;20.00000;10.00000;20.00000;16.00000;3.86320;25.96913;-2.35228;25.31646;0.00000;0.02000;10.00000;3.00000;0.00000;0.00000;0.00000;0.00000;0.00000;1.01854;0.39061;26.07545;-5.17572;25.00000;25.00000;26.64191;
4/28/2017 12:26:56 AM;46;EIS;15:34:56.787;00:04:14.171;3;1;Pan_5pulse_EISSOC;3.86100;0.00000;-0.87001;;0.00100;6000.00000;18.97367;2.00000;-2.00000;20.00000;10.00000;21.00000;16.00000;3.86321;26.47279;-2.33671;18.98734;0.00000;0.02000;10.00000;3.00000;0.00000;0.00000;0.00000;0.00000;0.00000;1.01992;0.38378;26.57572;-5.04434;25.00000;25.00000;26.65312;
4/28/2017 12:27:08 AM;46;EIS;15:35:08.832;00:04:26.216;3;1;Pan_5pulse_EISSOC;3.86100;0.00000;-0.87001;;0.00100;6000.00000;14.22824;2.00000;-2.00000;20.00000;10.00000;22.00000;16.00000;3.87330;26.96881;-2.27005;14.21801;0.00000;0.02000;10.00000;3.00000;0.00000;0.00000;0.00000;0.00000;0.00000;1.01817;0.37621;27.06418;-4.81143;25.00000;25.00000;26.64191;
4/28/2017 12:27:20 AM;46;EIS;15:35:20.924;00:04:38.308;3;1;Pan_5pulse_EISSOC;3.86100;0.00000;-0.87001;;0.00100;6000.00000;10.66968;2.00000;-2.00000;20.00000;10.00000;23.00000;16.00000;3.86326;27.43025;-2.15185;10.67616;0.00000;0.02000;10.00000;3.00000;0.00000;0.00000;0.00000;0.00000;0.00000;1.01671;0.36952;27.51453;-4.48556;25.00000;25.00000;26.65312;
4/28/2017 12:27:32 AM;46;EIS;15:35:32.818;00:04:50.202;3;1;Pan_5pulse_EISSOC;3.86100;0.00000;-0.87001;;0.00100;6000.00000;8.00113;2.00000;-2.00000;20.00000;10.00000;24.00000;16.00000;3.86325;27.84902;-2.00603;8.00000;0.00000;0.02000;10.00000;3.00000;0.00000;0.00000;0.00000;0.00000;0.00000;1.01513;0.36357;27.92118;-4.12003;25.00000;25.00000;26.65312;
4/28/2017 12:27:44 AM;46;EIS;15:35:45.582;00:05:02.966;3;1;Pan_5pulse_EISSOC;3.86100;0.00000;-0.87001;;0.00100;6000.00000;6.00000;2.00000;-2.00000;20.00000;10.00000;25.00000;16.00000;3.85645;28.18400;-1.84732;6.00000;0.00000;0.02000;10.00000;3.00000;0.00000;0.00000;0.00000;0.00000;0.00000;1.01118;0.35801;28.24448;-3.75010;25.00000;25.00000;26.64191;
4/28/2017 12:27:57 AM;46;EIS;15:35:57.792;00:05:15.176;3;1;Pan_5pulse_EISSOC;3.86100;0.00000;-0.87001;;0.00100;6000.00000;4.49937;2.00000;-2.00000;20.00000;10.00000;26.00000;16.00000;3.86326;28.47270;-1.70727;4.50450;0.00000;0.02000;10.00000;3.00000;0.00000;0.00000;0.00000;0.00000;0.00000;1.01020;0.35416;28.52384;-3.43145;25.00000;25.00000;26.85486;
4/28/2017 12:28:09 AM;46;EIS;15:36:10.446;00:05:27.830;3;1;Pan_5pulse_EISSOC;3.86100;0.00000;-0.87001;;0.00100;6000.00000;3.37405;2.00000;-2.00000;20.00000;10.00000;27.00000;16.00000;3.87342;28.72597;-1.60025;3.37079;0.00000;0.02000;10.00000;3.00000;0.00000;0.00000;0.00000;0.00000;0.00000;1.00866;0.35059;28.77051;-3.18850;25.00000;25.00000;26.66432;
4/28/2017 12:28:21 AM;46;EIS;15:36:21.978;00:05:39.362;3;1;Pan_5pulse_EISSOC;3.86100;0.00000;-0.87001;;0.00100;6000.00000;2.53018;2.00000;-2.00000;20.00000;10.00000;28.00000;16.00000;3.86023;28.95748;-1.53542;2.53378;0.00000;0.02000;10.00000;3.00000;0.00000;0.00000;0.00000;0.00000;0.00000;1.00788;0.34757;28.99815;-3.03516;25.00000;25.00000;26.85486;
4/28/2017 12:28:33 AM;46;EIS;15:36:34.035;00:05:51.419;3;1;Pan_5pulse_EISSOC;3.86100;0.00000;-0.87001;;0.00100;6000.00000;1.89737;2.00000;-2.00000;20.00000;10.00000;29.00000;16.00000;3.86328;29.15222;-1.49488;1.89873;0.00000;0.02000;10.00000;3.00000;0.00000;0.00000;0.00000;0.00000;0.00000;1.00677;0.34490;29.19052;-2.93547;25.00000;25.00000;26.85486;
4/28/2017 12:28:45 AM;46;EIS;15:36:45.878;00:06:03.262;3;1;Pan_5pulse_EISSOC;3.86100;0.00000;-0.87001;;0.00100;6000.00000;1.42282;2.00000;-2.00000;20.00000;10.00000;30.00000;16.00000;3.86328;29.35466;-1.50113;1.42045;0.00000;0.02000;10.00000;3.00000;0.00000;0.00000;0.00000;0.00000;0.00000;1.00676;0.34252;29.39302;-2.92743;25.00000;25.00000;26.86607;
4/28/2017 12:28:57 AM;46;EIS;15:36:58.114;00:06:15.498;3;1;Pan_5pulse_EISSOC;3.86100;0.00000;-0.87001;;0.00100;6000.00000;1.06697;2.00000;-2.00000;20.00000;10.00000;31.00000;16.00000;3.85487;29.57975;-1.54177;1.06838;0.00000;0.02000;10.00000;3.00000;0.00000;0.00000;0.00000;0.00000;0.00000;1.00778;0.34024;29.61990;-2.98370;25.00000;25.00000;26.64191;
4/28/2017 12:29:10 AM;46;EIS;15:37:10.777;00:06:28.161;3;1;Pan_5pulse_EISSOC;3.86100;0.00000;-0.87001;;0.00100;6000.00000;0.80011;2.00000;-2.00000;20.00000;10.00000;32.00000;16.00000;3.86154;29.79658;-1.61097;0.79957;0.00000;0.02000;10.00000;3.00000;0.00000;0.00000;0.00000;0.00000;0.00000;1.00714;0.33751;29.84010;-3.09472;25.00000;25.00000;26.85486;
4/28/2017 12:29:21 AM;46;EIS;15:37:22.615;00:06:39.999;3;1;Pan_5pulse_EISSOC;3.86100;0.00000;-0.87001;;0.00100;6000.00000;0.60000;2.00000;-2.00000;20.00000;10.00000;33.00000;16.00000;3.86323;30.00312;-1.72105;0.59904;0.00000;0.02000;10.00000;3.00000;0.00000;0.00000;0.00000;0.00000;0.00000;1.00703;0.33509;30.05244;-3.28303;25.00000;25.00000;26.85486;
4/28/2017 12:29:32 AM;46;EIS;15:37:33.651;00:06:51.035;3;1;Pan_5pulse_EISSOC;3.86100;0.00000;-0.87001;;0.00100;6000.00000;0.44994;2.00000;-2.00000;20.00000;10.00000;34.00000;16.00000;3.85769;30.21615;-1.87035;0.44964;0.00000;0.02000;10.00000;3.00000;0.00000;0.00000;0.00000;0.00000;0.00000;1.00772;0.33287;30.27398;-3.54204;25.00000;25.00000;26.86607;
4/28/2017 12:29:43 AM;46;EIS;15:37:44.314;00:07:01.698;3;1;Pan_5pulse_EISSOC;3.86100;0.00000;-0.87001;;0.00100;6000.00000;0.33740;2.00000;-2.00000;20.00000;10.00000;35.00000;16.00000;3.85568;30.43338;-2.05200;0.33723;0.00000;0.02000;10.00000;3.00000;0.00000;0.00000;0.00000;0.00000;0.00000;1.00731;0.33024;30.50248;-3.85739;25.00000;25.00000;26.64191;
4/28/2017 12:29:57 AM;46;EIS;15:37:58.098;00:07:15.482;3;1;Pan_5pulse_EISSOC;3.86100;0.00000;-0.87001;;0.00100;6000.00000;0.25302;2.00000;-2.00000;20.00000;10.00000;36.00000;16.00000;3.86172;30.75272;-2.29371;0.25270;0.00000;0.02000;10.00000;3.00000;0.00000;0.00000;0.00000;0.00000;0.00000;1.01129;0.32793;30.83814;-4.26553;25.00000;25.00000;26.85486;
4/28/2017 12:30:16 AM;46;EIS;15:38:16.725;00:07:34.109;3;1;Pan_5pulse_EISSOC;3.86100;0.00000;-0.87001;;0.00100;6000.00000;0.18974;2.00000;-2.00000;20.00000;10.00000;37.00000;16.00000;3.85673;31.09489;-2.56028;0.18978;0.00000;0.02000;10.00000;3.00000;0.00000;0.00000;0.00000;0.00000;0.00000;1.01178;0.32429;31.20012;-4.70697;25.00000;25.00000;26.85486;
4/28/2017 12:30:39 AM;46;EIS;15:38:39.723;00:07:57.107;3;1;Pan_5pulse_EISSOC;3.86100;0.00000;-0.87001;;0.00100;6000.00000;0.14228;2.00000;-2.00000;20.00000;10.00000;38.00000;16.00000;3.86293;31.42900;-2.91534;0.14248;0.00000;0.02000;10.00000;3.00000;0.00000;0.00000;0.00000;0.00000;0.00000;1.01172;0.32053;31.56392;-5.29956;25.00000;25.00000;26.65312;
4/28/2017 12:31:09 AM;46;EIS;15:39:10.040;00:08:27.424;3;1;Pan_5pulse_EISSOC;3.86100;0.00000;-0.87001;;0.00100;6000.00000;0.10670;2.00000;-2.00000;20.00000;10.00000;39.00000;16.00000;3.86286;31.85344;-3.34302;0.10678;0.00000;0.02000;10.00000;3.00000;0.00000;0.00000;0.00000;0.00000;0.00000;1.01433;0.31670;32.02839;-5.99127;25.00000;25.00000;26.64191;
4/28/2017 12:31:48 AM;46;EIS;15:39:49.364;00:09:06.748;3;1;Pan_5pulse_EISSOC;3.86100;0.00000;-0.87001;;0.00100;6000.00000;0.08001;2.00000;-2.00000;20.00000;10.00000;40.00000;16.00000;3.86071;32.29171;-3.83888;0.07999;0.00000;0.02000;10.00000;3.00000;0.00000;0.00000;0.00000;0.00000;0.00000;1.01433;0.31230;32.51909;-6.77957;25.00000;25.00000;26.85486;
4/28/2017 12:32:41 AM;46;EIS;15:40:41.983;00:09:59.367;3;1;Pan_5pulse_EISSOC;3.86036;0.00000;-0.87001;;0.00100;6000.00000;0.06000;2.00000;-2.00000;20.00000;10.00000;41.00000;16.00000;3.86257;32.86927;-4.45628;0.05994;0.00000;0.02000;10.00000;3.00000;0.00000;0.00000;0.00000;0.00000;0.00000;1.02009;0.30753;33.16997;-7.72085;25.00000;25.00000;26.85486;
4/28/2017 12:33:49 AM;46;EIS;15:41:50.278;00:11:07.662;3;1;Pan_5pulse_EISSOC;3.86036;0.00000;-0.87001;;0.00100;6000.00000;0.04499;2.00000;-2.00000;20.00000;10.00000;42.00000;16.00000;3.86096;33.47123;-5.19215;0.04507;0.00000;0.02000;10.00000;3.00000;0.00000;0.00000;0.00000;0.00000;0.00000;1.02091;0.30141;33.87155;-8.81761;25.00000;25.00000;26.65312;
4/28/2017 12:35:20 AM;46;EIS;15:43:21.007;00:12:38.391;3;1;Pan_5pulse_EISSOC;3.86036;0.00000;-0.87001;;0.00100;6000.00000;0.03374;2.00000;-2.00000;20.00000;10.00000;43.00000;16.00000;3.86184;34.24540;-6.07067;0.03377;0.00000;0.02000;10.00000;3.00000;0.00000;0.00000;0.00000;0.00000;0.00000;1.02679;0.29523;34.77931;-10.05237;25.00000;25.00000;26.65312;
4/28/2017 12:37:21 AM;46;EIS;15:45:21.988;00:14:39.372;3;1;Pan_5pulse_EISSOC;3.85971;0.00000;-0.87001;;0.00100;6000.00000;0.02530;2.00000;-2.00000;20.00000;10.00000;44.00000;16.00000;3.86099;35.11190;-7.09353;0.02531;0.00000;0.02000;10.00000;3.00000;0.00000;0.00000;0.00000;0.00000;0.00000;1.03061;0.28771;35.82127;-11.42153;25.00000;25.00000;26.65312;
4/28/2017 12:40:01 AM;46;EIS;15:48:02.101;00:17:19.485;3;1;Pan_5pulse_EISSOC;3.85971;0.00000;-0.87001;;0.00100;6000.00000;0.01897;2.00000;-2.00000;20.00000;10.00000;45.00000;16.00000;3.86147;36.13018;-8.31586;0.01896;0.00000;0.02000;10.00000;3.00000;0.00000;0.00000;0.00000;0.00000;0.00000;1.03435;0.27899;37.07484;-12.96169;25.00000;25.00000;26.64191;
4/28/2017 12:43:34 AM;46;EIS;15:51:35.274;00:20:52.658;3;1;Pan_5pulse_EISSOC;3.85971;0.00000;-0.87001;;0.00100;6000.00000;0.01423;2.00000;-2.00000;20.00000;10.00000;46.00000;16.00000;3.86118;37.37704;-9.77565;0.01422;0.00000;0.02000;10.00000;3.00000;0.00000;0.00000;0.00000;0.00000;0.00000;1.04223;0.26977;38.63426;-14.65692;25.00000;25.00000;26.64191;
4/28/2017 12:48:18 AM;46;EIS;15:56:18.810;00:25:36.194;3;1;Pan_5pulse_EISSOC;3.85907;0.00000;-0.87001;;0.00100;6000.00000;0.01067;2.00000;-2.00000;20.00000;10.00000;47.00000;16.00000;3.86144;38.85590;-11.50117;0.01065;0.00000;0.02000;10.00000;3.00000;0.00000;0.00000;0.00000;0.00000;0.00000;1.04877;0.25881;40.52231;-16.48851;25.00000;25.00000;26.65312;
4/28/2017 12:54:35 AM;46;EIS;16:02:35.829;00:31:53.213;3;1;Pan_5pulse_EISSOC;3.85907;0.00000;-0.87001;;0.00100;6000.00000;0.00800;2.00000;-2.00000;20.00000;10.00000;48.00000;16.00000;3.86102;40.73260;-13.40106;0.00800;0.00000;0.02000;10.00000;3.00000;0.00000;0.00000;0.00000;0.00000;0.00000;1.05840;0.24682;42.88045;-18.21125;25.00000;25.00000;26.86607;
4/28/2017 1:02:57 AM;46;EIS;16:10:58.220;00:40:15.604;3;1;Pan_5pulse_EISSOC;3.85907;0.00000;-0.87001;;0.00100;6000.00000;0.00600;2.00000;-2.00000;20.00000;10.00000;49.00000;16.00000;3.86084;43.00505;-15.53259;0.00600;0.00000;0.02000;10.00000;3.00000;0.00000;0.00000;0.00000;0.00000;0.00000;1.06608;0.23316;45.72412;-19.85874;25.00000;25.00000;26.85486;
4/28/2017 1:14:07 AM;46;EIS;16:22:08.309;00:51:25.693;3;1;Pan_5pulse_EISSOC;3.85907;0.00000;-0.87001;;0.00100;6000.00000;0.00450;2.00000;-2.00000;20.00000;10.00000;50.00000;16.00000;3.86086;45.70495;-17.75956;0.00449;0.00000;0.02000;10.00000;3.00000;0.00000;0.00000;0.00000;0.00000;0.00000;1.07260;0.21875;49.03411;-21.23462;25.00000;25.00000;26.86607;
4/28/2017 1:28:59 AM;46;EIS;16:37:00.079;01:06:17.463;3;1;Pan_5pulse_EISSOC;3.85907;0.00000;-0.87001;;0.00100;6000.00000;0.00337;2.00000;-2.00000;20.00000;10.00000;51.00000;16.00000;3.86116;48.72069;-20.04515;0.00338;0.00000;0.02000;10.00000;3.00000;0.00000;0.00000;0.00000;0.00000;0.00000;1.07449;0.20395;52.68314;-22.36373;25.00000;25.00000;26.64191;
4/28/2017 1:48:46 AM;46;EIS;16:56:46.847;01:26:04.231;3;1;Pan_5pulse_EISSOC;3.85907;0.00000;-0.87001;;0.00100;6000.00000;0.00253;2.00000;-2.00000;20.00000;10.00000;52.00000;16.00000;3.86108;51.89808;-22.58370;0.00253;0.00000;0.02000;10.00000;3.00000;0.00000;0.00000;0.00000;0.00000;0.00000;1.07402;0.18976;56.59888;-23.51650;25.00000;25.00000;26.65312;
4/28/2017 2:15:10 AM;46;EIS;17:23:11.303;01:52:28.687;3;1;Pan_5pulse_EISSOC;3.85907;0.00000;-0.87001;;0.00100;6000.00000;0.00190;2.00000;-2.00000;20.00000;10.00000;53.00000;16.00000;3.86132;55.32403;-25.42969;0.00190;0.00000;0.02000;10.00000;3.00000;0.00000;0.00000;0.00000;0.00000;0.00000;1.07593;0.17671;60.88857;-24.68588;25.00000;25.00000;26.86607;
4/28/2017 2:50:20 AM;46;EIS;17:58:20.731;02:27:38.115;3;1;Pan_5pulse_EISSOC;3.85971;0.00000;-0.87001;;0.00100;6000.00000;0.00142;2.00000;-2.00000;20.00000;10.00000;54.00000;16.00000;3.86143;58.72609;-28.72937;0.00142;0.00000;0.02000;10.00000;3.00000;0.00000;0.00000;0.00000;0.00000;0.00000;1.07593;0.16422;65.37684;-26.06833;25.00000;25.00000;26.70916;

File: Panasonic 18650PF Data/25degC/EIS/3541_EIS00006.csv


Measurement ID;3541
Battery name;NCR18650PF_SN002
Battery Name;NCR
Circuit;Circ006
Program;418 - Pan_5pulse_EISSOC
Start Time;4/27/2017 8:51:52 AM
End Time;4/29/2017 3:04:43 PM
Test section;EIS00006
Comment;25degC EIS vs SOC 6kHz to 1mHz
OrderNo;
Producer; Panasonic
Type; NCR
Nominal Voltage; 3.7
Nominal Current; 0
Nominal Capacity; 2.9
Cells; 1
Maximum Voltage; 4.25
Gassing Voltage; 4.3
Break Voltage; 0
Charge Factor; 0
Impedance; 0
Cold Cranking Current; 15
Energy Density; 0
Comment;



Time Stamp;Step;Status;Prog Time;Step Time;Cycle;Cycle Level;Procedure;Voltage;Current;AhAccu;Energy;StartFreq;EndFreq;SetFreq;AAcMax;VAcMin;VAcMax;mvIdeal;Go;Status;U1;Zreal1;Zimg1;ActFreq;EisError;AACStart;MinIntervalTime;CountOfPeriods;UIdeal;AStart;MinDuration;MinPeriods;RemTime;VRelativ;AAmplitude;Betrag;Phase;ChamberT;ChamberSP;Temp45;
;;;;;;;;[V];[A];[Ah];[Wh];[EIS];[EIS];[EIS];[EIS];[EIS];[EIS];[EIS];[EIS];[EIS];[EIS];[EIS];[EIS];[EIS];[EIS];[EIS];[EIS];[EIS];[EIS];[EIS];[EIS];[EIS];[EIS];[EIS];[EIS];[EIS];[EIS];[ChamberT];[ChamberSP];[C1];
4/28/2017 4:13:06 AM;46;EIS;19:21:06.877;00:00:21.613;4;1;Pan_5pulse_EISSOC;3.76835;0.00000;-1.16002;;0.00100;6000.00000;6000.00000;2.00000;-2.00000;20.00000;10.00000;1.00000;16.00000;3.77121;21.31701;9.26582;6000.00000;0.00000;0.02000;10.00000;3.00000;0.00000;0.00000;0.00000;0.00000;0.00000;0.04687;0.42900;23.24372;23.49304;25.00000;25.00000;26.87728;
4/28/2017 4:13:17 AM;46;EIS;19:21:17.752;00:00:32.488;4;1;Pan_5pulse_EISSOC;3.76835;0.00000;-1.16002;;0.00100;6000.00000;4499.36526;2.00000;-2.00000;20.00000;10.00000;2.00000;16.00000;3.77019;20.93891;7.05437;4571.42871;0.00000;0.02000;10.00000;3.00000;0.00000;0.00000;0.00000;0.00000;0.00000;0.94913;0.42956;22.09530;18.61880;25.00000;25.00000;26.86607;
4/28/2017 4:13:28 AM;46;EIS;19:21:28.723;00:00:43.459;4;1;Pan_5pulse_EISSOC;3.76835;0.00000;-1.16002;;0.00100;6000.00000;3374.04795;2.00000;-2.00000;20.00000;10.00000;3.00000;16.00000;3.77144;20.71040;5.11232;3428.57153;0.00000;0.02000;10.00000;3.00000;0.00000;0.00000;0.00000;0.00000;0.00000;0.96427;0.45203;21.33205;13.86614;25.00000;25.00000;26.85486;
4/28/2017 4:13:38 AM;46;EIS;19:21:39.517;00:00:54.253;4;1;Pan_5pulse_EISSOC;3.76835;0.00000;-1.16002;;0.00100;6000.00000;2530.17902;2.00000;-2.00000;20.00000;10.00000;4.00000;16.00000;3.77190;20.64930;3.44880;2526.31567;0.00000;0.02000;10.00000;3.00000;0.00000;0.00000;0.00000;0.00000;0.00000;0.96427;0.46839;20.93533;9.48188;25.00000;25.00000;26.86607;
4/28/2017 4:13:50 AM;46;EIS;19:21:50.924;00:01:05.660;4;1;Pan_5pulse_EISSOC;3.76835;0.00000;-1.16002;;0.00100;6000.00000;1897.36660;2.00000;-2.00000;20.00000;10.00000;5.00000;16.00000;3.76599;20.72444;2.18461;1882.35291;0.00000;0.02000;10.00000;3.00000;0.00000;0.00000;0.00000;0.00000;0.00000;0.99491;0.47742;20.83926;6.01746;25.00000;25.00000;26.85486;
4/28/2017 4:14:01 AM;46;EIS;19:22:01.878;00:01:16.614;4;1;Pan_5pulse_EISSOC;3.76835;0.00000;-1.16002;;0.00100;6000.00000;1422.82422;2.00000;-2.00000;20.00000;10.00000;6.00000;16.00000;3.76753;20.87615;1.25972;1432.83582;0.00000;0.02000;10.00000;3.00000;0.00000;0.00000;0.00000;0.00000;0.00000;1.00326;0.47970;20.91413;3.45318;25.00000;25.00000;26.85486;
4/28/2017 4:14:12 AM;46;EIS;19:22:12.814;00:01:27.550;4;1;Pan_5pulse_EISSOC;3.76835;0.00000;-1.16002;;0.00100;6000.00000;1066.96765;2.00000;-2.00000;20.00000;10.00000;7.00000;16.00000;3.77041;21.10085;0.47579;1066.66663;0.00000;0.02000;10.00000;3.00000;0.00000;0.00000;0.00000;0.00000;0.00000;1.00891;0.47801;21.10622;1.29170;25.00000;25.00000;26.85486;
4/28/2017 4:14:23 AM;46;EIS;19:22:24.021;00:01:38.757;4;1;Pan_5pulse_EISSOC;3.76835;0.00000;-1.16002;;0.00100;6000.00000;800.11286;2.00000;-2.00000;20.00000;10.00000;8.00000;16.00000;3.77819;21.36526;-0.12029;800.00000;0.00000;0.02000;10.00000;3.00000;0.00000;0.00000;0.00000;0.00000;0.00000;1.00891;0.47374;21.36560;-0.32259;25.00000;25.00000;26.86607;
4/28/2017 4:14:34 AM;46;EIS;19:22:35.299;00:01:50.035;4;1;Pan_5pulse_EISSOC;3.76835;0.00000;-1.16002;;0.00100;6000.00000;600.00000;2.00000;-2.00000;20.00000;10.00000;9.00000;16.00000;3.77523;21.65947;-0.58890;600.00000;0.00000;0.02000;10.00000;3.00000;0.00000;0.00000;0.00000;0.00000;0.00000;1.01402;0.46799;21.66747;-1.55744;25.00000;25.00000;26.65312;
4/28/2017 4:14:46 AM;46;EIS;19:22:46.904;00:02:01.640;4;1;Pan_5pulse_EISSOC;3.76835;0.00000;-1.16002;;0.00100;6000.00000;449.93653;2.00000;-2.00000;20.00000;10.00000;10.00000;16.00000;3.77056;21.97765;-0.95892;450.70422;0.00000;0.02000;10.00000;3.00000;0.00000;0.00000;0.00000;0.00000;0.00000;1.01514;0.46146;21.99856;-2.49832;25.00000;25.00000;26.65312;
4/28/2017 4:14:58 AM;46;EIS;19:22:58.729;00:02:13.465;4;1;Pan_5pulse_EISSOC;3.76835;0.00000;-1.16002;;0.00100;6000.00000;337.40480;2.00000;-2.00000;20.00000;10.00000;11.00000;16.00000;3.76615;22.32505;-1.25938;336.84210;0.00000;0.02000;10.00000;3.00000;0.00000;0.00000;0.00000;0.00000;0.00000;1.01637;0.45454;22.36054;-3.22869;25.00000;25.00000;26.85486;
4/28/2017 4:15:10 AM;46;EIS;19:23:11.169;00:02:25.905;4;1;Pan_5pulse_EISSOC;3.76899;0.00000;-1.16002;;0.00100;6000.00000;253.01790;2.00000;-2.00000;20.00000;10.00000;12.00000;16.00000;3.77350;22.68542;-1.49665;253.29816;0.00000;0.02000;10.00000;3.00000;0.00000;0.00000;0.00000;0.00000;0.00000;1.01656;0.44714;22.73474;-3.77457;25.00000;25.00000;26.86607;
4/28/2017 4:15:23 AM;46;EIS;19:23:23.573;00:02:38.309;4;1;Pan_5pulse_EISSOC;3.76899;0.00000;-1.16002;;0.00100;6000.00000;189.73666;2.00000;-2.00000;20.00000;10.00000;13.00000;16.00000;3.77069;23.06610;-1.68690;189.72333;0.00000;0.02000;10.00000;3.00000;0.00000;0.00000;0.00000;0.00000;0.00000;1.01807;0.44019;23.12770;-4.18279;25.00000;25.00000;26.85486;
4/28/2017 4:15:34 AM;46;EIS;19:23:35.466;00:02:50.202;4;1;Pan_5pulse_EISSOC;3.76899;0.00000;-1.16002;;0.00100;6000.00000;142.28242;2.00000;-2.00000;20.00000;10.00000;14.00000;16.00000;3.77995;23.45947;-1.83921;142.43323;0.00000;0.02000;10.00000;3.00000;0.00000;0.00000;0.00000;0.00000;0.00000;1.01694;0.43216;23.53145;-4.48280;25.00000;25.00000;26.65312;
4/28/2017 4:15:47 AM;46;EIS;19:23:47.655;00:03:02.391;4;1;Pan_5pulse_EISSOC;3.76899;0.00000;-1.16002;;0.00100;6000.00000;106.69676;2.00000;-2.00000;20.00000;10.00000;15.00000;16.00000;3.76730;23.86589;-1.95727;106.66666;0.00000;0.02000;10.00000;3.00000;0.00000;0.00000;0.00000;0.00000;0.00000;1.01694;0.42482;23.94601;-4.68841;25.00000;25.00000;26.86607;
4/28/2017 4:15:58 AM;46;EIS;19:23:59.405;00:03:14.141;4;1;Pan_5pulse_EISSOC;3.76899;0.00000;-1.16002;;0.00100;6000.00000;80.01129;2.00000;-2.00000;20.00000;10.00000;16.00000;16.00000;3.77082;24.28104;-2.05226;80.00000;0.00000;0.02000;10.00000;3.00000;0.00000;0.00000;0.00000;0.00000;0.00000;1.01776;0.41767;24.36762;-4.83122;25.00000;25.00000;26.86607;
4/28/2017 4:16:11 AM;46;EIS;19:24:11.618;00:03:26.354;4;1;Pan_5pulse_EISSOC;3.76899;0.00000;-1.16002;;0.00100;6000.00000;60.00000;2.00000;-2.00000;20.00000;10.00000;17.00000;16.00000;3.76950;24.70165;-2.13398;60.00000;0.00000;0.02000;10.00000;3.00000;0.00000;0.00000;0.00000;0.00000;0.00000;1.01790;0.41055;24.79366;-4.93754;25.00000;25.00000;26.86607;
4/28/2017 4:16:22 AM;46;EIS;19:24:23.236;00:03:37.972;4;1;Pan_5pulse_EISSOC;3.76899;0.00000;-1.16002;;0.00100;6000.00000;44.99365;2.00000;-2.00000;20.00000;10.00000;18.00000;16.00000;3.77482;25.14122;-2.19721;44.94382;0.00000;0.02000;10.00000;3.00000;0.00000;0.00000;0.00000;0.00000;0.00000;1.01787;0.40332;25.23705;-4.99465;25.00000;25.00000;26.86607;
4/28/2017 4:16:35 AM;46;EIS;19:24:35.594;00:03:50.330;4;1;Pan_5pulse_EISSOC;3.76899;0.00000;-1.16002;;0.00100;6000.00000;33.74048;2.00000;-2.00000;20.00000;10.00000;19.00000;16.00000;3.76078;25.59585;-2.24183;33.70787;0.00000;0.02000;10.00000;3.00000;0.00000;0.00000;0.00000;0.00000;0.00000;1.01776;0.39611;25.69384;-5.00553;25.00000;25.00000;26.86607;
4/28/2017 4:16:47 AM;46;EIS;19:24:48.282;00:04:03.018;4;1;Pan_5pulse_EISSOC;3.76899;0.00000;-1.16002;;0.00100;6000.00000;25.30179;2.00000;-2.00000;20.00000;10.00000;20.00000;16.00000;3.77098;26.06583;-2.25770;25.31646;0.00000;0.02000;10.00000;3.00000;0.00000;0.00000;0.00000;0.00000;0.00000;1.01777;0.38901;26.16342;-4.95035;25.00000;25.00000;26.86607;
4/28/2017 4:16:59 AM;46;EIS;19:24:59.994;00:04:14.730;4;1;Pan_5pulse_EISSOC;3.76899;0.00000;-1.16002;;0.00100;6000.00000;18.97367;2.00000;-2.00000;20.00000;10.00000;21.00000;16.00000;3.76639;26.54537;-2.22933;18.98734;0.00000;0.02000;10.00000;3.00000;0.00000;0.00000;0.00000;0.00000;0.00000;1.01891;0.38249;26.63882;-4.80054;25.00000;25.00000;26.85486;
4/28/2017 4:17:11 AM;46;EIS;19:25:12.078;00:04:26.814;4;1;Pan_5pulse_EISSOC;3.76899;0.00000;-1.16002;;0.00100;6000.00000;14.22824;2.00000;-2.00000;20.00000;10.00000;22.00000;16.00000;3.76247;27.01445;-2.15368;14.21801;0.00000;0.02000;10.00000;3.00000;0.00000;0.00000;0.00000;0.00000;0.00000;1.01710;0.37531;27.10016;-4.55817;25.00000;25.00000;26.85486;
4/28/2017 4:17:23 AM;46;EIS;19:25:24.166;00:04:38.902;4;1;Pan_5pulse_EISSOC;3.76899;0.00000;-1.16002;;0.00100;6000.00000;10.66968;2.00000;-2.00000;20.00000;10.00000;23.00000;16.00000;3.76287;27.44482;-2.02995;10.67616;0.00000;0.02000;10.00000;3.00000;0.00000;0.00000;0.00000;0.00000;0.00000;1.01556;0.36903;27.51979;-4.23017;25.00000;25.00000;26.86607;
4/28/2017 4:17:35 AM;46;EIS;19:25:36.166;00:04:50.902;4;1;Pan_5pulse_EISSOC;3.76899;0.00000;-1.16002;;0.00100;6000.00000;8.00113;2.00000;-2.00000;20.00000;10.00000;24.00000;16.00000;3.77115;27.83367;-1.88959;8.00000;0.00000;0.02000;10.00000;3.00000;0.00000;0.00000;0.00000;0.00000;0.00000;1.01408;0.36350;27.89773;-3.88378;25.00000;25.00000;26.85486;
4/28/2017 4:17:48 AM;46;EIS;19:25:49.093;00:05:03.829;4;1;Pan_5pulse_EISSOC;3.76899;0.00000;-1.16002;;0.00100;6000.00000;6.00000;2.00000;-2.00000;20.00000;10.00000;25.00000;16.00000;3.78051;28.14378;-1.73956;6.00000;0.00000;0.02000;10.00000;3.00000;0.00000;0.00000;0.00000;0.00000;0.00000;1.01029;0.35829;28.19749;-3.53693;25.00000;25.00000;26.64191;
4/28/2017 4:18:00 AM;46;EIS;19:26:01.369;00:05:16.105;4;1;Pan_5pulse_EISSOC;3.76899;0.00000;-1.16002;;0.00100;6000.00000;4.49937;2.00000;-2.00000;20.00000;10.00000;26.00000;16.00000;3.76306;28.41383;-1.61345;4.50450;0.00000;0.02000;10.00000;3.00000;0.00000;0.00000;0.00000;0.00000;0.00000;1.00963;0.35476;28.45960;-3.24999;25.00000;25.00000;26.85486;
4/28/2017 4:18:13 AM;46;EIS;19:26:14.121;00:05:28.857;4;1;Pan_5pulse_EISSOC;3.76899;0.00000;-1.16002;;0.00100;6000.00000;3.37405;2.00000;-2.00000;20.00000;10.00000;27.00000;16.00000;3.77348;28.64677;-1.51391;3.37079;0.00000;0.02000;10.00000;3.00000;0.00000;0.00000;0.00000;0.00000;0.00000;1.00810;0.35142;28.68675;-3.02513;25.00000;25.00000;26.65312;
4/28/2017 4:18:25 AM;46;EIS;19:26:25.629;00:05:40.365;4;1;Pan_5pulse_EISSOC;3.76899;0.00000;-1.16002;;0.00100;6000.00000;2.53018;2.00000;-2.00000;20.00000;10.00000;28.00000;16.00000;3.77907;28.87402;-1.45869;2.53378;0.00000;0.02000;10.00000;3.00000;0.00000;0.00000;0.00000;0.00000;0.00000;1.00780;0.34859;28.91085;-2.89207;25.00000;25.00000;26.65312;
4/28/2017 4:18:37 AM;46;EIS;19:26:37.803;00:05:52.539;4;1;Pan_5pulse_EISSOC;3.76899;0.00000;-1.16002;;0.00100;6000.00000;1.89737;2.00000;-2.00000;20.00000;10.00000;29.00000;16.00000;3.77129;29.05628;-1.43306;1.89873;0.00000;0.02000;10.00000;3.00000;0.00000;0.00000;0.00000;0.00000;0.00000;1.00626;0.34589;29.09159;-2.82355;25.00000;25.00000;26.64191;
4/28/2017 4:18:48 AM;46;EIS;19:26:49.326;00:06:04.062;4;1;Pan_5pulse_EISSOC;3.76899;0.00000;-1.16002;;0.00100;6000.00000;1.42282;2.00000;-2.00000;20.00000;10.00000;30.00000;16.00000;3.77132;29.24551;-1.44503;1.42045;0.00000;0.02000;10.00000;3.00000;0.00000;0.00000;0.00000;0.00000;0.00000;1.00640;0.34370;29.28118;-2.82871;25.00000;25.00000;26.65312;
4/28/2017 4:19:00 AM;46;EIS;19:27:01.431;00:06:16.167;4;1;Pan_5pulse_EISSOC;3.76899;0.00000;-1.16002;;0.00100;6000.00000;1.06697;2.00000;-2.00000;20.00000;10.00000;31.00000;16.00000;3.77136;29.47353;-1.49111;1.06838;0.00000;0.02000;10.00000;3.00000;0.00000;0.00000;0.00000;0.00000;0.00000;1.00788;0.34152;29.51123;-2.89621;25.00000;25.00000;26.65312;
4/28/2017 4:19:13 AM;46;EIS;19:27:13.722;00:06:28.458;4;1;Pan_5pulse_EISSOC;3.76899;0.00000;-1.16002;;0.00100;6000.00000;0.80011;2.00000;-2.00000;20.00000;10.00000;32.00000;16.00000;3.77135;29.67187;-1.57075;0.79957;0.00000;0.02000;10.00000;3.00000;0.00000;0.00000;0.00000;0.00000;0.00000;1.00665;0.33879;29.71341;-3.03026;25.00000;25.00000;26.65312;
4/28/2017 4:19:24 AM;46;EIS;19:27:25.477;00:06:40.213;4;1;Pan_5pulse_EISSOC;3.76899;0.00000;-1.16002;;0.00100;6000.00000;0.60000;2.00000;-2.00000;20.00000;10.00000;33.00000;16.00000;3.76505;29.87680;-1.68994;0.59904;0.00000;0.02000;10.00000;3.00000;0.00000;0.00000;0.00000;0.00000;0.00000;1.00697;0.33650;29.92456;-3.23740;25.00000;25.00000;26.85486;
4/28/2017 4:19:36 AM;46;EIS;19:27:36.571;00:06:51.307;4;1;Pan_5pulse_EISSOC;3.76899;0.00000;-1.16002;;0.00100;6000.00000;0.44994;2.00000;-2.00000;20.00000;10.00000;34.00000;16.00000;3.76674;30.08385;-1.84065;0.44964;0.00000;0.02000;10.00000;3.00000;0.00000;0.00000;0.00000;0.00000;0.00000;1.00752;0.33428;30.14011;-3.50122;25.00000;25.00000;26.64191;
4/28/2017 4:19:46 AM;46;EIS;19:27:47.184;00:07:01.920;4;1;Pan_5pulse_EISSOC;3.76899;0.00000;-1.16002;;0.00100;6000.00000;0.33740;2.00000;-2.00000;20.00000;10.00000;35.00000;16.00000;3.76582;30.32930;-2.04124;0.33723;0.00000;0.02000;10.00000;3.00000;0.00000;0.00000;0.00000;0.00000;0.00000;1.00833;0.33171;30.39791;-3.85034;25.00000;25.00000;26.65312;
4/28/2017 4:20:00 AM;46;EIS;19:28:01.006;00:07:15.742;4;1;Pan_5pulse_EISSOC;3.76899;0.00000;-1.16002;;0.00100;6000.00000;0.25302;2.00000;-2.00000;20.00000;10.00000;36.00000;16.00000;3.77130;30.60243;-2.29188;0.25270;0.00000;0.02000;10.00000;3.00000;0.00000;0.00000;0.00000;0.00000;0.00000;1.00990;0.32908;30.68813;-4.28300;25.00000;25.00000;26.85486;
4/28/2017 4:20:18 AM;46;EIS;19:28:19.331;00:07:34.067;4;1;Pan_5pulse_EISSOC;3.76899;0.00000;-1.16002;;0.00100;6000.00000;0.18974;2.00000;-2.00000;20.00000;10.00000;37.00000;16.00000;3.77130;30.93393;-2.59626;0.18978;0.00000;0.02000;10.00000;3.00000;0.00000;0.00000;0.00000;0.00000;0.00000;1.01155;0.32586;31.04269;-4.79754;25.00000;25.00000;26.85486;
4/28/2017 4:20:41 AM;46;EIS;19:28:42.253;00:07:56.989;4;1;Pan_5pulse_EISSOC;3.76899;0.00000;-1.16002;;0.00100;6000.00000;0.14228;2.00000;-2.00000;20.00000;10.00000;38.00000;16.00000;3.77119;31.28663;-2.95255;0.14248;0.00000;0.02000;10.00000;3.00000;0.00000;0.00000;0.00000;0.00000;0.00000;1.01246;0.32218;31.42564;-5.39110;25.00000;25.00000;26.86607;
4/28/2017 4:21:12 AM;46;EIS;19:29:12.567;00:08:27.303;4;1;Pan_5pulse_EISSOC;3.76899;0.00000;-1.16002;;0.00100;6000.00000;0.10670;2.00000;-2.00000;20.00000;10.00000;39.00000;16.00000;3.76894;31.71198;-3.41227;0.10678;0.00000;0.02000;10.00000;3.00000;0.00000;0.00000;0.00000;0.00000;0.00000;1.01451;0.31808;31.89503;-6.14150;25.00000;25.00000;26.65312;
4/28/2017 4:21:51 AM;46;EIS;19:29:51.893;00:09:06.629;4;1;Pan_5pulse_EISSOC;3.76899;0.00000;-1.16002;;0.00100;6000.00000;0.08001;2.00000;-2.00000;20.00000;10.00000;40.00000;16.00000;3.76926;32.13199;-3.96376;0.07999;0.00000;0.02000;10.00000;3.00000;0.00000;0.00000;0.00000;0.00000;0.00000;1.01524;0.31358;32.37555;-7.03240;25.00000;25.00000;26.85486;
4/28/2017 4:22:43 AM;46;EIS;19:30:44.518;00:09:59.254;4;1;Pan_5pulse_EISSOC;3.76899;0.00000;-1.16002;;0.00100;6000.00000;0.06000;2.00000;-2.00000;20.00000;10.00000;41.00000;16.00000;3.76912;32.68771;-4.62264;0.05994;0.00000;0.02000;10.00000;3.00000;0.00000;0.00000;0.00000;0.00000;0.00000;1.01982;0.30891;33.01296;-8.04930;25.00000;25.00000;26.64191;
4/28/2017 4:23:52 AM;46;EIS;19:31:52.646;00:11:07.382;4;1;Pan_5pulse_EISSOC;3.76899;0.00000;-1.16002;;0.00100;6000.00000;0.04499;2.00000;-2.00000;20.00000;10.00000;42.00000;16.00000;3.77089;33.30029;-5.41876;0.04507;0.00000;0.02000;10.00000;3.00000;0.00000;0.00000;0.00000;0.00000;0.00000;1.02180;0.30286;33.73829;-9.24240;25.00000;25.00000;26.64191;
4/28/2017 4:25:22 AM;46;EIS;19:33:23.382;00:12:38.118;4;1;Pan_5pulse_EISSOC;3.76899;0.00000;-1.16002;;0.00100;6000.00000;0.03374;2.00000;-2.00000;20.00000;10.00000;43.00000;16.00000;3.77029;34.07755;-6.38450;0.03377;0.00000;0.02000;10.00000;3.00000;0.00000;0.00000;0.00000;0.00000;0.00000;1.02757;0.29638;34.67047;-10.61146;25.00000;25.00000;26.65312;
4/28/2017 4:27:23 AM;46;EIS;19:35:24.321;00:14:39.057;4;1;Pan_5pulse_EISSOC;3.76899;0.00000;-1.16002;;0.00100;6000.00000;0.02530;2.00000;-2.00000;20.00000;10.00000;44.00000;16.00000;3.77092;34.93469;-7.52650;0.02531;0.00000;0.02000;10.00000;3.00000;0.00000;0.00000;0.00000;0.00000;0.00000;1.03138;0.28861;35.73626;-12.15823;25.00000;25.00000;26.64191;
4/28/2017 4:30:03 AM;46;EIS;19:38:04.429;00:17:19.165;4;1;Pan_5pulse_EISSOC;3.76899;0.00000;-1.16002;;0.00100;6000.00000;0.01897;2.00000;-2.00000;20.00000;10.00000;45.00000;16.00000;3.76986;35.95613;-8.89387;0.01896;0.00000;0.02000;10.00000;3.00000;0.00000;0.00000;0.00000;0.00000;0.00000;1.03589;0.27967;37.03976;-13.89344;25.00000;25.00000;26.85486;
4/28/2017 4:33:36 AM;46;EIS;19:41:37.553;00:20:52.289;4;1;Pan_5pulse_EISSOC;3.76899;0.00000;-1.16002;;0.00100;6000.00000;0.01423;2.00000;-2.00000;20.00000;10.00000;46.00000;16.00000;3.77038;37.19567;-10.54281;0.01422;0.00000;0.02000;10.00000;3.00000;0.00000;0.00000;0.00000;0.00000;0.00000;1.04395;0.27003;38.66094;-15.82495;25.00000;25.00000;26.86607;
4/28/2017 4:38:20 AM;46;EIS;19:46:21.134;00:25:35.870;4;1;Pan_5pulse_EISSOC;3.76899;0.00000;-1.16002;;0.00100;6000.00000;0.01067;2.00000;-2.00000;20.00000;10.00000;47.00000;16.00000;3.77052;38.66291;-12.47481;0.01065;0.00000;0.02000;10.00000;3.00000;0.00000;0.00000;0.00000;0.00000;0.00000;1.05061;0.25861;40.62563;-17.88259;25.00000;25.00000;26.86607;
4/28/2017 4:44:37 AM;46;EIS;19:52:38.256;00:31:52.992;4;1;Pan_5pulse_EISSOC;3.76899;0.00000;-1.16002;;0.00100;6000.00000;0.00800;2.00000;-2.00000;20.00000;10.00000;48.00000;16.00000;3.77069;40.52247;-14.64886;0.00800;0.00000;0.02000;10.00000;3.00000;0.00000;0.00000;0.00000;0.00000;0.00000;1.06090;0.24621;43.08897;-19.87490;25.00000;25.00000;26.86607;
4/28/2017 4:53:00 AM;46;EIS;20:01:00.596;00:40:15.332;4;1;Pan_5pulse_EISSOC;3.76899;0.00000;-1.16002;;0.00100;6000.00000;0.00600;2.00000;-2.00000;20.00000;10.00000;49.00000;16.00000;3.77095;42.78729;-17.08209;0.00600;0.00000;0.02000;10.00000;3.00000;0.00000;0.00000;0.00000;0.00000;0.00000;1.06893;0.23202;46.07114;-21.76351;25.00000;25.00000;26.65312;
4/28/2017 5:04:10 AM;46;EIS;20:12:10.678;00:51:25.414;4;1;Pan_5pulse_EISSOC;3.76899;0.00000;-1.16002;;0.00100;6000.00000;0.00450;2.00000;-2.00000;20.00000;10.00000;50.00000;16.00000;3.77111;45.29744;-19.73356;0.00449;0.00000;0.02000;10.00000;3.00000;0.00000;0.00000;0.00000;0.00000;0.00000;1.07267;0.21710;49.40923;-23.54006;25.00000;25.00000;26.66432;
4/28/2017 5:19:01 AM;46;EIS;20:27:02.313;01:06:17.049;4;1;Pan_5pulse_EISSOC;3.76964;0.00000;-1.16002;;0.00100;6000.00000;0.00337;2.00000;-2.00000;20.00000;10.00000;51.00000;16.00000;3.77138;48.13407;-22.58318;0.00338;0.00000;0.02000;10.00000;3.00000;0.00000;0.00000;0.00000;0.00000;0.00000;1.07622;0.20242;53.16849;-25.13468;25.00000;25.00000;26.65312;
4/28/2017 5:38:48 AM;46;EIS;20:46:49.480;01:26:04.216;4;1;Pan_5pulse_EISSOC;3.76964;0.00000;-1.16002;;0.00100;6000.00000;0.00253;2.00000;-2.00000;20.00000;10.00000;52.00000;16.00000;3.77163;50.97657;-25.82727;0.00253;0.00000;0.02000;10.00000;3.00000;0.00000;0.00000;0.00000;0.00000;0.00000;1.07455;0.18804;57.14594;-26.86905;25.00000;25.00000;26.65312;
4/28/2017 6:05:13 AM;46;EIS;21:13:14.299;01:52:29.035;4;1;Pan_5pulse_EISSOC;3.76964;0.00000;-1.16002;;0.00100;6000.00000;0.00190;2.00000;-2.00000;20.00000;10.00000;53.00000;16.00000;3.77188;53.86237;-29.75280;0.00190;0.00000;0.02000;10.00000;3.00000;0.00000;0.00000;0.00000;0.00000;0.00000;1.07669;0.17498;61.53360;-28.91563;25.00000;25.00000;26.65312;
4/28/2017 6:40:23 AM;46;EIS;21:48:23.834;02:27:38.570;4;1;Pan_5pulse_EISSOC;3.77028;0.00000;-1.16002;;0.00100;6000.00000;0.00142;2.00000;-2.00000;20.00000;10.00000;54.00000;16.00000;3.77198;56.79052;-34.57214;0.00142;0.00000;0.02000;10.00000;3.00000;0.00000;0.00000;0.00000;0.00000;0.00000;1.08053;0.16252;66.48605;-31.33164;25.00000;25.00000;26.65312;
