Repository: fededc88/Panasonic-18650PF-Data

# [Panasonic 18650PF Li-Ion Battery Data](https://data.mendeley.com/datasets/wykht8y7tg/1#folder-df7a873b-ae5f-4a63-ab5c-8f9792b59429)

## Brief

The included tests were performed at the University of Wisconsin-Madison by Dr. Phillip Kollmeyer (phillip.kollmeyer@gmail.com).  If this data is utilized for any purpose, it should be appropriately referenced.

The tests can be used to test Neural Network and Kalman Filter State of Charge algorithms, or to develop battery models, and are intended to be a reference so researchers can compare their algorithm and model performance for a standard data set.

For the tests, a brand new 2.9Ah Panasonic 18650PF cell was tested in an 8 cu.ft.

File: Panasonic 18650PF Data/25degC/EIS/3541_EIS00007.csv


Measurement ID;3541
Battery name;NCR18650PF_SN002
Battery Name;NCR
Circuit;Circ006
Program;418 - Pan_5pulse_EISSOC
Start Time;4/27/2017 8:51:52 AM
End Time;4/29/2017 3:04:43 PM
Test section;EIS00007
Comment;25degC EIS vs SOC 6kHz to 1mHz
OrderNo;
Producer; Panasonic
Type; NCR
Nominal Voltage; 3.7
Nominal Current; 0
Nominal Capacity; 2.9
Cells; 1
Maximum Voltage; 4.25
Gassing Voltage; 4.3
Break Voltage; 0
Charge Factor; 0
Impedance; 0
Cold Cranking Current; 15
Energy Density; 0
Comment;



Time Stamp;Step;Status;Prog Time;Step Time;Cycle;Cycle Level;Procedure;Voltage;Current;AhAccu;Energy;StartFreq;EndFreq;SetFreq;AAcMax;VAcMin;VAcMax;mvIdeal;Go;Status;U1;Zreal1;Zimg1;ActFreq;EisError;AACStart;MinIntervalTime;CountOfPeriods;UIdeal;AStart;MinDuration;MinPeriods;RemTime;VRelativ;AAmplitude;Betrag;Phase;ChamberT;ChamberSP;Temp45;
;;;;;;;;[V];[A];[Ah];[Wh];[EIS];[EIS];[EIS];[EIS];[EIS];[EIS];[EIS];[EIS];[EIS];[EIS];[EIS];[EIS];[EIS];[EIS];[EIS];[EIS];[EIS];[EIS];[EIS];[EIS];[EIS];[EIS];[EIS];[EIS];[EIS];[EIS];[ChamberT];[ChamberSP];[C1];
4/28/2017 8:03:09 AM;46;EIS;23:11:09.477;00:00:21.658;5;1;Pan_5pulse_EISSOC;3.66348;0.00000;-1.45001;;0.00100;6000.00000;6000.00000;2.00000;-2.00000;20.00000;10.00000;1.00000;16.00000;3.66588;21.50248;9.29711;6000.00000;0.00000;0.02000;10.00000;3.00000;0.00000;0.00000;0.00000;0.00000;0.00000;0.99698;0.42558;23.42633;23.38241;25.00000;25.00000;26.65312;
4/28/2017 8:03:20 AM;46;EIS;23:11:20.475;00:00:32.656;5;1;Pan_5pulse_EISSOC;3.66348;0.00000;-1.45001;;0.00100;6000.00000;4499.36526;2.00000;-2.00000;20.00000;10.00000;2.00000;16.00000;3.66525;21.13008;7.07256;4571.42871;0.00000;0.02000;10.00000;3.00000;0.00000;0.00000;0.00000;0.00000;0.00000;0.94972;0.42622;22.28231;18.50617;25.00000;25.00000;26.65312;
4/28/2017 8:03:30 AM;46;EIS;23:11:31.187;00:00:43.368;5;1;Pan_5pulse_EISSOC;3.66348;0.00000;-1.45001;;0.00100;6000.00000;3374.04795;2.00000;-2.00000;20.00000;10.00000;3.00000;16.00000;3.66502;20.90815;5.12028;3428.57153;0.00000;0.02000;10.00000;3.00000;0.00000;0.00000;0.00000;0.00000;0.00000;0.96488;0.44824;21.52599;13.76056;25.00000;25.00000;26.85486;
4/28/2017 8:03:41 AM;46;EIS;23:11:41.990;00:00:54.171;5;1;Pan_5pulse_EISSOC;3.66348;0.00000;-1.45001;;0.00100;6000.00000;2530.17902;2.00000;-2.00000;20.00000;10.00000;4.00000;16.00000;3.66821;20.85127;3.44882;2526.31567;0.00000;0.02000;10.00000;3.00000;0.00000;0.00000;0.00000;0.00000;0.00000;0.98098;0.46416;21.13456;9.39176;25.00000;25.00000;26.65312;
4/28/2017 8:03:52 AM;46;EIS;23:11:53.308;00:01:05.489;5;1;Pan_5pulse_EISSOC;3.66348;0.00000;-1.45001;;0.00100;6000.00000;1897.36660;2.00000;-2.00000;20.00000;10.00000;5.00000;16.00000;3.66505;20.93161;2.18106;1882.35291;0.00000;0.02000;10.00000;3.00000;0.00000;0.00000;0.00000;0.00000;0.00000;0.99528;0.47293;21.04494;5.94871;25.00000;25.00000;26.86607;
4/28/2017 8:04:03 AM;46;EIS;23:12:04.323;00:01:16.504;5;1;Pan_5pulse_EISSOC;3.66348;0.00000;-1.45001;;0.00100;6000.00000;1422.82422;2.00000;-2.00000;20.00000;10.00000;6.00000;16.00000;3.65995;21.08837;1.25381;1432.83582;0.00000;0.02000;10.00000;3.00000;0.00000;0.00000;0.00000;0.00000;0.00000;1.00352;0.47502;21.12561;3.40253;25.00000;25.00000;26.85486;
4/28/2017 8:04:15 AM;46;EIS;23:12:15.394;00:01:27.575;5;1;Pan_5pulse_EISSOC;3.66348;0.00000;-1.45001;;0.00100;6000.00000;1066.96765;2.00000;-2.00000;20.00000;10.00000;7.00000;16.00000;3.66508;21.31778;0.46911;1066.66663;0.00000;0.02000;10.00000;3.00000;0.00000;0.00000;0.00000;0.00000;0.00000;1.00907;0.47323;21.32294;1.26062;25.00000;25.00000;26.86607;
4/28/2017 8:04:26 AM;46;EIS;23:12:26.474;00:01:38.655;5;1;Pan_5pulse_EISSOC;3.66348;0.00000;-1.45001;;0.00100;6000.00000;800.11286;2.00000;-2.00000;20.00000;10.00000;8.00000;16.00000;3.67267;21.58656;-0.12619;800.00000;0.00000;0.02000;10.00000;3.00000;0.00000;0.00000;0.00000;0.00000;0.00000;1.01230;0.46894;21.58693;-0.33493;25.00000;25.00000;26.85486;
4/28/2017 8:04:37 AM;46;EIS;23:12:37.780;00:01:49.961;5;1;Pan_5pulse_EISSOC;3.66348;0.00000;-1.45001;;0.00100;6000.00000;600.00000;2.00000;-2.00000;20.00000;10.00000;9.00000;16.00000;3.66988;21.88412;-0.59380;600.00000;0.00000;0.02000;10.00000;3.00000;0.00000;0.00000;0.00000;0.00000;0.00000;1.01401;0.46319;21.89217;-1.55426;25.00000;25.00000;26.85486;
4/28/2017 8:04:48 AM;46;EIS;23:12:49.214;00:02:01.395;5;1;Pan_5pulse_EISSOC;3.66348;0.00000;-1.45001;;0.00100;6000.00000;449.93653;2.00000;-2.00000;20.00000;10.00000;10.00000;16.00000;3.65658;22.20597;-0.96083;450.70422;0.00000;0.02000;10.00000;3.00000;0.00000;0.00000;0.00000;0.00000;0.00000;1.01519;0.45674;22.22674;-2.47760;25.00000;25.00000;26.86607;
4/28/2017 8:05:00 AM;46;EIS;23:13:00.810;00:02:12.991;5;1;Pan_5pulse_EISSOC;3.66348;0.00000;-1.45001;;0.00100;6000.00000;337.40480;2.00000;-2.00000;20.00000;10.00000;11.00000;16.00000;3.67154;22.55687;-1.25654;336.84210;0.00000;0.02000;10.00000;3.00000;0.00000;0.00000;0.00000;0.00000;0.00000;1.01625;0.44983;22.59184;-3.18840;25.00000;25.00000;26.85486;
4/28/2017 8:05:12 AM;46;EIS;23:13:12.772;00:02:24.953;5;1;Pan_5pulse_EISSOC;3.66348;0.00000;-1.45001;;0.00100;6000.00000;253.01790;2.00000;-2.00000;20.00000;10.00000;12.00000;16.00000;3.66970;22.92043;-1.48731;253.29816;0.00000;0.02000;10.00000;3.00000;0.00000;0.00000;0.00000;0.00000;0.00000;1.01657;0.44259;22.96863;-3.71273;25.00000;25.00000;26.86607;
4/28/2017 8:05:24 AM;46;EIS;23:13:25.127;00:02:37.308;5;1;Pan_5pulse_EISSOC;3.66348;0.00000;-1.45001;;0.00100;6000.00000;189.73666;2.00000;-2.00000;20.00000;10.00000;13.00000;16.00000;3.65658;23.30395;-1.66854;189.72333;0.00000;0.02000;10.00000;3.00000;0.00000;0.00000;0.00000;0.00000;0.00000;1.01796;0.43570;23.36361;-4.09534;25.00000;25.00000;26.86607;
4/28/2017 8:05:36 AM;46;EIS;23:13:36.852;00:02:49.033;5;1;Pan_5pulse_EISSOC;3.66348;0.00000;-1.45001;;0.00100;6000.00000;142.28242;2.00000;-2.00000;20.00000;10.00000;14.00000;16.00000;3.66519;23.69785;-1.80850;142.43323;0.00000;0.02000;10.00000;3.00000;0.00000;0.00000;0.00000;0.00000;0.00000;1.01668;0.42777;23.76676;-4.36406;25.00000;25.00000;26.65312;
4/28/2017 8:05:48 AM;46;EIS;23:13:49.012;00:03:01.193;5;1;Pan_5pulse_EISSOC;3.66348;0.00000;-1.45001;;0.00100;6000.00000;106.69676;2.00000;-2.00000;20.00000;10.00000;15.00000;16.00000;3.67307;24.10206;-1.91081;106.66666;0.00000;0.02000;10.00000;3.00000;0.00000;0.00000;0.00000;0.00000;0.00000;1.01700;0.42063;24.17769;-4.53292;25.00000;25.00000;26.84366;
4/28/2017 8:06:00 AM;46;EIS;23:14:00.647;00:03:12.828;5;1;Pan_5pulse_EISSOC;3.66348;0.00000;-1.45001;;0.00100;6000.00000;80.01129;2.00000;-2.00000;20.00000;10.00000;16.00000;16.00000;3.66522;24.51274;-1.98729;80.00000;0.00000;0.02000;10.00000;3.00000;0.00000;0.00000;0.00000;0.00000;0.00000;1.01734;0.41367;24.59316;-4.63494;25.00000;25.00000;26.65312;
4/28/2017 8:06:12 AM;46;EIS;23:14:12.748;00:03:24.929;5;1;Pan_5pulse_EISSOC;3.66348;0.00000;-1.45001;;0.00100;6000.00000;60.00000;2.00000;-2.00000;20.00000;10.00000;17.00000;16.00000;3.67522;24.92252;-2.04796;60.00000;0.00000;0.02000;10.00000;3.00000;0.00000;0.00000;0.00000;0.00000;0.00000;1.01726;0.40680;25.00652;-4.69761;25.00000;25.00000;26.65312;
4/28/2017 8:06:23 AM;46;EIS;23:14:24.246;00:03:36.427;5;1;Pan_5pulse_EISSOC;3.66348;0.00000;-1.45001;;0.00100;6000.00000;44.99365;2.00000;-2.00000;20.00000;10.00000;18.00000;16.00000;3.65894;25.34875;-2.08728;44.94382;0.00000;0.02000;10.00000;3.00000;0.00000;0.00000;0.00000;0.00000;0.00000;1.01702;0.39986;25.43454;-4.70725;25.00000;25.00000;26.86607;
4/28/2017 8:06:36 AM;46;EIS;23:14:36.573;00:03:48.754;5;1;Pan_5pulse_EISSOC;3.66348;0.00000;-1.45001;;0.00100;6000.00000;33.74048;2.00000;-2.00000;20.00000;10.00000;19.00000;16.00000;3.66831;25.78415;-2.10661;33.70787;0.00000;0.02000;10.00000;3.00000;0.00000;0.00000;0.00000;0.00000;0.00000;1.01680;0.39304;25.87007;-4.67078;25.00000;25.00000;26.86607;
4/28/2017 8:06:48 AM;46;EIS;23:14:49.132;00:04:01.313;5;1;Pan_5pulse_EISSOC;3.66348;0.00000;-1.45001;;0.00100;6000.00000;25.30179;2.00000;-2.00000;20.00000;10.00000;20.00000;16.00000;3.67126;26.23013;-2.09614;25.31646;0.00000;0.02000;10.00000;3.00000;0.00000;0.00000;0.00000;0.00000;0.00000;1.01672;0.38638;26.31375;-4.56899;25.00000;25.00000;26.86607;
4/28/2017 8:07:04 AM;46;EIS;23:15:04.565;00:04:16.746;5;1;Pan_5pulse_EISSOC;3.66348;0.00000;-1.45001;;0.00100;6000.00000;18.97367;2.00000;-2.00000;20.00000;10.00000;21.00000;16.00000;3.66535;26.68043;-2.04094;18.98734;0.00000;0.02000;10.00000;3.00000;0.00000;0.00000;0.00000;0.00000;0.00000;1.01758;0.38028;26.75838;-4.37436;25.00000;25.00000;26.86607;
4/28/2017 8:07:16 AM;46;EIS;23:15:16.977;00:04:29.158;5;1;Pan_5pulse_EISSOC;3.66348;0.00000;-1.45001;;0.00100;6000.00000;14.22824;2.00000;-2.00000;20.00000;10.00000;22.00000;16.00000;3.66533;27.11590;-1.93729;14.21801;0.00000;0.02000;10.00000;3.00000;0.00000;0.00000;0.00000;0.00000;0.00000;1.01575;0.37364;27.18501;-4.08653;25.00000;25.00000;26.86607;
4/28/2017 8:07:28 AM;46;EIS;23:15:28.662;00:04:40.843;5;1;Pan_5pulse_EISSOC;3.66348;0.00000;-1.45001;;0.00100;6000.00000;10.66968;2.00000;-2.00000;20.00000;10.00000;23.00000;16.00000;3.66533;27.50847;-1.78522;10.67616;0.00000;0.02000;10.00000;3.00000;0.00000;0.00000;0.00000;0.00000;0.00000;1.01412;0.36788;27.56634;-3.71312;25.00000;25.00000;26.85486;
4/28/2017 8:07:40 AM;46;EIS;23:15:40.597;00:04:52.778;5;1;Pan_5pulse_EISSOC;3.66348;0.00000;-1.45001;;0.00100;6000.00000;8.00113;2.00000;-2.00000;20.00000;10.00000;24.00000;16.00000;3.67527;27.85504;-1.61138;8.00000;0.00000;0.02000;10.00000;3.00000;0.00000;0.00000;0.00000;0.00000;0.00000;1.01245;0.36286;27.90161;-3.31081;25.00000;25.00000;26.86607;
4/28/2017 8:07:52 AM;46;EIS;23:15:52.926;00:05:05.107;5;1;Pan_5pulse_EISSOC;3.66348;0.00000;-1.45001;;0.00100;6000.00000;6.00000;2.00000;-2.00000;20.00000;10.00000;25.00000;16.00000;3.66537;28.11820;-1.42386;6.00000;0.00000;0.02000;10.00000;3.00000;0.00000;0.00000;0.00000;0.00000;0.00000;1.00865;0.35826;28.15423;-2.89888;25.00000;25.00000;26.65312;
4/28/2017 8:08:04 AM;46;EIS;23:16:04.667;00:05:16.848;5;1;Pan_5pulse_EISSOC;3.66348;0.00000;-1.45001;;0.00100;6000.00000;4.49937;2.00000;-2.00000;20.00000;10.00000;26.00000;16.00000;3.66538;28.33552;-1.25640;4.50450;0.00000;0.02000;10.00000;3.00000;0.00000;0.00000;0.00000;0.00000;0.00000;1.00776;0.35530;28.36336;-2.53885;25.00000;25.00000;26.85486;
4/28/2017 8:08:16 AM;46;EIS;23:16:16.904;00:05:29.085;5;1;Pan_5pulse_EISSOC;3.66348;0.00000;-1.45001;;0.00100;6000.00000;3.37405;2.00000;-2.00000;20.00000;10.00000;27.00000;16.00000;3.66540;28.50641;-1.11085;3.37079;0.00000;0.02000;10.00000;3.00000;0.00000;0.00000;0.00000;0.00000;0.00000;1.00590;0.35260;28.52805;-2.23160;25.00000;25.00000;26.65312;
4/28/2017 8:08:28 AM;46;EIS;23:16:28.401;00:05:40.582;5;1;Pan_5pulse_EISSOC;3.66348;0.00000;-1.45001;;0.00100;6000.00000;2.53018;2.00000;-2.00000;20.00000;10.00000;28.00000;16.00000;3.67134;28.65581;-1.00961;2.53378;0.00000;0.02000;10.00000;3.00000;0.00000;0.00000;0.00000;0.00000;0.00000;1.00504;0.35051;28.67359;-2.01783;25.00000;25.00000;26.86607;
4/28/2017 8:08:40 AM;46;EIS;23:16:40.492;00:05:52.673;5;1;Pan_5pulse_EISSOC;3.66348;0.00000;-1.45001;;0.00100;6000.00000;1.89737;2.00000;-2.00000;20.00000;10.00000;29.00000;16.00000;3.66904;28.75418;-0.93146;1.89873;0.00000;0.02000;10.00000;3.00000;0.00000;0.00000;0.00000;0.00000;0.00000;1.00340;0.34877;28.76926;-1.85539;25.00000;25.00000;26.86607;
4/28/2017 8:08:51 AM;46;EIS;23:16:51.897;00:06:04.078;5;1;Pan_5pulse_EISSOC;3.66348;0.00000;-1.45001;;0.00100;6000.00000;1.42282;2.00000;-2.00000;20.00000;10.00000;30.00000;16.00000;3.66034;28.86377;-0.88638;1.42045;0.00000;0.02000;10.00000;3.00000;0.00000;0.00000;0.00000;0.00000;0.00000;1.00364;0.34755;28.87738;-1.75896;25.00000;25.00000;26.86607;
4/28/2017 8:09:03 AM;46;EIS;23:17:04.169;00:06:16.350;5;1;Pan_5pulse_EISSOC;3.66348;0.00000;-1.45001;;0.00100;6000.00000;1.06697;2.00000;-2.00000;20.00000;10.00000;31.00000;16.00000;3.66538;28.97983;-0.88216;1.06838;0.00000;0.02000;10.00000;3.00000;0.00000;0.00000;0.00000;0.00000;0.00000;1.00404;0.34630;28.99325;-1.74357;25.00000;25.00000;26.65312;
4/28/2017 8:09:16 AM;46;EIS;23:17:16.846;00:06:29.027;5;1;Pan_5pulse_EISSOC;3.66348;0.00000;-1.45001;;0.00100;6000.00000;0.80011;2.00000;-2.00000;20.00000;10.00000;32.00000;16.00000;3.65566;29.07896;-0.90399;0.79957;0.00000;0.02000;10.00000;3.00000;0.00000;0.00000;0.00000;0.00000;0.00000;1.00327;0.34485;29.09301;-1.78061;25.00000;25.00000;26.86607;
4/28/2017 8:09:28 AM;46;EIS;23:17:28.614;00:06:40.795;5;1;Pan_5pulse_EISSOC;3.66348;0.00000;-1.45001;;0.00100;6000.00000;0.60000;2.00000;-2.00000;20.00000;10.00000;33.00000;16.00000;3.66537;29.16309;-0.96129;0.59904;0.00000;0.02000;10.00000;3.00000;0.00000;0.00000;0.00000;0.00000;0.00000;1.00279;0.34367;29.17893;-1.88793;25.00000;25.00000;26.65312;
4/28/2017 8:09:39 AM;46;EIS;23:17:40.103;00:06:52.284;5;1;Pan_5pulse_EISSOC;3.66348;0.00000;-1.45001;;0.00100;6000.00000;0.44994;2.00000;-2.00000;20.00000;10.00000;34.00000;16.00000;3.65869;29.25599;-1.06264;0.44964;0.00000;0.02000;10.00000;3.00000;0.00000;0.00000;0.00000;0.00000;0.00000;1.00364;0.34283;29.27529;-2.08020;25.00000;25.00000;26.86607;
4/28/2017 8:09:50 AM;46;EIS;23:17:50.544;00:07:02.725;5;1;Pan_5pulse_EISSOC;3.66348;0.00000;-1.45001;;0.00100;6000.00000;0.33740;2.00000;-2.00000;20.00000;10.00000;35.00000;16.00000;3.66531;29.35605;-1.19411;0.33723;0.00000;0.02000;10.00000;3.00000;0.00000;0.00000;0.00000;0.00000;0.00000;1.00338;0.34151;29.38033;-2.32933;25.00000;25.00000;26.86607;
4/28/2017 8:10:03 AM;46;EIS;23:18:04.263;00:07:16.444;5;1;Pan_5pulse_EISSOC;3.66348;0.00000;-1.45001;;0.00100;6000.00000;0.25302;2.00000;-2.00000;20.00000;10.00000;36.00000;16.00000;3.66495;29.51455;-1.37249;0.25270;0.00000;0.02000;10.00000;3.00000;0.00000;0.00000;0.00000;0.00000;0.00000;1.00595;0.34046;29.54644;-2.66246;25.00000;25.00000;26.85486;
4/28/2017 8:10:22 AM;46;EIS;23:18:22.583;00:07:34.764;5;1;Pan_5pulse_EISSOC;3.66348;0.00000;-1.45001;;0.00100;6000.00000;0.18974;2.00000;-2.00000;20.00000;10.00000;37.00000;16.00000;3.66203;29.68591;-1.60457;0.18978;0.00000;0.02000;10.00000;3.00000;0.00000;0.00000;0.00000;0.00000;0.00000;1.00619;0.33845;29.72925;-3.09391;25.00000;25.00000;26.65312;
4/28/2017 8:10:45 AM;46;EIS;23:18:45.421;00:07:57.602;5;1;Pan_5pulse_EISSOC;3.66348;0.00000;-1.45001;;0.00100;6000.00000;0.14228;2.00000;-2.00000;20.00000;10.00000;38.00000;16.00000;3.66326;29.88661;-1.89225;0.14248;0.00000;0.02000;10.00000;3.00000;0.00000;0.00000;0.00000;0.00000;0.00000;1.00739;0.33640;29.94645;-3.62280;25.00000;25.00000;26.85486;
4/28/2017 8:11:15 AM;46;EIS;23:19:15.936;00:08:28.117;5;1;Pan_5pulse_EISSOC;3.66348;0.00000;-1.45001;;0.00100;6000.00000;0.10670;2.00000;-2.00000;20.00000;10.00000;39.00000;16.00000;3.66295;30.11972;-2.24561;0.10678;0.00000;0.02000;10.00000;3.00000;0.00000;0.00000;0.00000;0.00000;0.00000;1.00818;0.33380;30.20332;-4.26387;25.00000;25.00000;26.65312;
4/28/2017 8:11:55 AM;46;EIS;23:19:55.614;00:09:07.795;5;1;Pan_5pulse_EISSOC;3.66348;0.00000;-1.45001;;0.00100;6000.00000;0.08001;2.00000;-2.00000;20.00000;10.00000;40.00000;16.00000;3.66460;30.39760;-2.67798;0.07999;0.00000;0.02000;10.00000;3.00000;0.00000;0.00000;0.00000;0.00000;0.00000;1.01056;0.33116;30.51533;-5.03468;25.00000;25.00000;26.85486;
4/28/2017 8:12:47 AM;46;EIS;23:20:47.692;00:09:59.873;5;1;Pan_5pulse_EISSOC;3.66283;0.00000;-1.45001;;0.00100;6000.00000;0.06000;2.00000;-2.00000;20.00000;10.00000;41.00000;16.00000;3.66491;30.75301;-3.20868;0.05994;0.00000;0.02000;10.00000;3.00000;0.00000;0.00000;0.00000;0.00000;0.00000;1.01342;0.32776;30.91995;-5.95653;25.00000;25.00000;26.66432;
4/28/2017 8:13:55 AM;46;EIS;23:21:55.919;00:11:08.100;5;1;Pan_5pulse_EISSOC;3.66283;0.00000;-1.45001;;0.00100;6000.00000;0.04499;2.00000;-2.00000;20.00000;10.00000;42.00000;16.00000;3.66340;31.20816;-3.83873;0.04507;0.00000;0.02000;10.00000;3.00000;0.00000;0.00000;0.00000;0.00000;0.00000;1.01663;0.32332;31.44336;-7.01239;25.00000;25.00000;26.65312;
4/28/2017 8:15:26 AM;46;EIS;23:23:26.686;00:12:38.867;5;1;Pan_5pulse_EISSOC;3.66283;0.00000;-1.45001;;0.00100;6000.00000;0.03374;2.00000;-2.00000;20.00000;10.00000;43.00000;16.00000;3.66463;31.79870;-4.56533;0.03377;0.00000;0.02000;10.00000;3.00000;0.00000;0.00000;0.00000;0.00000;0.00000;1.02169;0.31804;32.12475;-8.17011;25.00000;25.00000;26.85486;
4/28/2017 8:17:27 AM;46;EIS;23:25:27.499;00:14:39.680;5;1;Pan_5pulse_EISSOC;3.66283;0.00000;-1.45001;;0.00100;6000.00000;0.02530;2.00000;-2.00000;20.00000;10.00000;44.00000;16.00000;3.66454;32.48105;-5.40052;0.02531;0.00000;0.02000;10.00000;3.00000;0.00000;0.00000;0.00000;0.00000;0.00000;1.02556;0.31146;32.92695;-9.44003;25.00000;25.00000;26.86607;
4/28/2017 8:20:07 AM;46;EIS;23:28:07.514;00:17:19.695;5;1;Pan_5pulse_EISSOC;3.66283;0.00000;-1.45001;;0.00100;6000.00000;0.01897;2.00000;-2.00000;20.00000;10.00000;45.00000;16.00000;3.66384;33.31248;-6.37170;0.01896;0.00000;0.02000;10.00000;3.00000;0.00000;0.00000;0.00000;0.00000;0.00000;1.02948;0.30353;33.91637;-10.82822;25.00000;25.00000;26.64191;
4/28/2017 8:23:40 AM;46;EIS;23:31:40.775;00:20:52.956;5;1;Pan_5pulse_EISSOC;3.66219;0.00000;-1.45001;;0.00100;6000.00000;0.01423;2.00000;-2.00000;20.00000;10.00000;46.00000;16.00000;3.66353;34.31726;-7.47602;0.01422;0.00000;0.02000;10.00000;3.00000;0.00000;0.00000;0.00000;0.00000;0.00000;1.03572;0.29489;35.12215;-12.28987;25.00000;25.00000;26.64191;
4/28/2017 8:28:24 AM;46;EIS;23:36:24.407;00:25:36.588;5;1;Pan_5pulse_EISSOC;3.66219;0.00000;-1.45001;;0.00100;6000.00000;0.01067;2.00000;-2.00000;20.00000;10.00000;47.00000;16.00000;3.66407;35.47726;-8.76927;0.01065;0.00000;0.02000;10.00000;3.00000;0.00000;0.00000;0.00000;0.00000;0.00000;1.04030;0.28466;36.54498;-13.88407;25.00000;25.00000;26.86607;
4/28/2017 8:34:41 AM;46;EIS;23:42:41.426;00:31:53.607;5;1;Pan_5pulse_EISSOC;3.66219;0.00000;-1.45001;;0.00100;6000.00000;0.00800;2.00000;-2.00000;20.00000;10.00000;48.00000;16.00000;3.66404;36.92146;-10.18771;0.00800;0.00000;0.02000;10.00000;3.00000;0.00000;0.00000;0.00000;0.00000;0.00000;1.04832;0.27370;38.30122;-15.42574;25.00000;25.00000;26.65312;
4/28/2017 8:43:03 AM;46;EIS;23:51:03.842;00:40:16.023;5;1;Pan_5pulse_EISSOC;3.66219;0.00000;-1.45001;;0.00100;6000.00000;0.00600;2.00000;-2.00000;20.00000;10.00000;49.00000;16.00000;3.66401;38.65361;-11.77197;0.00600;0.00000;0.02000;10.00000;3.00000;0.00000;0.00000;0.00000;0.00000;0.00000;1.05466;0.26101;40.40645;-16.93814;25.00000;25.00000;26.85486;
4/28/2017 8:54:13 AM;46;EIS;24:02:13.890;00:51:26.071;5;1;Pan_5pulse_EISSOC;3.66219;0.00000;-1.45001;;0.00100;6000.00000;0.00450;2.00000;-2.00000;20.00000;10.00000;50.00000;16.00000;3.66370;40.59866;-13.49691;0.00449;0.00000;0.02000;10.00000;3.00000;0.00000;0.00000;0.00000;0.00000;0.00000;1.05916;0.24756;42.78338;-18.38924;25.00000;25.00000;26.86607;
4/28/2017 9:09:05 AM;46;EIS;24:17:05.483;01:06:17.664;5;1;Pan_5pulse_EISSOC;3.66219;0.00000;-1.45001;;0.00100;6000.00000;0.00337;2.00000;-2.00000;20.00000;10.00000;51.00000;16.00000;3.66385;42.71723;-15.41115;0.00338;0.00000;0.02000;10.00000;3.00000;0.00000;0.00000;0.00000;0.00000;0.00000;1.06158;0.23377;45.41218;-19.83799;25.00000;25.00000;26.86607;
4/28/2017 9:28:51 AM;46;EIS;24:36:52.195;01:26:04.376;5;1;Pan_5pulse_EISSOC;3.66219;0.00000;-1.45001;;0.00100;6000.00000;0.00253;2.00000;-2.00000;20.00000;10.00000;52.00000;16.00000;3.66383;44.77096;-17.60437;0.00253;0.00000;0.02000;10.00000;3.00000;0.00000;0.00000;0.00000;0.00000;0.00000;1.05900;0.22013;48.10772;-21.46523;25.00000;25.00000;26.86607;
4/28/2017 9:55:16 AM;46;EIS;25:03:16.647;01:52:28.828;5;1;Pan_5pulse_EISSOC;3.66219;0.00000;-1.45001;;0.00100;6000.00000;0.00190;2.00000;-2.00000;20.00000;10.00000;53.00000;16.00000;3.66388;47.10068;-20.32458;0.00190;0.00000;0.02000;10.00000;3.00000;0.00000;0.00000;0.00000;0.00000;0.00000;1.06640;0.20788;51.29876;-23.34085;25.00000;25.00000;26.86607;
4/28/2017 10:30:25 AM;46;EIS;25:38:26.189;02:27:38.370;5;1;Pan_5pulse_EISSOC;3.66219;0.00000;-1.45001;;0.00100;6000.00000;0.00142;2.00000;-2.00000;20.00000;10.00000;54.00000;16.00000;3.66390;49.38912;-23.69570;0.00142;0.00000;0.02000;10.00000;3.00000;0.00000;0.00000;0.00000;0.00000;0.00000;1.06792;0.19495;54.77930;-25.63057;25.00000;25.00000;26.85486;

File: Panasonic 18650PF Data/25degC/EIS/3541_EIS00008.csv


Measurement ID;3541
Battery name;NCR18650PF_SN002
Battery Name;NCR
Circuit;Circ006
Program;418 - Pan_5pulse_EISSOC
Start Time;4/27/2017 8:51:52 AM
End Time;4/29/2017 3:04:43 PM
Test section;EIS00008
Comment;25degC EIS vs SOC 6kHz to 1mHz
OrderNo;
Producer; Panasonic
Type; NCR
Nominal Voltage; 3.7
Nominal Current; 0
Nominal Capacity; 2.9
Cells; 1
Maximum Voltage; 4.25
Gassing Voltage; 4.3
Break Voltage; 0
Charge Factor; 0
Impedance; 0
Cold Cranking Current; 15
Energy Density; 0
Comment;



Time Stamp;Step;Status;Prog Time;Step Time;Cycle;Cycle Level;Procedure;Voltage;Current;AhAccu;Energy;StartFreq;EndFreq;SetFreq;AAcMax;VAcMin;VAcMax;mvIdeal;Go;Status;U1;Zreal1;Zimg1;ActFreq;EisError;AACStart;MinIntervalTime;CountOfPeriods;UIdeal;AStart;MinDuration;MinPeriods;RemTime;VRelativ;AAmplitude;Betrag;Phase;ChamberT;ChamberSP;Temp45;
;;;;;;;;[V];[A];[Ah];[Wh];[EIS];[EIS];[EIS];[EIS];[EIS];[EIS];[EIS];[EIS];[EIS];[EIS];[EIS];[EIS];[EIS];[EIS];[EIS];[EIS];[EIS];[EIS];[EIS];[EIS];[EIS];[EIS];[EIS];[EIS];[EIS];[EIS];[ChamberT];[ChamberSP];[C1];
4/28/2017 11:53:12 AM;46;EIS;27:01:12.295;00:00:21.841;6;1;Pan_5pulse_EISSOC;3.60043;0.00000;-1.74002;;0.00100;6000.00000;6000.00000;2.00000;-2.00000;20.00000;10.00000;1.00000;16.00000;3.60242;21.69844;9.30357;6000.00000;0.00000;0.02000;10.00000;3.00000;0.00000;0.00000;0.00000;0.00000;0.00000;0.99725;0.42241;23.60887;23.20805;25.00000;25.00000;26.64191;
4/28/2017 11:53:22 AM;46;EIS;27:01:23.046;00:00:32.592;6;1;Pan_5pulse_EISSOC;3.60043;0.00000;-1.74002;;0.00100;6000.00000;4499.36526;2.00000;-2.00000;20.00000;10.00000;2.00000;16.00000;3.60292;21.33128;7.06305;4571.42871;0.00000;0.02000;10.00000;3.00000;0.00000;0.00000;0.00000;0.00000;0.00000;0.99725;0.42296;22.47021;18.32035;25.00000;25.00000;26.65312;
4/28/2017 11:53:33 AM;46;EIS;27:01:34.004;00:00:43.550;6;1;Pan_5pulse_EISSOC;3.60043;0.00000;-1.74002;;0.00100;6000.00000;3374.04795;2.00000;-2.00000;20.00000;10.00000;3.00000;16.00000;3.60086;21.12089;5.10285;3428.57153;0.00000;0.02000;10.00000;3.00000;0.00000;0.00000;0.00000;0.00000;0.00000;0.96582;0.44449;21.72858;13.58250;25.00000;25.00000;26.65312;
4/28/2017 11:53:44 AM;46;EIS;27:01:44.975;00:00:54.521;6;1;Pan_5pulse_EISSOC;3.60043;0.00000;-1.74002;;0.00100;6000.00000;2530.17902;2.00000;-2.00000;20.00000;10.00000;4.00000;16.00000;3.59897;21.07381;3.42510;2526.31567;0.00000;0.02000;10.00000;3.00000;0.00000;0.00000;0.00000;0.00000;0.00000;0.98180;0.45985;21.35034;9.23148;25.00000;25.00000;26.64191;
4/28/2017 11:53:55 AM;46;EIS;27:01:56.070;00:01:05.616;6;1;Pan_5pulse_EISSOC;3.60043;0.00000;-1.74002;;0.00100;6000.00000;1897.36660;2.00000;-2.00000;20.00000;10.00000;5.00000;16.00000;3.59817;21.16214;2.15240;1882.35291;0.00000;0.02000;10.00000;3.00000;0.00000;0.00000;0.00000;0.00000;0.00000;0.99587;0.46817;21.27132;5.80758;25.00000;25.00000;26.64191;
4/28/2017 11:54:06 AM;46;EIS;27:02:07.160;00:01:16.706;6;1;Pan_5pulse_EISSOC;3.60043;0.00000;-1.74002;;0.00100;6000.00000;1422.82422;2.00000;-2.00000;20.00000;10.00000;6.00000;16.00000;3.59878;21.32783;1.22246;1432.83582;0.00000;0.02000;10.00000;3.00000;0.00000;0.00000;0.00000;0.00000;0.00000;1.00405;0.47000;21.36283;3.28047;25.00000;25.00000;26.65312;
4/28/2017 11:54:17 AM;46;EIS;27:02:18.185;00:01:27.731;6;1;Pan_5pulse_EISSOC;3.60043;0.00000;-1.74002;;0.00100;6000.00000;1066.96765;2.00000;-2.00000;20.00000;10.00000;7.00000;16.00000;3.60758;21.56473;0.43413;1066.66663;0.00000;0.02000;10.00000;3.00000;0.00000;0.00000;0.00000;0.00000;0.00000;1.00943;0.46800;21.56910;1.15329;25.00000;25.00000;26.65312;
4/28/2017 11:54:29 AM;46;EIS;27:02:29.931;00:01:39.477;6;1;Pan_5pulse_EISSOC;3.60043;0.00000;-1.74002;;0.00100;6000.00000;800.11286;2.00000;-2.00000;20.00000;10.00000;8.00000;16.00000;3.60211;21.84155;-0.16416;800.00000;0.00000;0.02000;10.00000;3.00000;0.00000;0.00000;0.00000;0.00000;0.00000;1.01255;0.46358;21.84217;-0.43064;25.00000;25.00000;26.65312;
4/28/2017 11:54:40 AM;46;EIS;27:02:41.211;00:01:50.757;6;1;Pan_5pulse_EISSOC;3.60043;0.00000;-1.74002;;0.00100;6000.00000;600.00000;2.00000;-2.00000;20.00000;10.00000;9.00000;16.00000;3.60687;22.14736;-0.63370;600.00000;0.00000;0.02000;10.00000;3.00000;0.00000;0.00000;0.00000;0.00000;0.00000;1.01430;0.45779;22.15643;-1.63896;25.00000;25.00000;26.44016;
4/28/2017 11:54:52 AM;46;EIS;27:02:52.649;00:02:02.195;6;1;Pan_5pulse_EISSOC;3.60043;0.00000;-1.74002;;0.00100;6000.00000;449.93653;2.00000;-2.00000;20.00000;10.00000;10.00000;16.00000;3.59327;22.47711;-1.00198;450.70422;0.00000;0.02000;10.00000;3.00000;0.00000;0.00000;0.00000;0.00000;0.00000;1.01532;0.45127;22.49943;-2.55243;25.00000;25.00000;26.65312;
4/28/2017 11:55:04 AM;46;EIS;27:03:04.316;00:02:13.862;6;1;Pan_5pulse_EISSOC;3.60043;0.00000;-1.74002;;0.00100;6000.00000;337.40480;2.00000;-2.00000;20.00000;10.00000;11.00000;16.00000;3.60213;22.83551;-1.29931;336.84210;0.00000;0.02000;10.00000;3.00000;0.00000;0.00000;0.00000;0.00000;0.00000;1.01648;0.44441;22.87244;-3.25655;25.00000;25.00000;26.65312;
4/28/2017 11:55:16 AM;46;EIS;27:03:16.417;00:02:25.963;6;1;Pan_5pulse_EISSOC;3.60043;0.00000;-1.74002;;0.00100;6000.00000;253.01790;2.00000;-2.00000;20.00000;10.00000;12.00000;16.00000;3.59380;23.20700;-1.53110;253.29816;0.00000;0.02000;10.00000;3.00000;0.00000;0.00000;0.00000;0.00000;0.00000;1.01668;0.43714;23.25746;-3.77467;25.00000;25.00000;26.64191;
4/28/2017 11:55:29 AM;46;EIS;27:03:29.352;00:02:38.898;6;1;Pan_5pulse_EISSOC;3.60043;0.00000;-1.74002;;0.00100;6000.00000;189.73666;2.00000;-2.00000;20.00000;10.00000;13.00000;16.00000;3.60220;23.59818;-1.71388;189.72333;0.00000;0.02000;10.00000;3.00000;0.00000;0.00000;0.00000;0.00000;0.00000;1.01814;0.43032;23.66034;-4.15396;25.00000;25.00000;26.65312;
4/28/2017 11:55:41 AM;46;EIS;27:03:41.404;00:02:50.950;6;1;Pan_5pulse_EISSOC;3.60043;0.00000;-1.74002;;0.00100;6000.00000;142.28242;2.00000;-2.00000;20.00000;10.00000;14.00000;16.00000;3.60221;23.99795;-1.85401;142.43323;0.00000;0.02000;10.00000;3.00000;0.00000;0.00000;0.00000;0.00000;0.00000;1.01674;0.42242;24.06946;-4.41772;25.00000;25.00000;26.64191;
4/28/2017 11:55:53 AM;46;EIS;27:03:53.720;00:03:03.266;6;1;Pan_5pulse_EISSOC;3.60043;0.00000;-1.74002;;0.00100;6000.00000;106.69676;2.00000;-2.00000;20.00000;10.00000;15.00000;16.00000;3.61207;24.40752;-1.95815;106.66666;0.00000;0.02000;10.00000;3.00000;0.00000;0.00000;0.00000;0.00000;0.00000;1.01694;0.41532;24.48594;-4.58687;25.00000;25.00000;26.65312;
4/28/2017 11:56:05 AM;46;EIS;27:04:05.413;00:03:14.959;6;1;Pan_5pulse_EISSOC;3.60043;0.00000;-1.74002;;0.00100;6000.00000;80.01129;2.00000;-2.00000;20.00000;10.00000;16.00000;16.00000;3.59374;24.82211;-2.03793;80.00000;0.00000;0.02000;10.00000;3.00000;0.00000;0.00000;0.00000;0.00000;0.00000;1.01694;0.40844;24.90563;-4.69354;25.00000;25.00000;26.64191;
4/28/2017 11:56:17 AM;46;EIS;27:04:17.479;00:03:27.025;6;1;Pan_5pulse_EISSOC;3.60043;0.00000;-1.74002;;0.00100;6000.00000;60.00000;2.00000;-2.00000;20.00000;10.00000;17.00000;16.00000;3.60226;25.23250;-2.10544;60.00000;0.00000;0.02000;10.00000;3.00000;0.00000;0.00000;0.00000;0.00000;0.00000;1.01711;0.40170;25.32019;-4.76980;25.00000;25.00000;26.65312;
4/28/2017 11:56:29 AM;46;EIS;27:04:30.015;00:03:39.561;6;1;Pan_5pulse_EISSOC;3.60043;0.00000;-1.74002;;0.00100;6000.00000;44.99365;2.00000;-2.00000;20.00000;10.00000;18.00000;16.00000;3.59266;25.65977;-2.15779;44.94382;0.00000;0.02000;10.00000;3.00000;0.00000;0.00000;0.00000;0.00000;0.00000;1.01694;0.39492;25.75034;-4.80682;25.00000;25.00000;26.65312;
4/28/2017 11:56:41 AM;46;EIS;27:04:42.047;00:03:51.593;6;1;Pan_5pulse_EISSOC;3.60043;0.00000;-1.74002;;0.00100;6000.00000;33.74048;2.00000;-2.00000;20.00000;10.00000;19.00000;16.00000;3.60228;26.09768;-2.20088;33.70787;0.00000;0.02000;10.00000;3.00000;0.00000;0.00000;0.00000;0.00000;0.00000;1.01680;0.38823;26.19032;-4.82048;25.00000;25.00000;26.64191;
4/28/2017 11:56:54 AM;46;EIS;27:04:54.354;00:04:03.900;6;1;Pan_5pulse_EISSOC;3.60043;0.00000;-1.74002;;0.00100;6000.00000;25.30179;2.00000;-2.00000;20.00000;10.00000;20.00000;16.00000;3.60230;26.55248;-2.22413;25.31646;0.00000;0.02000;10.00000;3.00000;0.00000;0.00000;0.00000;0.00000;0.00000;1.01691;0.38164;26.64547;-4.78812;25.00000;25.00000;26.64191;
4/28/2017 11:57:05 AM;46;EIS;27:05:06.065;00:04:15.611;6;1;Pan_5pulse_EISSOC;3.60043;0.00000;-1.74002;;0.00100;6000.00000;18.97367;2.00000;-2.00000;20.00000;10.00000;21.00000;16.00000;3.61014;27.02751;-2.21155;18.98734;0.00000;0.02000;10.00000;3.00000;0.00000;0.00000;0.00000;0.00000;0.00000;1.01838;0.37554;27.11784;-4.67785;25.00000;25.00000;26.65312;
4/28/2017 11:57:18 AM;46;EIS;27:05:18.269;00:04:27.815;6;1;Pan_5pulse_EISSOC;3.60043;0.00000;-1.74002;;0.00100;6000.00000;14.22824;2.00000;-2.00000;20.00000;10.00000;22.00000;16.00000;3.59218;27.50751;-2.15008;14.21801;0.00000;0.02000;10.00000;3.00000;0.00000;0.00000;0.00000;0.00000;0.00000;1.01838;0.36871;27.59141;-4.46934;25.00000;25.00000;26.65312;
4/28/2017 11:57:29 AM;46;EIS;27:05:30.001;00:04:39.547;6;1;Pan_5pulse_EISSOC;3.60043;0.00000;-1.74002;;0.00100;6000.00000;10.66968;2.00000;-2.00000;20.00000;10.00000;23.00000;16.00000;3.60234;27.96395;-2.02875;10.67616;0.00000;0.02000;10.00000;3.00000;0.00000;0.00000;0.00000;0.00000;0.00000;1.01626;0.36246;28.03745;-4.14946;25.00000;25.00000;26.64191;
4/28/2017 11:57:41 AM;46;EIS;27:05:42.028;00:04:51.574;6;1;Pan_5pulse_EISSOC;3.60043;0.00000;-1.74002;;0.00100;6000.00000;8.00113;2.00000;-2.00000;20.00000;10.00000;24.00000;16.00000;3.59472;28.38500;-1.86242;8.00000;0.00000;0.02000;10.00000;3.00000;0.00000;0.00000;0.00000;0.00000;0.00000;1.01488;0.35677;28.44604;-3.75395;25.00000;25.00000;26.44016;
4/28/2017 11:57:54 AM;46;EIS;27:05:54.445;00:05:03.991;6;1;Pan_5pulse_EISSOC;3.60043;0.00000;-1.74002;;0.00100;6000.00000;6.00000;2.00000;-2.00000;20.00000;10.00000;25.00000;16.00000;3.59297;28.71791;-1.66343;6.00000;0.00000;0.02000;10.00000;3.00000;0.00000;0.00000;0.00000;0.00000;0.00000;1.01077;0.35138;28.76605;-3.31504;25.00000;25.00000;26.65312;
4/28/2017 11:58:06 AM;46;EIS;27:06:06.399;00:05:15.945;6;1;Pan_5pulse_EISSOC;3.60043;0.00000;-1.74002;;0.00100;6000.00000;4.49937;2.00000;-2.00000;20.00000;10.00000;26.00000;16.00000;3.60997;28.99189;-1.46684;4.50450;0.00000;0.02000;10.00000;3.00000;0.00000;0.00000;0.00000;0.00000;0.00000;1.00956;0.34778;29.02897;-2.89640;25.00000;25.00000;26.65312;
4/28/2017 11:58:18 AM;46;EIS;27:06:18.683;00:05:28.229;6;1;Pan_5pulse_EISSOC;3.60043;0.00000;-1.74002;;0.00100;6000.00000;3.37405;2.00000;-2.00000;20.00000;10.00000;27.00000;16.00000;3.60235;29.20737;-1.28309;3.37079;0.00000;0.02000;10.00000;3.00000;0.00000;0.00000;0.00000;0.00000;0.00000;1.00714;0.34449;29.23554;-2.51540;25.00000;25.00000;26.64191;
4/28/2017 11:58:30 AM;46;EIS;27:06:30.662;00:05:40.208;6;1;Pan_5pulse_EISSOC;3.60043;0.00000;-1.74002;;0.00100;6000.00000;2.53018;2.00000;-2.00000;20.00000;10.00000;28.00000;16.00000;3.59355;29.38668;-1.14150;2.53378;0.00000;0.02000;10.00000;3.00000;0.00000;0.00000;0.00000;0.00000;0.00000;1.00582;0.34201;29.40885;-2.22449;25.00000;25.00000;26.65312;
4/28/2017 11:58:42 AM;46;EIS;27:06:42.706;00:05:52.252;6;1;Pan_5pulse_EISSOC;3.60043;0.00000;-1.74002;;0.00100;6000.00000;1.89737;2.00000;-2.00000;20.00000;10.00000;29.00000;16.00000;3.59266;29.50697;-1.02687;1.89873;0.00000;0.02000;10.00000;3.00000;0.00000;0.00000;0.00000;0.00000;0.00000;1.00410;0.34009;29.52483;-1.99314;25.00000;25.00000;26.65312;
4/28/2017 11:58:53 AM;46;EIS;27:06:54.162;00:06:03.708;6;1;Pan_5pulse_EISSOC;3.60043;0.00000;-1.74002;;0.00100;6000.00000;1.42282;2.00000;-2.00000;20.00000;10.00000;30.00000;16.00000;3.59730;29.61966;-0.95182;1.42045;0.00000;0.02000;10.00000;3.00000;0.00000;0.00000;0.00000;0.00000;0.00000;1.00357;0.33864;29.63495;-1.84056;25.00000;25.00000;26.64191;
4/28/2017 11:59:06 AM;46;EIS;27:07:06.389;00:06:15.935;6;1;Pan_5pulse_EISSOC;3.60043;0.00000;-1.74002;;0.00100;6000.00000;1.06697;2.00000;-2.00000;20.00000;10.00000;31.00000;16.00000;3.60023;29.73557;-0.91370;1.06838;0.00000;0.02000;10.00000;3.00000;0.00000;0.00000;0.00000;0.00000;0.00000;1.00390;0.33745;29.74960;-1.76001;25.00000;25.00000;26.65312;
4/28/2017 11:59:18 AM;46;EIS;27:07:18.676;00:06:28.222;6;1;Pan_5pulse_EISSOC;3.60043;0.00000;-1.74002;;0.00100;6000.00000;0.80011;2.00000;-2.00000;20.00000;10.00000;32.00000;16.00000;3.60240;29.83813;-0.90863;0.79957;0.00000;0.02000;10.00000;3.00000;0.00000;0.00000;0.00000;0.00000;0.00000;1.00323;0.33607;29.85197;-1.74423;25.00000;25.00000;26.64191;
4/28/2017 11:59:30 AM;46;EIS;27:07:30.554;00:06:40.100;6;1;Pan_5pulse_EISSOC;3.60043;0.00000;-1.74002;;0.00100;6000.00000;0.60000;2.00000;-2.00000;20.00000;10.00000;33.00000;16.00000;3.59794;29.92130;-0.95228;0.59904;0.00000;0.02000;10.00000;3.00000;0.00000;0.00000;0.00000;0.00000;0.00000;1.00267;0.33493;29.93645;-1.82289;25.00000;25.00000;26.65312;
4/28/2017 11:59:41 AM;46;EIS;27:07:41.583;00:06:51.129;6;1;Pan_5pulse_EISSOC;3.60043;0.00000;-1.74002;;0.00100;6000.00000;0.44994;2.00000;-2.00000;20.00000;10.00000;34.00000;16.00000;3.59569;30.00454;-1.02527;0.44964;0.00000;0.02000;10.00000;3.00000;0.00000;0.00000;0.00000;0.00000;0.00000;1.00319;0.33415;30.02205;-1.95706;25.00000;25.00000;26.65312;
4/28/2017 11:59:52 AM;46;EIS;27:07:52.595;00:07:02.141;6;1;Pan_5pulse_EISSOC;3.60043;0.00000;-1.74002;;0.00100;6000.00000;0.33740;2.00000;-2.00000;20.00000;10.00000;35.00000;16.00000;3.59513;30.12184;-1.13823;0.33723;0.00000;0.02000;10.00000;3.00000;0.00000;0.00000;0.00000;0.00000;0.00000;1.00385;0.33302;30.14333;-2.16405;25.00000;25.00000;26.44016;
4/28/2017 12:00:06 PM;46;EIS;27:08:06.884;00:07:16.430;6;1;Pan_5pulse_EISSOC;3.60043;0.00000;-1.74002;;0.00100;6000.00000;0.25302;2.00000;-2.00000;20.00000;10.00000;36.00000;16.00000;3.60231;30.24526;-1.30083;0.25270;0.00000;0.02000;10.00000;3.00000;0.00000;0.00000;0.00000;0.00000;0.00000;1.00459;0.33184;30.27323;-2.46275;25.00000;25.00000;26.44016;
4/28/2017 12:00:25 PM;46;EIS;27:08:25.277;00:07:34.823;6;1;Pan_5pulse_EISSOC;3.60043;0.00000;-1.74002;;0.00100;6000.00000;0.18974;2.00000;-2.00000;20.00000;10.00000;37.00000;16.00000;3.60227;30.39813;-1.50833;0.18978;0.00000;0.02000;10.00000;3.00000;0.00000;0.00000;0.00000;0.00000;0.00000;1.00542;0.33035;30.43553;-2.84064;25.00000;25.00000;26.65312;
4/28/2017 12:00:48 PM;46;EIS;27:08:48.331;00:07:57.877;6;1;Pan_5pulse_EISSOC;3.60043;0.00000;-1.74002;;0.00100;6000.00000;0.14228;2.00000;-2.00000;20.00000;10.00000;38.00000;16.00000;3.59902;30.58316;-1.79285;0.14248;0.00000;0.02000;10.00000;3.00000;0.00000;0.00000;0.00000;0.00000;0.00000;1.00662;0.32858;30.63567;-3.35495;25.00000;25.00000;26.44016;
4/28/2017 12:01:18 PM;46;EIS;27:09:18.693;00:08:28.239;6;1;Pan_5pulse_EISSOC;3.60043;0.00000;-1.74002;;0.00100;6000.00000;0.10670;2.00000;-2.00000;20.00000;10.00000;39.00000;16.00000;3.60211;30.82289;-2.12258;0.10678;0.00000;0.02000;10.00000;3.00000;0.00000;0.00000;0.00000;0.00000;0.00000;1.00817;0.32631;30.89589;-3.93939;25.00000;25.00000;26.44016;
4/28/2017 12:01:57 PM;46;EIS;27:09:57.990;00:09:07.536;6;1;Pan_5pulse_EISSOC;3.59978;0.00000;-1.74002;;0.00100;6000.00000;0.08001;2.00000;-2.00000;20.00000;10.00000;40.00000;16.00000;3.60038;31.06896;-2.54444;0.07999;0.00000;0.02000;10.00000;3.00000;0.00000;0.00000;0.00000;0.00000;0.00000;1.00906;0.32370;31.17297;-4.68188;25.00000;25.00000;26.44016;
4/28/2017 12:02:49 PM;46;EIS;27:10:50.184;00:09:59.730;6;1;Pan_5pulse_EISSOC;3.59978;0.00000;-1.74002;;0.00100;6000.00000;0.06000;2.00000;-2.00000;20.00000;10.00000;41.00000;16.00000;3.60014;31.40280;-3.06208;0.05994;0.00000;0.02000;10.00000;3.00000;0.00000;0.00000;0.00000;0.00000;0.00000;1.01239;0.32087;31.55174;-5.56930;25.00000;25.00000;26.64191;
4/28/2017 12:03:58 PM;46;EIS;27:11:58.968;00:11:08.514;6;1;Pan_5pulse_EISSOC;3.59978;0.00000;-1.74002;;0.00100;6000.00000;0.04499;2.00000;-2.00000;20.00000;10.00000;42.00000;16.00000;3.60113;31.81860;-3.68142;0.04507;0.00000;0.02000;10.00000;3.00000;0.00000;0.00000;0.00000;0.00000;0.00000;1.01489;0.31685;32.03086;-6.59979;25.00000;25.00000;26.44016;
4/28/2017 12:05:30 PM;46;EIS;27:13:30.292;00:12:39.838;6;1;Pan_5pulse_EISSOC;3.59978;0.00000;-1.74002;;0.00100;6000.00000;0.03374;2.00000;-2.00000;20.00000;10.00000;43.00000;16.00000;3.60093;32.37767;-4.39711;0.03377;0.00000;0.02000;10.00000;3.00000;0.00000;0.00000;0.00000;0.00000;0.00000;1.02013;0.31221;32.67488;-7.73384;25.00000;25.00000;26.44016;
4/28/2017 12:07:31 PM;46;EIS;27:15:31.597;00:14:41.143;6;1;Pan_5pulse_EISSOC;3.59978;0.00000;-1.74002;;0.00100;6000.00000;0.02530;2.00000;-2.00000;20.00000;10.00000;44.00000;16.00000;3.60152;33.04787;-5.20807;0.02531;0.00000;0.02000;10.00000;3.00000;0.00000;0.00000;0.00000;0.00000;0.00000;1.02454;0.30624;33.45573;-8.95569;25.00000;25.00000;26.64191;
4/28/2017 12:10:11 PM;46;EIS;27:18:11.779;00:17:21.325;6;1;Pan_5pulse_EISSOC;3.59914;0.00000;-1.74002;;0.00100;6000.00000;0.01897;2.00000;-2.00000;20.00000;10.00000;45.00000;16.00000;3.60042;33.82747;-6.12517;0.01896;0.00000;0.02000;10.00000;3.00000;0.00000;0.00000;0.00000;0.00000;0.00000;1.02698;0.29874;34.37754;-10.26339;25.00000;25.00000;26.64191;
4/28/2017 12:13:44 PM;46;EIS;27:21:45.006;00:20:54.552;6;1;Pan_5pulse_EISSOC;3.59914;0.00000;-1.74002;;0.00100;6000.00000;0.01423;2.00000;-2.00000;20.00000;10.00000;46.00000;16.00000;3.60068;34.78373;-7.21409;0.01422;0.00000;0.02000;10.00000;3.00000;0.00000;0.00000;0.00000;0.00000;0.00000;1.03345;0.29092;35.52395;-11.71694;25.00000;25.00000;26.65312;
4/28/2017 12:18:28 PM;46;EIS;27:26:28.578;00:25:38.124;6;1;Pan_5pulse_EISSOC;3.59914;0.00000;-1.74002;;0.00100;6000.00000;0.01067;2.00000;-2.00000;20.00000;10.00000;47.00000;16.00000;3.60081;35.89951;-8.46844;0.01065;0.00000;0.02000;10.00000;3.00000;0.00000;0.00000;0.00000;0.00000;0.00000;1.03810;0.28144;36.88481;-13.27303;25.00000;25.00000;26.64191;
4/28/2017 12:24:45 PM;46;EIS;27:32:45.700;00:31:55.246;6;1;Pan_5pulse_EISSOC;3.59914;0.00000;-1.74002;;0.00100;6000.00000;0.00800;2.00000;-2.00000;20.00000;10.00000;48.00000;16.00000;3.60072;37.31583;-9.87568;0.00800;0.00000;0.02000;10.00000;3.00000;0.00000;0.00000;0.00000;0.00000;0.00000;1.04673;0.27117;38.60052;-14.82355;25.00000;25.00000;26.64191;
4/28/2017 12:33:08 PM;46;EIS;27:41:08.606;00:40:18.152;6;1;Pan_5pulse_EISSOC;3.59914;0.00000;-1.74002;;0.00100;6000.00000;0.00600;2.00000;-2.00000;20.00000;10.00000;49.00000;16.00000;3.60058;38.97980;-11.41799;0.00600;0.00000;0.02000;10.00000;3.00000;0.00000;0.00000;0.00000;0.00000;0.00000;1.05206;0.25901;40.61768;-16.32640;25.00000;25.00000;26.45137;
4/28/2017 12:44:18 PM;46;EIS;27:52:18.842;00:51:28.388;6;1;Pan_5pulse_EISSOC;3.59914;0.00000;-1.74002;;0.00100;6000.00000;0.00450;2.00000;-2.00000;20.00000;10.00000;50.00000;16.00000;3.60064;40.85720;-13.10583;0.00449;0.00000;0.02000;10.00000;3.00000;0.00000;0.00000;0.00000;0.00000;0.00000;1.05665;0.24626;42.90773;-17.78476;25.00000;25.00000;26.42895;
4/28/2017 12:59:10 PM;46;EIS;28:07:10.933;01:06:20.479;6;1;Pan_5pulse_EISSOC;3.59914;0.00000;-1.74002;;0.00100;6000.00000;0.00337;2.00000;-2.00000;20.00000;10.00000;51.00000;16.00000;3.60093;42.98692;-14.91788;0.00338;0.00000;0.02000;10.00000;3.00000;0.00000;0.00000;0.00000;0.00000;0.00000;1.06070;0.23311;45.50185;-19.13847;25.00000;25.00000;26.44016;
4/28/2017 1:18:57 PM;46;EIS;28:26:58.151;01:26:07.697;6;1;Pan_5pulse_EISSOC;3.59914;0.00000;-1.74002;;0.00100;6000.00000;0.00253;2.00000;-2.00000;20.00000;10.00000;52.00000;16.00000;3.60099;45.24129;-16.93787;0.00253;0.00000;0.02000;10.00000;3.00000;0.00000;0.00000;0.00000;0.00000;0.00000;1.06108;0.21965;48.30803;-20.52538;25.00000;25.00000;26.64191;
4/28/2017 1:45:22 PM;46;EIS;28:53:22.526;01:52:32.072;6;1;Pan_5pulse_EISSOC;3.59914;0.00000;-1.74002;;0.00100;6000.00000;0.00190;2.00000;-2.00000;20.00000;10.00000;53.00000;16.00000;3.60132;47.66769;-19.26205;0.00190;0.00000;0.02000;10.00000;3.00000;0.00000;0.00000;0.00000;0.00000;0.00000;1.06462;0.20707;51.41240;-22.00316;25.00000;25.00000;26.65312;
4/28/2017 2:20:31 PM;46;EIS;29:28:32.178;02:27:41.724;6;1;Pan_5pulse_EISSOC;3.59978;0.00000;-1.74002;;0.00100;6000.00000;0.00142;2.00000;-2.00000;20.00000;10.00000;54.00000;16.00000;3.60140;50.34157;-21.97303;0.00142;0.00000;0.02000;10.00000;3.00000;0.00000;0.00000;0.00000;0.00000;0.00000;1.06810;0.19445;54.92802;-23.58025;25.00000;25.00000;26.82124;
