Repository: fededc88/Panasonic-18650PF-Data

# [Panasonic 18650PF Li-Ion Battery Data](https://data.mendeley.com/datasets/wykht8y7tg/1#folder-df7a873b-ae5f-4a63-ab5c-8f9792b59429)

## Brief

The included tests were performed at the University of Wisconsin-Madison by Dr. Phillip Kollmeyer (phillip.kollmeyer@gmail.com).  If this data is utilized for any purpose, it should be appropriately referenced.

The tests can be used to test Neural Network and Kalman Filter State of Charge algorithms, or to develop battery models, and are intended to be a reference so researchers can compare their algorithm and model performance for a standard data set.

For the tests, a brand new 2.9Ah Panasonic 18650PF cell was tested in an 8 cu.ft.

File: Panasonic 18650PF Data/25degC/EIS/3541_EIS00009.csv


Measurement ID;3541
Battery name;NCR18650PF_SN002
Battery Name;NCR
Circuit;Circ006
Program;418 - Pan_5pulse_EISSOC
Start Time;4/27/2017 8:51:52 AM
End Time;4/29/2017 3:04:43 PM
Test section;EIS00009
Comment;25degC EIS vs SOC 6kHz to 1mHz
OrderNo;
Producer; Panasonic
Type; NCR
Nominal Voltage; 3.7
Nominal Current; 0
Nominal Capacity; 2.9
Cells; 1
Maximum Voltage; 4.25
Gassing Voltage; 4.3
Break Voltage; 0
Charge Factor; 0
Impedance; 0
Cold Cranking Current; 15
Energy Density; 0
Comment;



Time Stamp;Step;Status;Prog Time;Step Time;Cycle;Cycle Level;Procedure;Voltage;Current;AhAccu;Energy;StartFreq;EndFreq;SetFreq;AAcMax;VAcMin;VAcMax;mvIdeal;Go;Status;U1;Zreal1;Zimg1;ActFreq;EisError;AACStart;MinIntervalTime;CountOfPeriods;UIdeal;AStart;MinDuration;MinPeriods;RemTime;VRelativ;AAmplitude;Betrag;Phase;ChamberT;ChamberSP;Temp45;
;;;;;;;;[V];[A];[Ah];[Wh];[EIS];[EIS];[EIS];[EIS];[EIS];[EIS];[EIS];[EIS];[EIS];[EIS];[EIS];[EIS];[EIS];[EIS];[EIS];[EIS];[EIS];[EIS];[EIS];[EIS];[EIS];[EIS];[EIS];[EIS];[EIS];[EIS];[ChamberT];[ChamberSP];[C1];
4/28/2017 3:43:18 PM;53;EIS;30:51:18.389;00:00:21.908;1;1;Pan_5pulse_EISSOC;3.54445;0.00000;-2.03002;;0.00100;6000.00000;6000.00000;2.00000;-2.00000;20.00000;10.00000;1.00000;16.00000;3.54786;21.93715;9.20910;6000.00000;0.00000;0.02000;10.00000;3.00000;0.00000;0.00000;0.00000;0.00000;0.00000;0.99895;0.41987;23.79172;22.77241;25.00000;25.00000;24.96068;
4/28/2017 3:43:29 PM;53;EIS;30:51:29.444;00:00:32.963;1;1;Pan_5pulse_EISSOC;3.54445;0.00000;-2.03002;;0.00100;6000.00000;4499.36526;2.00000;-2.00000;20.00000;10.00000;2.00000;16.00000;3.54676;21.58236;6.97674;4571.42871;0.00000;0.02000;10.00000;3.00000;0.00000;0.00000;0.00000;0.00000;0.00000;0.95201;0.41972;22.68200;17.91400;25.00000;25.00000;24.96068;
4/28/2017 3:43:40 PM;53;EIS;30:51:40.494;00:00:44.013;1;1;Pan_5pulse_EISSOC;3.54509;0.00000;-2.03002;;0.00100;6000.00000;3374.04795;2.00000;-2.00000;20.00000;10.00000;3.00000;16.00000;3.54679;21.38320;5.01987;3428.57153;0.00000;0.02000;10.00000;3.00000;0.00000;0.00000;0.00000;0.00000;0.00000;0.96731;0.44039;21.96453;13.21138;25.00000;25.00000;24.97188;
4/28/2017 3:43:51 PM;53;EIS;30:51:51.389;00:00:54.908;1;1;Pan_5pulse_EISSOC;3.54445;0.00000;-2.03002;;0.00100;6000.00000;2530.17902;2.00000;-2.00000;20.00000;10.00000;4.00000;16.00000;3.54683;21.35004;3.34232;2526.31567;0.00000;0.02000;10.00000;3.00000;0.00000;0.00000;0.00000;0.00000;0.00000;0.98320;0.45497;21.61008;8.89736;25.00000;25.00000;24.97188;
4/28/2017 3:44:02 PM;53;EIS;30:52:02.464;00:01:05.983;1;1;Pan_5pulse_EISSOC;3.54509;0.00000;-2.03002;;0.00100;6000.00000;1897.36660;2.00000;-2.00000;20.00000;10.00000;5.00000;16.00000;3.54459;21.45192;2.06448;1882.35291;0.00000;0.02000;10.00000;3.00000;0.00000;0.00000;0.00000;0.00000;0.00000;0.99685;0.46255;21.55103;5.49708;25.00000;25.00000;24.97188;
4/28/2017 3:44:14 PM;53;EIS;30:52:14.514;00:01:18.033;1;1;Pan_5pulse_EISSOC;3.54509;0.00000;-2.03002;;0.00100;6000.00000;1422.82422;2.00000;-2.00000;20.00000;10.00000;6.00000;16.00000;3.55182;21.63157;1.12774;1432.83582;0.00000;0.02000;10.00000;3.00000;0.00000;0.00000;0.00000;0.00000;0.00000;1.00491;0.46393;21.66095;2.98435;25.00000;25.00000;24.97188;
4/28/2017 3:44:25 PM;53;EIS;30:52:25.680;00:01:29.199;1;1;Pan_5pulse_EISSOC;3.54509;0.00000;-2.03002;;0.00100;6000.00000;1066.96765;2.00000;-2.00000;20.00000;10.00000;7.00000;16.00000;3.55305;21.88770;0.33249;1066.66663;0.00000;0.02000;10.00000;3.00000;0.00000;0.00000;0.00000;0.00000;0.00000;1.01036;0.46156;21.89023;0.87031;25.00000;25.00000;24.96068;
4/28/2017 3:44:36 PM;53;EIS;30:52:36.956;00:01:40.475;1;1;Pan_5pulse_EISSOC;3.54509;0.00000;-2.03002;;0.00100;6000.00000;800.11286;2.00000;-2.00000;20.00000;10.00000;8.00000;16.00000;3.55059;22.18438;-0.27247;800.00000;0.00000;0.02000;10.00000;3.00000;0.00000;0.00000;0.00000;0.00000;0.00000;1.01351;0.45682;22.18605;-0.70369;25.00000;25.00000;24.75893;
4/28/2017 3:44:48 PM;53;EIS;30:52:48.785;00:01:52.304;1;1;Pan_5pulse_EISSOC;3.54509;0.00000;-2.03002;;0.00100;6000.00000;600.00000;2.00000;-2.00000;20.00000;10.00000;9.00000;16.00000;3.54692;22.51143;-0.74949;600.00000;0.00000;0.02000;10.00000;3.00000;0.00000;0.00000;0.00000;0.00000;0.00000;1.01515;0.45070;22.52391;-1.90688;25.00000;25.00000;24.75893;
4/28/2017 3:45:00 PM;53;EIS;30:53:00.378;00:02:03.897;1;1;Pan_5pulse_EISSOC;3.54509;0.00000;-2.03002;;0.00100;6000.00000;449.93653;2.00000;-2.00000;20.00000;10.00000;10.00000;16.00000;3.54817;22.86367;-1.12664;450.70422;0.00000;0.02000;10.00000;3.00000;0.00000;0.00000;0.00000;0.00000;0.00000;1.01515;0.44392;22.89141;-2.82104;25.00000;25.00000;24.75893;
4/28/2017 3:45:12 PM;53;EIS;30:53:12.229;00:02:15.748;1;1;Pan_5pulse_EISSOC;3.54509;0.00000;-2.03002;;0.00100;6000.00000;337.40480;2.00000;-2.00000;20.00000;10.00000;11.00000;16.00000;3.54698;23.24517;-1.43245;336.84210;0.00000;0.02000;10.00000;3.00000;0.00000;0.00000;0.00000;0.00000;0.00000;1.01722;0.43678;23.28927;-3.52631;25.00000;25.00000;24.92705;
4/28/2017 3:45:24 PM;53;EIS;30:53:24.359;00:02:27.878;1;1;Pan_5pulse_EISSOC;3.54509;0.00000;-2.03002;;0.00100;6000.00000;253.01790;2.00000;-2.00000;20.00000;10.00000;12.00000;16.00000;3.54701;23.64123;-1.67608;253.29816;0.00000;0.02000;10.00000;3.00000;0.00000;0.00000;0.00000;0.00000;0.00000;1.01752;0.42932;23.70057;-4.05528;25.00000;25.00000;24.97188;
4/28/2017 3:45:36 PM;53;EIS;30:53:36.779;00:02:40.298;1;1;Pan_5pulse_EISSOC;3.54509;0.00000;-2.03002;;0.00100;6000.00000;189.73666;2.00000;-2.00000;20.00000;10.00000;13.00000;16.00000;3.54021;24.05818;-1.87081;189.72333;0.00000;0.02000;10.00000;3.00000;0.00000;0.00000;0.00000;0.00000;0.00000;1.01895;0.42226;24.13081;-4.44648;25.00000;25.00000;24.75893;
4/28/2017 3:45:48 PM;53;EIS;30:53:48.681;00:02:52.200;1;1;Pan_5pulse_EISSOC;3.54509;0.00000;-2.03002;;0.00100;6000.00000;142.28242;2.00000;-2.00000;20.00000;10.00000;14.00000;16.00000;3.55449;24.48736;-2.02647;142.43323;0.00000;0.02000;10.00000;3.00000;0.00000;0.00000;0.00000;0.00000;0.00000;1.01768;0.41418;24.57106;-4.73077;25.00000;25.00000;24.75893;
4/28/2017 3:46:00 PM;53;EIS;30:54:01.051;00:03:04.570;1;1;Pan_5pulse_EISSOC;3.54509;0.00000;-2.03002;;0.00100;6000.00000;106.69676;2.00000;-2.00000;20.00000;10.00000;15.00000;16.00000;3.55717;24.92854;-2.14747;106.66666;0.00000;0.02000;10.00000;3.00000;0.00000;0.00000;0.00000;0.00000;0.00000;1.01804;0.40688;25.02086;-4.92359;25.00000;25.00000;24.75893;
4/28/2017 3:46:12 PM;53;EIS;30:54:12.988;00:03:16.507;1;1;Pan_5pulse_EISSOC;3.54509;0.00000;-2.03002;;0.00100;6000.00000;80.01129;2.00000;-2.00000;20.00000;10.00000;16.00000;16.00000;3.54709;25.37356;-2.24505;80.00000;0.00000;0.02000;10.00000;3.00000;0.00000;0.00000;0.00000;0.00000;0.00000;1.01820;0.39972;25.47269;-5.05635;25.00000;25.00000;24.75893;
4/28/2017 3:46:24 PM;53;EIS;30:54:25.050;00:03:28.569;1;1;Pan_5pulse_EISSOC;3.54509;0.00000;-2.03002;;0.00100;6000.00000;60.00000;2.00000;-2.00000;20.00000;10.00000;17.00000;16.00000;3.55711;25.81183;-2.33523;60.00000;0.00000;0.02000;10.00000;3.00000;0.00000;0.00000;0.00000;0.00000;0.00000;1.01791;0.39275;25.91725;-5.16954;25.00000;25.00000;24.75893;
4/28/2017 3:46:37 PM;53;EIS;30:54:37.229;00:03:40.748;1;1;Pan_5pulse_EISSOC;3.54509;0.00000;-2.03002;;0.00100;6000.00000;44.99365;2.00000;-2.00000;20.00000;10.00000;18.00000;16.00000;3.54715;26.26220;-2.42060;44.94382;0.00000;0.02000;10.00000;3.00000;0.00000;0.00000;0.00000;0.00000;0.00000;1.01754;0.38582;26.37351;-5.26610;25.00000;25.00000;24.75893;
4/28/2017 3:46:49 PM;53;EIS;30:54:49.315;00:03:52.834;1;1;Pan_5pulse_EISSOC;3.54509;0.00000;-2.03002;;0.00100;6000.00000;33.74048;2.00000;-2.00000;20.00000;10.00000;19.00000;16.00000;3.54747;26.72020;-2.51691;33.70787;0.00000;0.02000;10.00000;3.00000;0.00000;0.00000;0.00000;0.00000;0.00000;1.01726;0.37903;26.83848;-5.38109;24.00000;25.00000;24.54597;
4/28/2017 3:47:01 PM;53;EIS;30:55:01.606;00:04:05.125;1;1;Pan_5pulse_EISSOC;3.54509;0.00000;-2.03002;;0.00100;6000.00000;25.30179;2.00000;-2.00000;20.00000;10.00000;20.00000;16.00000;3.55355;27.19919;-2.62294;25.31646;0.00000;0.02000;10.00000;3.00000;0.00000;0.00000;0.00000;0.00000;0.00000;1.01761;0.37241;27.32537;-5.50826;24.00000;25.00000;24.54597;
4/28/2017 3:47:13 PM;53;EIS;30:55:13.450;00:04:16.969;1;1;Pan_5pulse_EISSOC;3.54509;0.00000;-2.03002;;0.00100;6000.00000;18.97367;2.00000;-2.00000;20.00000;10.00000;21.00000;16.00000;3.55467;27.71963;-2.73280;18.98734;0.00000;0.02000;10.00000;3.00000;0.00000;0.00000;0.00000;0.00000;0.00000;1.02012;0.36624;27.85401;-5.63043;24.00000;25.00000;24.75893;
4/28/2017 3:47:25 PM;53;EIS;30:55:25.638;00:04:29.157;1;1;Pan_5pulse_EISSOC;3.54509;0.00000;-2.03002;;0.00100;6000.00000;14.22824;2.00000;-2.00000;20.00000;10.00000;22.00000;16.00000;3.55681;28.29336;-2.83342;14.21801;0.00000;0.02000;10.00000;3.00000;0.00000;0.00000;0.00000;0.00000;0.00000;1.02070;0.35896;28.43488;-5.71877;24.00000;25.00000;24.54597;
4/28/2017 3:47:37 PM;53;EIS;30:55:37.958;00:04:41.477;1;1;Pan_5pulse_EISSOC;3.54509;0.00000;-2.03002;;0.00100;6000.00000;10.66968;2.00000;-2.00000;20.00000;10.00000;23.00000;16.00000;3.54723;28.91531;-2.88600;10.67616;0.00000;0.02000;10.00000;3.00000;0.00000;0.00000;0.00000;0.00000;0.00000;1.02198;0.35169;29.05898;-5.69975;24.00000;25.00000;24.55718;
4/28/2017 3:47:49 PM;53;EIS;30:55:49.998;00:04:53.517;1;1;Pan_5pulse_EISSOC;3.54509;0.00000;-2.03002;;0.00100;6000.00000;8.00113;2.00000;-2.00000;20.00000;10.00000;24.00000;16.00000;3.54724;29.58123;-2.87343;8.00000;0.00000;0.02000;10.00000;3.00000;0.00000;0.00000;0.00000;0.00000;0.00000;1.02306;0.34423;29.72046;-5.54812;24.00000;25.00000;24.54597;
4/28/2017 3:48:02 PM;53;EIS;30:56:02.464;00:05:05.983;1;1;Pan_5pulse_EISSOC;3.54509;0.00000;-2.03002;;0.00100;6000.00000;6.00000;2.00000;-2.00000;20.00000;10.00000;25.00000;16.00000;3.54727;30.21626;-2.75723;6.00000;0.00000;0.02000;10.00000;3.00000;0.00000;0.00000;0.00000;0.00000;0.00000;1.02050;0.33633;30.34180;-5.21380;24.00000;25.00000;24.54597;
4/28/2017 3:48:14 PM;53;EIS;30:56:14.920;00:05:18.439;1;1;Pan_5pulse_EISSOC;3.54509;0.00000;-2.03002;;0.00100;6000.00000;4.49937;2.00000;-2.00000;20.00000;10.00000;26.00000;16.00000;3.55401;30.80774;-2.56585;4.50450;0.00000;0.02000;10.00000;3.00000;0.00000;0.00000;0.00000;0.00000;0.00000;1.01920;0.32968;30.91441;-4.76093;24.00000;25.00000;24.54597;
4/28/2017 3:48:27 PM;53;EIS;30:56:27.283;00:05:30.802;1;1;Pan_5pulse_EISSOC;3.54509;0.00000;-2.03002;;0.00100;6000.00000;3.37405;2.00000;-2.00000;20.00000;10.00000;27.00000;16.00000;3.55668;31.32206;-2.31844;3.37079;0.00000;0.02000;10.00000;3.00000;0.00000;0.00000;0.00000;0.00000;0.00000;1.01602;0.32349;31.40775;-4.23327;24.00000;25.00000;24.55718;
4/28/2017 3:48:38 PM;53;EIS;30:56:38.918;00:05:42.437;1;1;Pan_5pulse_EISSOC;3.54509;0.00000;-2.03002;;0.00100;6000.00000;2.53018;2.00000;-2.00000;20.00000;10.00000;28.00000;16.00000;3.55227;31.74876;-2.06642;2.53378;0.00000;0.02000;10.00000;3.00000;0.00000;0.00000;0.00000;0.00000;0.00000;1.01296;0.31838;31.81594;-3.72394;24.00000;25.00000;24.33302;
4/28/2017 3:48:50 PM;53;EIS;30:56:51.050;00:05:54.569;1;1;Pan_5pulse_EISSOC;3.54509;0.00000;-2.03002;;0.00100;6000.00000;1.89737;2.00000;-2.00000;20.00000;10.00000;29.00000;16.00000;3.54173;32.06178;-1.82054;1.89873;0.00000;0.02000;10.00000;3.00000;0.00000;0.00000;0.00000;0.00000;0.00000;1.00945;0.31434;32.11343;-3.24990;24.00000;25.00000;24.34422;
4/28/2017 3:49:02 PM;53;EIS;30:57:02.613;00:06:06.132;1;1;Pan_5pulse_EISSOC;3.54509;0.00000;-2.03002;;0.00100;6000.00000;1.42282;2.00000;-2.00000;20.00000;10.00000;30.00000;16.00000;3.55749;32.32269;-1.62131;1.42045;0.00000;0.02000;10.00000;3.00000;0.00000;0.00000;0.00000;0.00000;0.00000;1.00765;0.31135;32.36333;-2.87156;24.00000;25.00000;24.33302;
4/28/2017 3:49:15 PM;53;EIS;30:57:15.446;00:06:18.965;1;1;Pan_5pulse_EISSOC;3.54509;0.00000;-2.03002;;0.00100;6000.00000;1.06697;2.00000;-2.00000;20.00000;10.00000;31.00000;16.00000;3.54735;32.55324;-1.46830;1.06838;0.00000;0.02000;10.00000;3.00000;0.00000;0.00000;0.00000;0.00000;0.00000;1.00688;0.30899;32.58634;-2.58256;24.00000;25.00000;24.34422;
4/28/2017 3:49:27 PM;53;EIS;30:57:27.779;00:06:31.298;1;1;Pan_5pulse_EISSOC;3.54509;0.00000;-2.03002;;0.00100;6000.00000;0.80011;2.00000;-2.00000;20.00000;10.00000;32.00000;16.00000;3.54266;32.73097;-1.36023;0.79957;0.00000;0.02000;10.00000;3.00000;0.00000;0.00000;0.00000;0.00000;0.00000;1.00507;0.30681;32.75923;-2.37973;24.00000;25.00000;24.54597;
4/28/2017 3:49:39 PM;53;EIS;30:57:39.779;00:06:43.298;1;1;Pan_5pulse_EISSOC;3.54509;0.00000;-2.03002;;0.00100;6000.00000;0.60000;2.00000;-2.00000;20.00000;10.00000;33.00000;16.00000;3.53737;32.86368;-1.31365;0.59904;0.00000;0.02000;10.00000;3.00000;0.00000;0.00000;0.00000;0.00000;0.00000;1.00386;0.30522;32.88992;-2.28904;24.00000;25.00000;24.34422;
4/28/2017 3:49:50 PM;53;EIS;30:57:50.885;00:06:54.404;1;1;Pan_5pulse_EISSOC;3.54509;0.00000;-2.03002;;0.00100;6000.00000;0.44994;2.00000;-2.00000;20.00000;10.00000;34.00000;16.00000;3.54734;33.00369;-1.31781;0.44964;0.00000;0.02000;10.00000;3.00000;0.00000;0.00000;0.00000;0.00000;0.00000;1.00457;0.30414;33.02999;-2.28655;24.00000;25.00000;24.55718;
4/28/2017 3:50:01 PM;53;EIS;30:58:01.526;00:07:05.045;1;1;Pan_5pulse_EISSOC;3.54509;0.00000;-2.03002;;0.00100;6000.00000;0.33740;2.00000;-2.00000;20.00000;10.00000;35.00000;16.00000;3.53921;33.12387;-1.39600;0.33723;0.00000;0.02000;10.00000;3.00000;0.00000;0.00000;0.00000;0.00000;0.00000;1.00359;0.30271;33.15328;-2.41329;24.00000;25.00000;24.34422;
4/28/2017 3:50:15 PM;53;EIS;30:58:15.445;00:07:18.964;1;1;Pan_5pulse_EISSOC;3.54509;0.00000;-2.03002;;0.00100;6000.00000;0.25302;2.00000;-2.00000;20.00000;10.00000;36.00000;16.00000;3.53979;33.29403;-1.51656;0.25270;0.00000;0.02000;10.00000;3.00000;0.00000;0.00000;0.00000;0.00000;0.00000;1.00565;0.30174;33.32855;-2.60805;24.00000;25.00000;24.34422;
4/28/2017 3:50:34 PM;53;EIS;30:58:34.126;00:07:37.645;1;1;Pan_5pulse_EISSOC;3.54509;0.00000;-2.03002;;0.00100;6000.00000;0.18974;2.00000;-2.00000;20.00000;10.00000;37.00000;16.00000;3.54554;33.46054;-1.70916;0.18978;0.00000;0.02000;10.00000;3.00000;0.00000;0.00000;0.00000;0.00000;0.00000;1.00529;0.30005;33.50417;-2.92412;24.00000;25.00000;24.33302;
4/28/2017 3:50:57 PM;53;EIS;30:58:57.203;00:08:00.722;1;1;Pan_5pulse_EISSOC;3.54509;0.00000;-2.03002;;0.00100;6000.00000;0.14228;2.00000;-2.00000;20.00000;10.00000;38.00000;16.00000;3.54403;33.65307;-1.97058;0.14248;0.00000;0.02000;10.00000;3.00000;0.00000;0.00000;0.00000;0.00000;0.00000;1.00616;0.29847;33.71072;-3.35116;24.00000;25.00000;24.35543;
4/28/2017 3:51:27 PM;53;EIS;30:59:27.580;00:08:31.099;1;1;Pan_5pulse_EISSOC;3.54509;0.00000;-2.03002;;0.00100;6000.00000;0.10670;2.00000;-2.00000;20.00000;10.00000;39.00000;16.00000;3.54404;33.89896;-2.29697;0.10678;0.00000;0.02000;10.00000;3.00000;0.00000;0.00000;0.00000;0.00000;0.00000;1.00751;0.29653;33.97670;-3.87639;24.00000;25.00000;24.33302;
4/28/2017 3:52:07 PM;53;EIS;31:00:07.103;00:09:10.622;1;1;Pan_5pulse_EISSOC;3.54509;0.00000;-2.03002;;0.00100;6000.00000;0.08001;2.00000;-2.00000;20.00000;10.00000;40.00000;16.00000;3.54706;34.20403;-2.74071;0.07999;0.00000;0.02000;10.00000;3.00000;0.00000;0.00000;0.00000;0.00000;0.00000;1.01008;0.29437;34.31366;-4.58122;24.00000;25.00000;24.13127;
4/28/2017 3:52:59 PM;53;EIS;31:00:59.340;00:10:02.859;1;1;Pan_5pulse_EISSOC;3.54509;0.00000;-2.03002;;0.00100;6000.00000;0.06000;2.00000;-2.00000;20.00000;10.00000;41.00000;16.00000;3.54701;34.62129;-3.28380;0.05994;0.00000;0.02000;10.00000;3.00000;0.00000;0.00000;0.00000;0.00000;0.00000;1.01372;0.29149;34.77668;-5.41824;24.00000;25.00000;24.13127;
4/28/2017 3:54:07 PM;53;EIS;31:02:07.656;00:11:11.175;1;1;Pan_5pulse_EISSOC;3.54509;0.00000;-2.03002;;0.00100;6000.00000;0.04499;2.00000;-2.00000;20.00000;10.00000;42.00000;16.00000;3.54655;35.13742;-3.94027;0.04507;0.00000;0.02000;10.00000;3.00000;0.00000;0.00000;0.00000;0.00000;0.00000;1.01649;0.28749;35.35766;-6.39835;24.00000;25.00000;23.90710;
4/28/2017 3:55:38 PM;53;EIS;31:03:38.617;00:12:42.136;1;1;Pan_5pulse_EISSOC;3.54445;0.00000;-2.03002;;0.00100;6000.00000;0.03374;2.00000;-2.00000;20.00000;10.00000;43.00000;16.00000;3.54592;35.83157;-4.73918;0.03377;0.00000;0.02000;10.00000;3.00000;0.00000;0.00000;0.00000;0.00000;0.00000;1.02218;0.28281;36.14362;-7.53437;24.00000;25.00000;23.91831;
4/28/2017 3:57:39 PM;53;EIS;31:05:39.591;00:14:43.110;1;1;Pan_5pulse_EISSOC;3.54445;0.00000;-2.03002;;0.00100;6000.00000;0.02530;2.00000;-2.00000;20.00000;10.00000;44.00000;16.00000;3.54679;36.63215;-5.65916;0.02531;0.00000;0.02000;10.00000;3.00000;0.00000;0.00000;0.00000;0.00000;0.00000;1.02609;0.27682;37.06671;-8.78197;24.00000;25.00000;23.70536;
4/28/2017 4:00:20 PM;53;EIS;31:08:20.335;00:17:23.854;1;1;Pan_5pulse_EISSOC;3.54445;0.00000;-2.03002;;0.00100;6000.00000;0.01897;2.00000;-2.00000;20.00000;10.00000;45.00000;16.00000;3.54592;37.54086;-6.73375;0.01896;0.00000;0.02000;10.00000;3.00000;0.00000;0.00000;0.00000;0.00000;0.00000;1.02846;0.26965;38.14000;-10.16907;24.00000;25.00000;23.71657;
4/28/2017 4:03:53 PM;53;EIS;31:11:53.466;00:20:56.985;1;1;Pan_5pulse_EISSOC;3.54445;0.00000;-2.03002;;0.00100;6000.00000;0.01423;2.00000;-2.00000;20.00000;10.00000;46.00000;16.00000;3.54626;38.42255;-7.95322;0.01422;0.00000;0.02000;10.00000;3.00000;0.00000;0.00000;0.00000;0.00000;0.00000;1.02889;0.26222;39.23705;-11.69470;24.00000;25.00000;24.13127;
4/28/2017 4:08:37 PM;53;EIS;31:16:37.112;00:25:40.631;1;1;Pan_5pulse_EISSOC;3.54445;0.00000;-2.03002;;0.00100;6000.00000;0.01067;2.00000;-2.00000;20.00000;10.00000;47.00000;16.00000;3.54619;39.23215;-9.34766;0.01065;0.00000;0.02000;10.00000;3.00000;0.00000;0.00000;0.00000;0.00000;0.00000;1.02767;0.25481;40.33039;-13.40172;25.00000;25.00000;24.75893;
4/28/2017 4:14:54 PM;53;EIS;31:22:54.669;00:31:58.188;1;1;Pan_5pulse_EISSOC;3.54445;0.00000;-2.03002;;0.00100;6000.00000;0.00800;2.00000;-2.00000;20.00000;10.00000;48.00000;16.00000;3.54601;40.17161;-10.84402;0.00800;0.00000;0.02000;10.00000;3.00000;0.00000;0.00000;0.00000;0.00000;0.00000;1.03202;0.24802;41.60951;-15.10649;25.00000;25.00000;25.40900;
4/28/2017 4:23:17 PM;53;EIS;31:31:17.086;00:40:20.605;1;1;Pan_5pulse_EISSOC;3.54445;0.00000;-2.03002;;0.00100;6000.00000;0.00600;2.00000;-2.00000;20.00000;10.00000;49.00000;16.00000;3.54648;41.33778;-12.48135;0.00600;0.00000;0.02000;10.00000;3.00000;0.00000;0.00000;0.00000;0.00000;0.00000;1.03749;0.24027;43.18097;-16.80094;26.00000;25.00000;26.23841;
4/28/2017 4:34:28 PM;53;EIS;31:42:28.234;00:51:31.753;1;1;Pan_5pulse_EISSOC;3.54445;0.00000;-2.03002;;0.00100;6000.00000;0.00450;2.00000;-2.00000;20.00000;10.00000;50.00000;16.00000;3.54626;42.72874;-14.23182;0.00449;0.00000;0.02000;10.00000;3.00000;0.00000;0.00000;0.00000;0.00000;0.00000;1.04319;0.23163;45.03654;-18.42156;25.00000;25.00000;26.65312;
4/28/2017 4:49:19 PM;53;EIS;31:57:19.932;01:06:23.451;1;1;Pan_5pulse_EISSOC;3.54445;0.00000;-2.03002;;0.00100;6000.00000;0.00337;2.00000;-2.00000;20.00000;10.00000;51.00000;16.00000;3.54667;44.92407;-16.19602;0.00338;0.00000;0.02000;10.00000;3.00000;0.00000;0.00000;0.00000;0.00000;0.00000;1.06048;0.22207;47.75440;-19.82524;25.00000;25.00000;26.65312;
4/28/2017 5:09:07 PM;53;EIS;32:17:07.204;01:26:10.723;1;1;Pan_5pulse_EISSOC;3.54445;0.00000;-2.03002;;0.00100;6000.00000;0.00253;2.00000;-2.00000;20.00000;10.00000;52.00000;16.00000;3.54677;47.30102;-18.47220;0.00253;0.00000;0.02000;10.00000;3.00000;0.00000;0.00000;0.00000;0.00000;0.00000;1.06306;0.20935;50.78000;-21.33186;25.00000;25.00000;26.65312;
4/28/2017 5:35:31 PM;53;EIS;32:43:31.532;01:52:35.051;1;1;Pan_5pulse_EISSOC;3.54509;0.00000;-2.03002;;0.00100;6000.00000;0.00190;2.00000;-2.00000;20.00000;10.00000;53.00000;16.00000;3.54690;49.73280;-21.15251;0.00190;0.00000;0.02000;10.00000;3.00000;0.00000;0.00000;0.00000;0.00000;0.00000;1.06427;0.19693;54.04424;-23.04117;25.00000;25.00000;26.66432;
4/28/2017 6:10:41 PM;53;EIS;33:18:41.489;02:27:45.008;1;1;Pan_5pulse_EISSOC;3.54509;0.00000;-2.03002;;0.00100;6000.00000;0.00142;2.00000;-2.00000;20.00000;10.00000;54.00000;16.00000;3.54704;52.36453;-24.46207;0.00142;0.00000;0.02000;10.00000;3.00000;0.00000;0.00000;0.00000;0.00000;0.00000;1.06427;0.18506;57.79651;-25.03961;25.00000;25.00000;26.64191;

File: Panasonic 18650PF Data/25degC/EIS/3541_EIS00010.csv


Measurement ID;3541
Battery name;NCR18650PF_SN002
Battery Name;NCR
Circuit;Circ006
Program;418 - Pan_5pulse_EISSOC
Start Time;4/27/2017 8:51:52 AM
End Time;4/29/2017 3:04:43 PM
Test section;EIS00010
Comment;25degC EIS vs SOC 6kHz to 1mHz
OrderNo;
Producer; Panasonic
Type; NCR
Nominal Voltage; 3.7
Nominal Current; 0
Nominal Capacity; 2.9
Cells; 1
Maximum Voltage; 4.25
Gassing Voltage; 4.3
Break Voltage; 0
Charge Factor; 0
Impedance; 0
Cold Cranking Current; 15
Energy Density; 0
Comment;



Time Stamp;Step;Status;Prog Time;Step Time;Cycle;Cycle Level;Procedure;Voltage;Current;AhAccu;Energy;StartFreq;EndFreq;SetFreq;AAcMax;VAcMin;VAcMax;mvIdeal;Go;Status;U1;Zreal1;Zimg1;ActFreq;EisError;AACStart;MinIntervalTime;CountOfPeriods;UIdeal;AStart;MinDuration;MinPeriods;RemTime;VRelativ;AAmplitude;Betrag;Phase;ChamberT;ChamberSP;Temp45;
;;;;;;;;[V];[A];[Ah];[Wh];[EIS];[EIS];[EIS];[EIS];[EIS];[EIS];[EIS];[EIS];[EIS];[EIS];[EIS];[EIS];[EIS];[EIS];[EIS];[EIS];[EIS];[EIS];[EIS];[EIS];[EIS];[EIS];[EIS];[EIS];[EIS];[EIS];[ChamberT];[ChamberSP];[C1];
4/28/2017 7:23:20 PM;53;EIS;34:31:20.551;00:00:21.928;2;1;Pan_5pulse_EISSOC;3.50585;0.00000;-2.17501;;0.00100;6000.00000;6000.00000;2.00000;-2.00000;20.00000;10.00000;1.00000;16.00000;3.50853;21.96223;9.27047;6000.00000;0.00000;0.02000;10.00000;3.00000;0.00000;0.00000;0.00000;0.00000;0.00000;0.99852;0.41887;23.83865;22.88509;25.00000;25.00000;26.64191;
4/28/2017 7:23:31 PM;53;EIS;34:31:31.521;00:00:32.898;2;1;Pan_5pulse_EISSOC;3.50585;0.00000;-2.17501;;0.00100;6000.00000;4499.36526;2.00000;-2.00000;20.00000;10.00000;2.00000;16.00000;3.50619;21.60527;7.03144;4571.42871;0.00000;0.02000;10.00000;3.00000;0.00000;0.00000;0.00000;0.00000;0.00000;0.95172;0.41888;22.72067;18.02749;25.00000;25.00000;26.64191;
4/28/2017 7:23:43 PM;53;EIS;34:31:42.929;00:00:44.306;2;1;Pan_5pulse_EISSOC;3.50585;0.00000;-2.17501;;0.00100;6000.00000;3374.04795;2.00000;-2.00000;20.00000;10.00000;3.00000;16.00000;3.50550;21.40372;5.07217;3428.57153;0.00000;0.02000;10.00000;3.00000;0.00000;0.00000;0.00000;0.00000;0.00000;0.96704;0.43963;21.99650;13.33180;25.00000;25.00000;26.65312;
4/28/2017 7:23:54 PM;53;EIS;34:31:53.957;00:00:55.334;2;1;Pan_5pulse_EISSOC;3.50585;0.00000;-2.17501;;0.00100;6000.00000;2530.17902;2.00000;-2.00000;20.00000;10.00000;4.00000;16.00000;3.50776;21.36441;3.39528;2526.31567;0.00000;0.02000;10.00000;3.00000;0.00000;0.00000;0.00000;0.00000;0.00000;0.98276;0.45430;21.63252;9.03005;25.00000;25.00000;26.65312;
4/28/2017 7:24:05 PM;53;EIS;34:32:04.856;00:01:06.233;2;1;Pan_5pulse_EISSOC;3.50585;0.00000;-2.17501;;0.00100;6000.00000;1897.36660;2.00000;-2.00000;20.00000;10.00000;5.00000;16.00000;3.50389;21.46000;2.12243;1882.35291;0.00000;0.02000;10.00000;3.00000;0.00000;0.00000;0.00000;0.00000;0.00000;0.99649;0.46209;21.56470;5.64827;25.00000;25.00000;26.64191;
4/28/2017 7:24:15 PM;53;EIS;34:32:15.787;00:01:17.164;2;1;Pan_5pulse_EISSOC;3.50585;0.00000;-2.17501;;0.00100;6000.00000;1422.82422;2.00000;-2.00000;20.00000;10.00000;6.00000;16.00000;3.50462;21.63120;1.19229;1432.83582;0.00000;0.02000;10.00000;3.00000;0.00000;0.00000;0.00000;0.00000;0.00000;1.00437;0.46361;21.66403;3.15488;25.00000;25.00000;26.64191;
4/28/2017 7:24:26 PM;53;EIS;34:32:26.747;00:01:28.124;2;1;Pan_5pulse_EISSOC;3.50585;0.00000;-2.17501;;0.00100;6000.00000;1066.96765;2.00000;-2.00000;20.00000;10.00000;7.00000;16.00000;3.50783;21.87446;0.40510;1066.66663;0.00000;0.02000;10.00000;3.00000;0.00000;0.00000;0.00000;0.00000;0.00000;1.00967;0.46149;21.87821;1.06096;25.00000;25.00000;26.64191;
4/28/2017 7:24:38 PM;53;EIS;34:32:37.933;00:01:39.310;2;1;Pan_5pulse_EISSOC;3.50585;0.00000;-2.17501;;0.00100;6000.00000;800.11286;2.00000;-2.00000;20.00000;10.00000;8.00000;16.00000;3.51190;22.15588;-0.19190;800.00000;0.00000;0.02000;10.00000;3.00000;0.00000;0.00000;0.00000;0.00000;0.00000;1.01267;0.45705;22.15671;-0.49624;25.00000;25.00000;26.64191;
4/28/2017 7:24:49 PM;53;EIS;34:32:49.322;00:01:50.699;2;1;Pan_5pulse_EISSOC;3.50585;0.00000;-2.17501;;0.00100;6000.00000;600.00000;2.00000;-2.00000;20.00000;10.00000;9.00000;16.00000;3.51599;22.46586;-0.66118;600.00000;0.00000;0.02000;10.00000;3.00000;0.00000;0.00000;0.00000;0.00000;0.00000;1.01426;0.45127;22.47559;-1.68575;25.00000;25.00000;26.65312;
4/28/2017 7:25:01 PM;53;EIS;34:33:01.221;00:02:02.598;2;1;Pan_5pulse_EISSOC;3.50585;0.00000;-2.17501;;0.00100;6000.00000;449.93653;2.00000;-2.00000;20.00000;10.00000;10.00000;16.00000;3.50727;22.79985;-1.02959;450.70422;0.00000;0.02000;10.00000;3.00000;0.00000;0.00000;0.00000;0.00000;0.00000;1.01536;0.44488;22.82309;-2.58560;25.00000;25.00000;26.65312;
4/28/2017 7:25:13 PM;53;EIS;34:33:12.923;00:02:14.300;2;1;Pan_5pulse_EISSOC;3.50585;0.00000;-2.17501;;0.00100;6000.00000;337.40480;2.00000;-2.00000;20.00000;10.00000;11.00000;16.00000;3.51455;23.16125;-1.32715;336.84210;0.00000;0.02000;10.00000;3.00000;0.00000;0.00000;0.00000;0.00000;0.00000;1.01634;0.43809;23.19924;-3.27948;25.00000;25.00000;26.64191;
4/28/2017 7:25:25 PM;53;EIS;34:33:25.008;00:02:26.385;2;1;Pan_5pulse_EISSOC;3.50585;0.00000;-2.17501;;0.00100;6000.00000;253.01790;2.00000;-2.00000;20.00000;10.00000;12.00000;16.00000;3.50014;23.53585;-1.55957;253.29816;0.00000;0.02000;10.00000;3.00000;0.00000;0.00000;0.00000;0.00000;0.00000;1.01657;0.43098;23.58747;-3.79109;25.00000;25.00000;26.65312;
4/28/2017 7:25:37 PM;53;EIS;34:33:37.461;00:02:38.838;2;1;Pan_5pulse_EISSOC;3.50585;0.00000;-2.17501;;0.00100;6000.00000;189.73666;2.00000;-2.00000;20.00000;10.00000;13.00000;16.00000;3.49867;23.92651;-1.74423;189.72333;0.00000;0.02000;10.00000;3.00000;0.00000;0.00000;0.00000;0.00000;0.00000;1.01792;0.42431;23.99000;-4.16946;25.00000;25.00000;26.64191;
4/28/2017 7:25:49 PM;53;EIS;34:33:49.352;00:02:50.729;2;1;Pan_5pulse_EISSOC;3.50585;0.00000;-2.17501;;0.00100;6000.00000;142.28242;2.00000;-2.00000;20.00000;10.00000;14.00000;16.00000;3.50955;24.32517;-1.88892;142.43323;0.00000;0.02000;10.00000;3.00000;0.00000;0.00000;0.00000;0.00000;0.00000;1.01647;0.41661;24.39840;-4.44026;25.00000;25.00000;26.65312;
4/28/2017 7:26:01 PM;53;EIS;34:34:01.522;00:03:02.899;2;1;Pan_5pulse_EISSOC;3.50649;0.00000;-2.17501;;0.00100;6000.00000;106.69676;2.00000;-2.00000;20.00000;10.00000;15.00000;16.00000;3.50802;24.72908;-1.99937;106.66666;0.00000;0.02000;10.00000;3.00000;0.00000;0.00000;0.00000;0.00000;0.00000;1.01652;0.40973;24.80978;-4.62235;25.00000;25.00000;26.64191;
4/28/2017 7:26:13 PM;53;EIS;34:34:13.232;00:03:14.609;2;1;Pan_5pulse_EISSOC;3.50649;0.00000;-2.17501;;0.00100;6000.00000;80.01129;2.00000;-2.00000;20.00000;10.00000;16.00000;16.00000;3.51773;25.13143;-2.09174;80.00000;0.00000;0.02000;10.00000;3.00000;0.00000;0.00000;0.00000;0.00000;0.00000;1.01659;0.40312;25.21833;-4.75789;25.00000;25.00000;26.65312;
4/28/2017 7:26:26 PM;53;EIS;34:34:26.162;00:03:27.539;2;1;Pan_5pulse_EISSOC;3.50649;0.00000;-2.17501;;0.00100;6000.00000;60.00000;2.00000;-2.00000;20.00000;10.00000;17.00000;16.00000;3.50422;25.52462;-2.18392;60.00000;0.00000;0.02000;10.00000;3.00000;0.00000;0.00000;0.00000;0.00000;0.00000;1.01632;0.39672;25.61788;-4.89039;25.00000;25.00000;26.65312;
4/28/2017 7:26:37 PM;53;EIS;34:34:37.770;00:03:39.147;2;1;Pan_5pulse_EISSOC;3.50585;0.00000;-2.17501;;0.00100;6000.00000;44.99365;2.00000;-2.00000;20.00000;10.00000;18.00000;16.00000;3.51595;25.92344;-2.27822;44.94382;0.00000;0.02000;10.00000;3.00000;0.00000;0.00000;0.00000;0.00000;0.00000;1.01578;0.39033;26.02335;-5.02240;25.00000;25.00000;26.65312;
4/28/2017 7:26:49 PM;53;EIS;34:34:49.738;00:03:51.115;2;1;Pan_5pulse_EISSOC;3.50649;0.00000;-2.17501;;0.00100;6000.00000;33.74048;2.00000;-2.00000;20.00000;10.00000;19.00000;16.00000;3.50806;26.32912;-2.39303;33.70787;0.00000;0.02000;10.00000;3.00000;0.00000;0.00000;0.00000;0.00000;0.00000;1.01562;0.38416;26.43765;-5.19330;25.00000;25.00000;26.65312;
4/28/2017 7:27:02 PM;53;EIS;34:35:02.498;00:04:03.875;2;1;Pan_5pulse_EISSOC;3.50649;0.00000;-2.17501;;0.00100;6000.00000;25.30179;2.00000;-2.00000;20.00000;10.00000;20.00000;16.00000;3.50810;26.75590;-2.53043;25.31646;0.00000;0.02000;10.00000;3.00000;0.00000;0.00000;0.00000;0.00000;0.00000;1.01600;0.37804;26.87530;-5.40266;25.00000;25.00000;26.64191;
4/28/2017 7:27:14 PM;53;EIS;34:35:14.260;00:04:15.637;2;1;Pan_5pulse_EISSOC;3.50649;0.00000;-2.17501;;0.00100;6000.00000;18.97367;2.00000;-2.00000;20.00000;10.00000;21.00000;16.00000;3.51225;27.22546;-2.69314;18.98734;0.00000;0.02000;10.00000;3.00000;0.00000;0.00000;0.00000;0.00000;0.00000;1.01870;0.37235;27.35834;-5.64931;25.00000;25.00000;26.64191;
4/28/2017 7:27:27 PM;53;EIS;34:35:26.831;00:04:28.208;2;1;Pan_5pulse_EISSOC;3.50649;0.00000;-2.17501;;0.00100;6000.00000;14.22824;2.00000;-2.00000;20.00000;10.00000;22.00000;16.00000;3.50592;27.75666;-2.86929;14.21801;0.00000;0.02000;10.00000;3.00000;0.00000;0.00000;0.00000;0.00000;0.00000;1.01980;0.36546;27.90457;-5.90188;25.00000;25.00000;26.64191;
4/28/2017 7:27:39 PM;53;EIS;34:35:38.913;00:04:40.290;2;1;Pan_5pulse_EISSOC;3.50649;0.00000;-2.17501;;0.00100;6000.00000;10.66968;2.00000;-2.00000;20.00000;10.00000;23.00000;16.00000;3.50037;28.35775;-3.02476;10.67616;0.00000;0.02000;10.00000;3.00000;0.00000;0.00000;0.00000;0.00000;0.00000;1.02205;0.35838;28.51861;-6.08839;25.00000;25.00000;26.64191;
4/28/2017 7:27:51 PM;53;EIS;34:35:50.919;00:04:52.296;2;1;Pan_5pulse_EISSOC;3.50649;0.00000;-2.17501;;0.00100;6000.00000;8.00113;2.00000;-2.00000;20.00000;10.00000;24.00000;16.00000;3.50819;29.04450;-3.13375;8.00000;0.00000;0.02000;10.00000;3.00000;0.00000;0.00000;0.00000;0.00000;0.00000;1.02470;0.35077;29.21307;-6.15809;25.00000;25.00000;26.64191;
4/28/2017 7:28:03 PM;53;EIS;34:36:03.209;00:05:04.586;2;1;Pan_5pulse_EISSOC;3.50649;0.00000;-2.17501;;0.00100;6000.00000;6.00000;2.00000;-2.00000;20.00000;10.00000;25.00000;16.00000;3.50140;29.75041;-3.14038;6.00000;0.00000;0.02000;10.00000;3.00000;0.00000;0.00000;0.00000;0.00000;0.00000;1.02470;0.34217;29.91570;-6.02569;25.00000;25.00000;26.64191;
4/28/2017 7:28:15 PM;53;EIS;34:36:15.143;00:05:16.520;2;1;Pan_5pulse_EISSOC;3.50649;0.00000;-2.17501;;0.00100;6000.00000;4.49937;2.00000;-2.00000;20.00000;10.00000;26.00000;16.00000;3.51618;30.45323;-3.03917;4.50450;0.00000;0.02000;10.00000;3.00000;0.00000;0.00000;0.00000;0.00000;0.00000;1.02341;0.33440;30.60451;-5.69913;25.00000;25.00000;26.65312;
4/28/2017 7:28:27 PM;53;EIS;34:36:27.495;00:05:28.872;2;1;Pan_5pulse_EISSOC;3.50649;0.00000;-2.17501;;0.00100;6000.00000;3.37405;2.00000;-2.00000;20.00000;10.00000;27.00000;16.00000;3.51178;31.10696;-2.83820;3.37079;0.00000;0.02000;10.00000;3.00000;0.00000;0.00000;0.00000;0.00000;0.00000;1.02065;0.32675;31.23617;-5.21323;25.00000;25.00000;26.65312;
4/28/2017 7:28:39 PM;53;EIS;34:36:39.029;00:05:40.406;2;1;Pan_5pulse_EISSOC;3.50649;0.00000;-2.17501;;0.00100;6000.00000;2.53018;2.00000;-2.00000;20.00000;10.00000;28.00000;16.00000;3.49908;31.67141;-2.59050;2.53378;0.00000;0.02000;10.00000;3.00000;0.00000;0.00000;0.00000;0.00000;0.00000;1.01732;0.32014;31.77718;-4.67598;25.00000;25.00000;26.64191;
4/28/2017 7:28:51 PM;53;EIS;34:36:51.607;00:05:52.984;2;1;Pan_5pulse_EISSOC;3.50649;0.00000;-2.17501;;0.00100;6000.00000;1.89737;2.00000;-2.00000;20.00000;10.00000;29.00000;16.00000;3.50235;32.10560;-2.30940;1.89873;0.00000;0.02000;10.00000;3.00000;0.00000;0.00000;0.00000;0.00000;0.00000;1.01306;0.31473;32.18855;-4.11427;25.00000;25.00000;26.64191;
4/28/2017 7:29:03 PM;53;EIS;34:37:03.111;00:06:04.488;2;1;Pan_5pulse_EISSOC;3.50649;0.00000;-2.17501;;0.00100;6000.00000;1.42282;2.00000;-2.00000;20.00000;10.00000;30.00000;16.00000;3.50822;32.46076;-2.05176;1.42045;0.00000;0.02000;10.00000;3.00000;0.00000;0.00000;0.00000;0.00000;0.00000;1.01031;0.31062;32.52554;-3.61670;25.00000;25.00000;26.64191;
4/28/2017 7:29:15 PM;53;EIS;34:37:15.365;00:06:16.742;2;1;Pan_5pulse_EISSOC;3.50649;0.00000;-2.17501;;0.00100;6000.00000;1.06697;2.00000;-2.00000;20.00000;10.00000;31.00000;16.00000;3.50825;32.75560;-1.84013;1.06838;0.00000;0.02000;10.00000;3.00000;0.00000;0.00000;0.00000;0.00000;0.00000;1.00864;0.30744;32.80725;-3.21535;25.00000;25.00000;26.64191;
4/28/2017 7:29:27 PM;53;EIS;34:37:27.666;00:06:29.043;2;1;Pan_5pulse_EISSOC;3.50649;0.00000;-2.17501;;0.00100;6000.00000;0.80011;2.00000;-2.00000;20.00000;10.00000;32.00000;16.00000;3.50827;32.97628;-1.68328;0.79957;0.00000;0.02000;10.00000;3.00000;0.00000;0.00000;0.00000;0.00000;0.00000;1.00627;0.30475;33.01921;-2.92214;25.00000;25.00000;26.64191;
4/28/2017 7:29:39 PM;53;EIS;34:37:39.427;00:06:40.804;2;1;Pan_5pulse_EISSOC;3.50649;0.00000;-2.17501;;0.00100;6000.00000;0.60000;2.00000;-2.00000;20.00000;10.00000;33.00000;16.00000;3.50824;33.15635;-1.58413;0.59904;0.00000;0.02000;10.00000;3.00000;0.00000;0.00000;0.00000;0.00000;0.00000;1.00518;0.30282;33.19417;-2.73538;25.00000;25.00000;26.64191;
4/28/2017 7:29:50 PM;53;EIS;34:37:50.454;00:06:51.831;2;1;Pan_5pulse_EISSOC;3.50649;0.00000;-2.17501;;0.00100;6000.00000;0.44994;2.00000;-2.00000;20.00000;10.00000;34.00000;16.00000;3.49829;33.29784;-1.55463;0.44964;0.00000;0.02000;10.00000;3.00000;0.00000;0.00000;0.00000;0.00000;0.00000;1.00454;0.30136;33.33411;-2.67312;25.00000;25.00000;26.64191;
4/28/2017 7:30:01 PM;53;EIS;34:38:01.605;00:07:02.982;2;1;Pan_5pulse_EISSOC;3.50649;0.00000;-2.17501;;0.00100;6000.00000;0.33740;2.00000;-2.00000;20.00000;10.00000;35.00000;16.00000;3.50820;33.43686;-1.57032;0.33723;0.00000;0.02000;10.00000;3.00000;0.00000;0.00000;0.00000;0.00000;0.00000;1.00394;0.29992;33.47372;-2.68884;25.00000;25.00000;26.64191;
4/28/2017 7:30:15 PM;53;EIS;34:38:15.466;00:07:16.843;2;1;Pan_5pulse_EISSOC;3.50649;0.00000;-2.17501;;0.00100;6000.00000;0.25302;2.00000;-2.00000;20.00000;10.00000;36.00000;16.00000;3.50263;33.62253;-1.68686;0.25270;0.00000;0.02000;10.00000;3.00000;0.00000;0.00000;0.00000;0.00000;0.00000;1.00609;0.29885;33.66482;-2.87215;25.00000;25.00000;26.65312;
4/28/2017 7:30:33 PM;53;EIS;34:38:33.823;00:07:35.200;2;1;Pan_5pulse_EISSOC;3.50649;0.00000;-2.17501;;0.00100;6000.00000;0.18974;2.00000;-2.00000;20.00000;10.00000;37.00000;16.00000;3.50490;33.79267;-1.85379;0.18978;0.00000;0.02000;10.00000;3.00000;0.00000;0.00000;0.00000;0.00000;0.00000;1.00525;0.29703;33.84348;-3.13997;25.00000;25.00000;26.64191;
4/28/2017 7:30:56 PM;53;EIS;34:38:56.753;00:07:58.130;2;1;Pan_5pulse_EISSOC;3.50649;0.00000;-2.17501;;0.00100;6000.00000;0.14228;2.00000;-2.00000;20.00000;10.00000;38.00000;16.00000;3.50811;33.99788;-2.11253;0.14248;0.00000;0.02000;10.00000;3.00000;0.00000;0.00000;0.00000;0.00000;0.00000;1.00664;0.29552;34.06345;-3.55562;25.00000;25.00000;26.65312;
4/28/2017 7:31:27 PM;53;EIS;34:39:27.113;00:08:28.490;2;1;Pan_5pulse_EISSOC;3.50649;0.00000;-2.17501;;0.00100;6000.00000;0.10670;2.00000;-2.00000;20.00000;10.00000;39.00000;16.00000;3.50806;34.26187;-2.44646;0.10678;0.00000;0.02000;10.00000;3.00000;0.00000;0.00000;0.00000;0.00000;0.00000;1.00796;0.29345;34.34911;-4.08426;25.00000;25.00000;26.64191;
4/28/2017 7:32:06 PM;53;EIS;34:40:06.330;00:09:07.707;2;1;Pan_5pulse_EISSOC;3.50585;0.00000;-2.17501;;0.00100;6000.00000;0.08001;2.00000;-2.00000;20.00000;10.00000;40.00000;16.00000;3.50652;34.53000;-2.89259;0.07999;0.00000;0.02000;10.00000;3.00000;0.00000;0.00000;0.00000;0.00000;0.00000;1.00900;0.29119;34.65094;-4.78851;25.00000;25.00000;26.65312;
4/28/2017 7:32:58 PM;53;EIS;34:40:58.391;00:09:59.768;2;1;Pan_5pulse_EISSOC;3.50649;0.00000;-2.17501;;0.00100;6000.00000;0.06000;2.00000;-2.00000;20.00000;10.00000;41.00000;16.00000;3.50787;34.87745;-3.44005;0.05994;0.00000;0.02000;10.00000;3.00000;0.00000;0.00000;0.00000;0.00000;0.00000;1.01150;0.28861;35.04669;-5.63300;25.00000;25.00000;26.64191;
4/28/2017 7:34:06 PM;53;EIS;34:42:06.660;00:11:08.037;2;1;Pan_5pulse_EISSOC;3.50585;0.00000;-2.17501;;0.00100;6000.00000;0.04499;2.00000;-2.00000;20.00000;10.00000;42.00000;16.00000;3.50716;35.32964;-4.09795;0.04507;0.00000;0.02000;10.00000;3.00000;0.00000;0.00000;0.00000;0.00000;0.00000;1.01461;0.28527;35.56651;-6.61627;25.00000;25.00000;26.64191;
4/28/2017 7:35:37 PM;53;EIS;34:43:37.428;00:12:38.805;2;1;Pan_5pulse_EISSOC;3.50585;0.00000;-2.17501;;0.00100;6000.00000;0.03374;2.00000;-2.00000;20.00000;10.00000;43.00000;16.00000;3.50703;35.88433;-4.89699;0.03377;0.00000;0.02000;10.00000;3.00000;0.00000;0.00000;0.00000;0.00000;0.00000;1.01832;0.28117;36.21693;-7.77092;25.00000;25.00000;26.64191;
4/28/2017 7:37:38 PM;53;EIS;34:45:38.229;00:14:39.606;2;1;Pan_5pulse_EISSOC;3.50585;0.00000;-2.17501;;0.00100;6000.00000;0.02530;2.00000;-2.00000;20.00000;10.00000;44.00000;16.00000;3.50763;36.60451;-5.82173;0.02531;0.00000;0.02000;10.00000;3.00000;0.00000;0.00000;0.00000;0.00000;0.00000;1.02400;0.27627;37.06457;-9.03687;25.00000;25.00000;26.64191;
4/28/2017 7:40:18 PM;53;EIS;34:48:18.453;00:17:19.830;2;1;Pan_5pulse_EISSOC;3.50585;0.00000;-2.17501;;0.00100;6000.00000;0.01897;2.00000;-2.00000;20.00000;10.00000;45.00000;16.00000;3.50750;37.38017;-6.91942;0.01896;0.00000;0.02000;10.00000;3.00000;0.00000;0.00000;0.00000;0.00000;0.00000;1.02508;0.26965;38.01520;-10.48727;25.00000;25.00000;26.64191;
4/28/2017 7:43:51 PM;53;EIS;34:51:51.705;00:20:53.082;2;1;Pan_5pulse_EISSOC;3.50585;0.00000;-2.17501;;0.00100;6000.00000;0.01423;2.00000;-2.00000;20.00000;10.00000;46.00000;16.00000;3.50747;38.40271;-8.22097;0.01422;0.00000;0.02000;10.00000;3.00000;0.00000;0.00000;0.00000;0.00000;0.00000;1.03317;0.26308;39.27279;-12.08309;25.00000;25.00000;26.64191;
4/28/2017 7:48:35 PM;53;EIS;34:56:35.347;00:25:36.724;2;1;Pan_5pulse_EISSOC;3.50520;0.00000;-2.17501;;0.00100;6000.00000;0.01067;2.00000;-2.00000;20.00000;10.00000;47.00000;16.00000;3.50739;39.56474;-9.72402;0.01065;0.00000;0.02000;10.00000;3.00000;0.00000;0.00000;0.00000;0.00000;0.00000;1.03741;0.25463;40.74218;-13.80818;25.00000;25.00000;26.65312;
4/28/2017 7:54:53 PM;53;EIS;35:02:52.998;00:31:54.375;2;1;Pan_5pulse_EISSOC;3.50520;0.00000;-2.17501;;0.00100;6000.00000;0.00800;2.00000;-2.00000;20.00000;10.00000;48.00000;16.00000;3.50713;41.08302;-11.43221;0.00800;0.00000;0.02000;10.00000;3.00000;0.00000;0.00000;0.00000;0.00000;0.00000;1.03741;0.24549;42.64399;-15.55034;25.00000;25.00000;26.72036;
4/28/2017 8:03:15 PM;53;EIS;35:11:15.443;00:40:16.820;2;1;Pan_5pulse_EISSOC;3.50585;0.00000;-2.17501;;0.00100;6000.00000;0.00600;2.00000;-2.00000;20.00000;10.00000;49.00000;16.00000;3.50723;42.88067;-13.38568;0.00600;0.00000;0.02000;10.00000;3.00000;0.00000;0.00000;0.00000;0.00000;0.00000;1.05311;0.23443;44.92135;-17.33634;25.00000;25.00000;26.65312;
4/28/2017 8:14:25 PM;53;EIS;35:22:25.593;00:51:26.970;2;1;Pan_5pulse_EISSOC;3.50585;0.00000;-2.17501;;0.00100;6000.00000;0.00450;2.00000;-2.00000;20.00000;10.00000;50.00000;16.00000;3.50748;44.92874;-15.53414;0.00449;0.00000;0.02000;10.00000;3.00000;0.00000;0.00000;0.00000;0.00000;0.00000;1.05845;0.22265;47.53842;-19.07286;25.00000;25.00000;26.85486;
4/28/2017 8:29:17 PM;53;EIS;35:37:17.211;01:06:18.588;2;1;Pan_5pulse_EISSOC;3.50585;0.00000;-2.17501;;0.00100;6000.00000;0.00337;2.00000;-2.00000;20.00000;10.00000;51.00000;16.00000;3.50767;47.21991;-17.94845;0.00338;0.00000;0.02000;10.00000;3.00000;0.00000;0.00000;0.00000;0.00000;0.00000;1.06270;0.21037;50.51600;-20.81197;25.00000;25.00000;26.85486;
4/28/2017 8:49:04 PM;53;EIS;35:57:03.979;01:26:05.356;2;1;Pan_5pulse_EISSOC;3.50585;0.00000;-2.17501;;0.00100;6000.00000;0.00253;2.00000;-2.00000;20.00000;10.00000;52.00000;16.00000;3.50767;49.66389;-20.68438;0.00253;0.00000;0.02000;10.00000;3.00000;0.00000;0.00000;0.00000;0.00000;0.00000;1.06470;0.19790;53.79912;-22.61110;25.00000;25.00000;26.64191;
4/28/2017 9:15:28 PM;53;EIS;36:23:28.378;01:52:29.755;2;1;Pan_5pulse_EISSOC;3.50649;0.00000;-2.17501;;0.00100;6000.00000;0.00190;2.00000;-2.00000;20.00000;10.00000;53.00000;16.00000;3.50818;52.31620;-23.98163;0.00190;0.00000;0.02000;10.00000;3.00000;0.00000;0.00000;0.00000;0.00000;0.00000;1.06991;0.18591;57.55088;-24.62662;25.00000;25.00000;26.86607;
4/28/2017 9:50:38 PM;53;EIS;36:58:37.964;02:27:39.341;2;1;Pan_5pulse_EISSOC;3.50649;0.00000;-2.17501;;0.00100;6000.00000;0.00142;2.00000;-2.00000;20.00000;10.00000;54.00000;16.00000;3.50855;54.91499;-27.89038;0.00142;0.00000;0.02000;10.00000;3.00000;0.00000;0.00000;0.00000;0.00000;0.00000;1.07011;0.17374;61.59164;-26.92523;25.00000;25.00000;26.85486;
