Repository: fededc88/Panasonic-18650PF-Data

# [Panasonic 18650PF Li-Ion Battery Data](https://data.mendeley.com/datasets/wykht8y7tg/1#folder-df7a873b-ae5f-4a63-ab5c-8f9792b59429)

## Brief

The included tests were performed at the University of Wisconsin-Madison by Dr. Phillip Kollmeyer (phillip.kollmeyer@gmail.com).  If this data is utilized for any purpose, it should be appropriately referenced.

The tests can be used to test Neural Network and Kalman Filter State of Charge algorithms, or to develop battery models, and are intended to be a reference so researchers can compare their algorithm and model performance for a standard data set.

For the tests, a brand new 2.9Ah Panasonic 18650PF cell was tested in an 8 cu.ft.

File: Panasonic 18650PF Data/25degC/EIS/3541_EIS00011.csv


Measurement ID;3541
Battery name;NCR18650PF_SN002
Battery Name;NCR
Circuit;Circ006
Program;418 - Pan_5pulse_EISSOC
Start Time;4/27/2017 8:51:52 AM
End Time;4/29/2017 3:04:43 PM
Test section;EIS00011
Comment;25degC EIS vs SOC 6kHz to 1mHz
OrderNo;
Producer; Panasonic
Type; NCR
Nominal Voltage; 3.7
Nominal Current; 0
Nominal Capacity; 2.9
Cells; 1
Maximum Voltage; 4.25
Gassing Voltage; 4.3
Break Voltage; 0
Charge Factor; 0
Impedance; 0
Cold Cranking Current; 15
Energy Density; 0
Comment;



Time Stamp;Step;Status;Prog Time;Step Time;Cycle;Cycle Level;Procedure;Voltage;Current;AhAccu;Energy;StartFreq;EndFreq;SetFreq;AAcMax;VAcMin;VAcMax;mvIdeal;Go;Status;U1;Zreal1;Zimg1;ActFreq;EisError;AACStart;MinIntervalTime;CountOfPeriods;UIdeal;AStart;MinDuration;MinPeriods;RemTime;VRelativ;AAmplitude;Betrag;Phase;ChamberT;ChamberSP;Temp45;
;;;;;;;;[V];[A];[Ah];[Wh];[EIS];[EIS];[EIS];[EIS];[EIS];[EIS];[EIS];[EIS];[EIS];[EIS];[EIS];[EIS];[EIS];[EIS];[EIS];[EIS];[EIS];[EIS];[EIS];[EIS];[EIS];[EIS];[EIS];[EIS];[EIS];[EIS];[ChamberT];[ChamberSP];[C1];
4/28/2017 11:03:22 PM;53;EIS;38:11:22.481;00:00:21.705;3;1;Pan_5pulse_EISSOC;3.45244;0.00000;-2.32001;;0.00100;6000.00000;6000.00000;2.00000;-2.00000;20.00000;10.00000;1.00000;16.00000;3.45441;22.11047;9.29271;6000.00000;0.00000;0.02000;10.00000;3.00000;0.00000;0.00000;0.00000;0.00000;0.00000;0.99893;0.41650;23.98390;22.79630;25.00000;25.00000;26.86607;
4/28/2017 11:03:33 PM;53;EIS;38:11:33.249;00:00:32.473;3;1;Pan_5pulse_EISSOC;3.45244;0.00000;-2.32001;;0.00100;6000.00000;4499.36526;2.00000;-2.00000;20.00000;10.00000;2.00000;16.00000;3.45437;21.76048;7.04592;4571.42871;0.00000;0.02000;10.00000;3.00000;0.00000;0.00000;0.00000;0.00000;0.00000;0.95233;0.41636;22.87276;17.94166;25.00000;25.00000;26.85486;
4/28/2017 11:03:44 PM;53;EIS;38:11:44.126;00:00:43.350;3;1;Pan_5pulse_EISSOC;3.45244;0.00000;-2.32001;;0.00100;6000.00000;3374.04795;2.00000;-2.00000;20.00000;10.00000;3.00000;16.00000;3.45281;21.56265;5.07826;3428.57153;0.00000;0.02000;10.00000;3.00000;0.00000;0.00000;0.00000;0.00000;0.00000;0.96747;0.43673;22.15258;13.25234;25.00000;25.00000;26.85486;
4/28/2017 11:03:55 PM;53;EIS;38:11:55.015;00:00:54.239;3;1;Pan_5pulse_EISSOC;3.45244;0.00000;-2.32001;;0.00100;6000.00000;2530.17902;2.00000;-2.00000;20.00000;10.00000;4.00000;16.00000;3.45165;21.52727;3.39770;2526.31567;0.00000;0.02000;10.00000;3.00000;0.00000;0.00000;0.00000;0.00000;0.00000;0.98304;0.45106;21.79375;8.96915;25.00000;25.00000;26.85486;
4/28/2017 11:04:06 PM;53;EIS;38:12:05.917;00:01:05.141;3;1;Pan_5pulse_EISSOC;3.45244;0.00000;-2.32001;;0.00100;6000.00000;1897.36660;2.00000;-2.00000;20.00000;10.00000;5.00000;16.00000;3.45677;21.62571;2.12203;1882.35291;0.00000;0.02000;10.00000;3.00000;0.00000;0.00000;0.00000;0.00000;0.00000;0.99666;0.45867;21.72958;5.60422;25.00000;25.00000;26.85486;
4/28/2017 11:04:18 PM;53;EIS;38:12:17.739;00:01:16.963;3;1;Pan_5pulse_EISSOC;3.45244;0.00000;-2.32001;;0.00100;6000.00000;1422.82422;2.00000;-2.00000;20.00000;10.00000;6.00000;16.00000;3.45445;21.79898;1.19150;1432.83582;0.00000;0.02000;10.00000;3.00000;0.00000;0.00000;0.00000;0.00000;0.00000;1.00444;0.46009;21.83152;3.12860;25.00000;25.00000;26.85486;
4/28/2017 11:04:29 PM;53;EIS;38:12:28.817;00:01:28.041;3;1;Pan_5pulse_EISSOC;3.45244;0.00000;-2.32001;;0.00100;6000.00000;1066.96765;2.00000;-2.00000;20.00000;10.00000;7.00000;16.00000;3.44820;22.04474;0.40503;1066.66663;0.00000;0.02000;10.00000;3.00000;0.00000;0.00000;0.00000;0.00000;0.00000;1.00975;0.45797;22.04846;1.05259;25.00000;25.00000;26.85486;
4/28/2017 11:04:40 PM;53;EIS;38:12:39.932;00:01:39.156;3;1;Pan_5pulse_EISSOC;3.45244;0.00000;-2.32001;;0.00100;6000.00000;800.11286;2.00000;-2.00000;20.00000;10.00000;8.00000;16.00000;3.45449;22.32691;-0.19149;800.00000;0.00000;0.02000;10.00000;3.00000;0.00000;0.00000;0.00000;0.00000;0.00000;1.01255;0.45350;22.32773;-0.49140;25.00000;25.00000;26.64191;
4/28/2017 11:04:51 PM;53;EIS;38:12:51.136;00:01:50.360;3;1;Pan_5pulse_EISSOC;3.45244;0.00000;-2.32001;;0.00100;6000.00000;600.00000;2.00000;-2.00000;20.00000;10.00000;9.00000;16.00000;3.44994;22.63768;-0.65932;600.00000;0.00000;0.02000;10.00000;3.00000;0.00000;0.00000;0.00000;0.00000;0.00000;1.01426;0.44785;22.64728;-1.66826;25.00000;25.00000;26.64191;
4/28/2017 11:05:02 PM;53;EIS;38:13:02.514;00:02:01.738;3;1;Pan_5pulse_EISSOC;3.45244;0.00000;-2.32001;;0.00100;6000.00000;449.93653;2.00000;-2.00000;20.00000;10.00000;10.00000;16.00000;3.45449;22.97185;-1.02566;450.70422;0.00000;0.02000;10.00000;3.00000;0.00000;0.00000;0.00000;0.00000;0.00000;1.01524;0.44151;22.99473;-2.55647;25.00000;25.00000;26.64191;
4/28/2017 11:05:14 PM;53;EIS;38:13:14.131;00:02:13.355;3;1;Pan_5pulse_EISSOC;3.45244;0.00000;-2.32001;;0.00100;6000.00000;337.40480;2.00000;-2.00000;20.00000;10.00000;11.00000;16.00000;3.46094;23.33256;-1.32178;336.84210;0.00000;0.02000;10.00000;3.00000;0.00000;0.00000;0.00000;0.00000;0.00000;1.01617;0.43482;23.36997;-3.24232;25.00000;25.00000;26.85486;
4/28/2017 11:05:26 PM;53;EIS;38:13:26.161;00:02:25.385;3;1;Pan_5pulse_EISSOC;3.45244;0.00000;-2.32001;;0.00100;6000.00000;253.01790;2.00000;-2.00000;20.00000;10.00000;12.00000;16.00000;3.44963;23.70356;-1.55280;253.29816;0.00000;0.02000;10.00000;3.00000;0.00000;0.00000;0.00000;0.00000;0.00000;1.01631;0.42784;23.75436;-3.74805;25.00000;25.00000;26.85486;
4/28/2017 11:05:38 PM;53;EIS;38:13:38.520;00:02:37.744;3;1;Pan_5pulse_EISSOC;3.45244;0.00000;-2.32001;;0.00100;6000.00000;189.73666;2.00000;-2.00000;20.00000;10.00000;13.00000;16.00000;3.46388;24.09246;-1.73628;189.72333;0.00000;0.02000;10.00000;3.00000;0.00000;0.00000;0.00000;0.00000;0.00000;1.01764;0.42130;24.15495;-4.12204;25.00000;25.00000;26.85486;
4/28/2017 11:05:51 PM;53;EIS;38:13:51.218;00:02:50.442;3;1;Pan_5pulse_EISSOC;3.45244;0.00000;-2.32001;;0.00100;6000.00000;142.28242;2.00000;-2.00000;20.00000;10.00000;14.00000;16.00000;3.45454;24.48646;-1.88028;142.43323;0.00000;0.02000;10.00000;3.00000;0.00000;0.00000;0.00000;0.00000;0.00000;1.01613;0.41376;24.55855;-4.39104;25.00000;25.00000;26.85486;
4/28/2017 11:06:04 PM;53;EIS;38:14:03.755;00:03:02.979;3;1;Pan_5pulse_EISSOC;3.45244;0.00000;-2.32001;;0.00100;6000.00000;106.69676;2.00000;-2.00000;20.00000;10.00000;15.00000;16.00000;3.45455;24.88358;-1.99080;106.66666;0.00000;0.02000;10.00000;3.00000;0.00000;0.00000;0.00000;0.00000;0.00000;1.01617;0.40707;24.96309;-4.57419;25.00000;25.00000;26.85486;
4/28/2017 11:06:15 PM;53;EIS;38:14:15.644;00:03:14.868;3;1;Pan_5pulse_EISSOC;3.45244;0.00000;-2.32001;;0.00100;6000.00000;80.01129;2.00000;-2.00000;20.00000;10.00000;16.00000;16.00000;3.45455;25.27617;-2.08541;80.00000;0.00000;0.02000;10.00000;3.00000;0.00000;0.00000;0.00000;0.00000;0.00000;1.01614;0.40065;25.36205;-4.71649;25.00000;25.00000;26.85486;
4/28/2017 11:06:28 PM;53;EIS;38:14:27.694;00:03:26.918;3;1;Pan_5pulse_EISSOC;3.45244;0.00000;-2.32001;;0.00100;6000.00000;60.00000;2.00000;-2.00000;20.00000;10.00000;17.00000;16.00000;3.45465;25.65547;-2.18139;60.00000;0.00000;0.02000;10.00000;3.00000;0.00000;0.00000;0.00000;0.00000;0.00000;1.01561;0.39444;25.74804;-4.85996;25.00000;25.00000;26.85486;
4/28/2017 11:06:39 PM;53;EIS;38:14:39.378;00:03:38.602;3;1;Pan_5pulse_EISSOC;3.45244;0.00000;-2.32001;;0.00100;6000.00000;44.99365;2.00000;-2.00000;20.00000;10.00000;18.00000;16.00000;3.44443;26.03449;-2.29031;44.94382;0.00000;0.02000;10.00000;3.00000;0.00000;0.00000;0.00000;0.00000;0.00000;1.01503;0.38838;26.13504;-5.02749;25.00000;25.00000;26.85486;
4/28/2017 11:06:51 PM;53;EIS;38:14:51.293;00:03:50.517;3;1;Pan_5pulse_EISSOC;3.45244;0.00000;-2.32001;;0.00100;6000.00000;33.74048;2.00000;-2.00000;20.00000;10.00000;19.00000;16.00000;3.45681;26.41334;-2.42851;33.70787;0.00000;0.02000;10.00000;3.00000;0.00000;0.00000;0.00000;0.00000;0.00000;1.01463;0.38252;26.52475;-5.25316;25.00000;25.00000;26.85486;
4/28/2017 11:07:03 PM;53;EIS;38:15:03.675;00:04:02.899;3;1;Pan_5pulse_EISSOC;3.45244;0.00000;-2.32001;;0.00100;6000.00000;25.30179;2.00000;-2.00000;20.00000;10.00000;20.00000;16.00000;3.46462;26.80285;-2.60788;25.31646;0.00000;0.02000;10.00000;3.00000;0.00000;0.00000;0.00000;0.00000;0.00000;1.01469;0.37679;26.92943;-5.55730;25.00000;25.00000;26.85486;
4/28/2017 11:07:15 PM;53;EIS;38:15:15.400;00:04:14.624;3;1;Pan_5pulse_EISSOC;3.45244;0.00000;-2.32001;;0.00100;6000.00000;18.97367;2.00000;-2.00000;20.00000;10.00000;21.00000;16.00000;3.46201;27.22344;-2.84119;18.98734;0.00000;0.02000;10.00000;3.00000;0.00000;0.00000;0.00000;0.00000;0.00000;1.01717;0.37162;27.37130;-5.95814;25.00000;25.00000;26.85486;
4/28/2017 11:07:27 PM;53;EIS;38:15:27.549;00:04:26.773;3;1;Pan_5pulse_EISSOC;3.45244;0.00000;-2.32001;;0.00100;6000.00000;14.22824;2.00000;-2.00000;20.00000;10.00000;22.00000;16.00000;3.45908;27.70112;-3.13712;14.21801;0.00000;0.02000;10.00000;3.00000;0.00000;0.00000;0.00000;0.00000;0.00000;1.01831;0.36527;27.87820;-6.46116;25.00000;25.00000;26.85486;
4/28/2017 11:07:39 PM;53;EIS;38:15:39.219;00:04:38.443;3;1;Pan_5pulse_EISSOC;3.45244;0.00000;-2.32001;;0.00100;6000.00000;10.66968;2.00000;-2.00000;20.00000;10.00000;23.00000;16.00000;3.45462;28.26306;-3.47838;10.67616;0.00000;0.02000;10.00000;3.00000;0.00000;0.00000;0.00000;0.00000;0.00000;1.02154;0.35873;28.47630;-7.01619;25.00000;25.00000;26.86607;
4/28/2017 11:07:51 PM;53;EIS;38:15:51.115;00:04:50.339;3;1;Pan_5pulse_EISSOC;3.45244;0.00000;-2.32001;;0.00100;6000.00000;8.00113;2.00000;-2.00000;20.00000;10.00000;24.00000;16.00000;3.46036;28.95820;-3.85737;8.00000;0.00000;0.02000;10.00000;3.00000;0.00000;0.00000;0.00000;0.00000;0.00000;1.02622;0.35128;29.21398;-7.58740;25.00000;25.00000;26.84366;
4/28/2017 11:08:04 PM;53;EIS;38:16:03.881;00:05:03.105;3;1;Pan_5pulse_EISSOC;3.45244;0.00000;-2.32001;;0.00100;6000.00000;6.00000;2.00000;-2.00000;20.00000;10.00000;25.00000;16.00000;3.45466;29.76945;-4.20991;6.00000;0.00000;0.02000;10.00000;3.00000;0.00000;0.00000;0.00000;0.00000;0.00000;1.02874;0.34216;30.06565;-8.04924;25.00000;25.00000;26.85486;
4/28/2017 11:08:16 PM;53;EIS;38:16:15.714;00:05:14.938;3;1;Pan_5pulse_EISSOC;3.45244;0.00000;-2.32001;;0.00100;6000.00000;4.49937;2.00000;-2.00000;20.00000;10.00000;26.00000;16.00000;3.45849;30.72353;-4.48300;4.50450;0.00000;0.02000;10.00000;3.00000;0.00000;0.00000;0.00000;0.00000;0.00000;1.03300;0.33270;31.04888;-8.30167;25.00000;25.00000;26.85486;
4/28/2017 11:08:28 PM;53;EIS;38:16:28.348;00:05:27.572;3;1;Pan_5pulse_EISSOC;3.45244;0.00000;-2.32001;;0.00100;6000.00000;3.37405;2.00000;-2.00000;20.00000;10.00000;27.00000;16.00000;3.45603;31.78595;-4.61463;3.37079;0.00000;0.02000;10.00000;3.00000;0.00000;0.00000;0.00000;0.00000;0.00000;1.03458;0.32211;32.11918;-8.26039;25.00000;25.00000;26.85486;
4/28/2017 11:08:40 PM;53;EIS;38:16:39.864;00:05:39.088;3;1;Pan_5pulse_EISSOC;3.45244;0.00000;-2.32001;;0.00100;6000.00000;2.53018;2.00000;-2.00000;20.00000;10.00000;28.00000;16.00000;3.45466;32.86044;-4.57993;2.53378;0.00000;0.02000;10.00000;3.00000;0.00000;0.00000;0.00000;0.00000;0.00000;1.03292;0.31133;33.17807;-7.93450;25.00000;25.00000;26.85486;
4/28/2017 11:08:52 PM;53;EIS;38:16:51.981;00:05:51.205;3;1;Pan_5pulse_EISSOC;3.45244;0.00000;-2.32001;;0.00100;6000.00000;1.89737;2.00000;-2.00000;20.00000;10.00000;29.00000;16.00000;3.44915;33.85049;-4.36171;1.89873;0.00000;0.02000;10.00000;3.00000;0.00000;0.00000;0.00000;0.00000;0.00000;1.02878;0.30143;34.13035;-7.34224;25.00000;25.00000;26.85486;
4/28/2017 11:09:03 PM;53;EIS;38:17:03.481;00:06:02.705;3;1;Pan_5pulse_EISSOC;3.45244;0.00000;-2.32001;;0.00100;6000.00000;1.42282;2.00000;-2.00000;20.00000;10.00000;30.00000;16.00000;3.45462;34.73572;-4.03641;1.42045;0.00000;0.02000;10.00000;3.00000;0.00000;0.00000;0.00000;0.00000;0.00000;1.02445;0.29296;34.96946;-6.62825;25.00000;25.00000;26.85486;
4/28/2017 11:09:16 PM;53;EIS;38:17:15.699;00:06:14.923;3;1;Pan_5pulse_EISSOC;3.45244;0.00000;-2.32001;;0.00100;6000.00000;1.06697;2.00000;-2.00000;20.00000;10.00000;31.00000;16.00000;3.45001;35.47996;-3.67443;1.06838;0.00000;0.02000;10.00000;3.00000;0.00000;0.00000;0.00000;0.00000;0.00000;1.02007;0.28598;35.66972;-5.91268;25.00000;25.00000;26.85486;
4/28/2017 11:09:28 PM;53;EIS;38:17:27.957;00:06:27.181;3;1;Pan_5pulse_EISSOC;3.45244;0.00000;-2.32001;;0.00100;6000.00000;0.80011;2.00000;-2.00000;20.00000;10.00000;32.00000;16.00000;3.44462;36.07918;-3.30703;0.79957;0.00000;0.02000;10.00000;3.00000;0.00000;0.00000;0.00000;0.00000;0.00000;1.01546;0.28028;36.23042;-5.23712;25.00000;25.00000;26.85486;
4/28/2017 11:09:40 PM;53;EIS;38:17:39.870;00:06:39.094;3;1;Pan_5pulse_EISSOC;3.45244;0.00000;-2.32001;;0.00100;6000.00000;0.60000;2.00000;-2.00000;20.00000;10.00000;33.00000;16.00000;3.45078;36.53286;-2.99901;0.59904;0.00000;0.02000;10.00000;3.00000;0.00000;0.00000;0.00000;0.00000;0.00000;1.01158;0.27597;36.65575;-4.69293;25.00000;25.00000;26.85486;
4/28/2017 11:09:51 PM;53;EIS;38:17:51.329;00:06:50.553;3;1;Pan_5pulse_EISSOC;3.45244;0.00000;-2.32001;;0.00100;6000.00000;0.44994;2.00000;-2.00000;20.00000;10.00000;34.00000;16.00000;3.45193;36.88943;-2.76492;0.44964;0.00000;0.02000;10.00000;3.00000;0.00000;0.00000;0.00000;0.00000;0.00000;1.00952;0.27290;36.99290;-4.28639;25.00000;25.00000;26.85486;
4/28/2017 11:10:02 PM;53;EIS;38:18:02.233;00:07:01.457;3;1;Pan_5pulse_EISSOC;3.45244;0.00000;-2.32001;;0.00100;6000.00000;0.33740;2.00000;-2.00000;20.00000;10.00000;35.00000;16.00000;3.45459;37.18545;-2.62156;0.33723;0.00000;0.02000;10.00000;3.00000;0.00000;0.00000;0.00000;0.00000;0.00000;1.00751;0.27027;37.27774;-4.03266;25.00000;25.00000;26.64191;
4/28/2017 11:10:16 PM;53;EIS;38:18:16.104;00:07:15.328;3;1;Pan_5pulse_EISSOC;3.45244;0.00000;-2.32001;;0.00100;6000.00000;0.25302;2.00000;-2.00000;20.00000;10.00000;36.00000;16.00000;3.45326;37.50909;-2.57267;0.25270;0.00000;0.02000;10.00000;3.00000;0.00000;0.00000;0.00000;0.00000;0.00000;1.00888;0.26834;37.59721;-3.92365;25.00000;25.00000;26.85486;
4/28/2017 11:10:34 PM;53;EIS;38:18:34.257;00:07:33.481;3;1;Pan_5pulse_EISSOC;3.45244;0.00000;-2.32001;;0.00100;6000.00000;0.18974;2.00000;-2.00000;20.00000;10.00000;37.00000;16.00000;3.45138;37.84055;-2.62043;0.18978;0.00000;0.02000;10.00000;3.00000;0.00000;0.00000;0.00000;0.00000;0.00000;1.00886;0.26597;37.93117;-3.96136;25.00000;25.00000;26.67553;
4/28/2017 11:10:57 PM;53;EIS;38:18:57.167;00:07:56.391;3;1;Pan_5pulse_EISSOC;3.45244;0.00000;-2.32001;;0.00100;6000.00000;0.14228;2.00000;-2.00000;20.00000;10.00000;38.00000;16.00000;3.45374;38.12109;-2.79893;0.14248;0.00000;0.02000;10.00000;3.00000;0.00000;0.00000;0.00000;0.00000;0.00000;1.00778;0.26365;38.22371;-4.19923;25.00000;25.00000;26.85486;
4/28/2017 11:11:27 PM;53;EIS;38:19:27.431;00:08:26.655;3;1;Pan_5pulse_EISSOC;3.45244;0.00000;-2.32001;;0.00100;6000.00000;0.10670;2.00000;-2.00000;20.00000;10.00000;39.00000;16.00000;3.45224;38.44894;-3.06383;0.10678;0.00000;0.02000;10.00000;3.00000;0.00000;0.00000;0.00000;0.00000;0.00000;1.00878;0.26154;38.57082;-4.55602;25.00000;25.00000;26.85486;
4/28/2017 11:12:07 PM;53;EIS;38:20:06.683;00:09:05.907;3;1;Pan_5pulse_EISSOC;3.45244;0.00000;-2.32001;;0.00100;6000.00000;0.08001;2.00000;-2.00000;20.00000;10.00000;40.00000;16.00000;3.45212;38.80085;-3.47902;0.07999;0.00000;0.02000;10.00000;3.00000;0.00000;0.00000;0.00000;0.00000;0.00000;1.01019;0.25931;38.95651;-5.12364;25.00000;25.00000;26.85486;
4/28/2017 11:12:59 PM;53;EIS;38:20:58.843;00:09:58.067;3;1;Pan_5pulse_EISSOC;3.45180;0.00000;-2.32001;;0.00100;6000.00000;0.06000;2.00000;-2.00000;20.00000;10.00000;41.00000;16.00000;3.45364;39.24357;-4.00970;0.05994;0.00000;0.02000;10.00000;3.00000;0.00000;0.00000;0.00000;0.00000;0.00000;1.01275;0.25673;39.44788;-5.83393;25.00000;25.00000;26.85486;
4/28/2017 11:14:07 PM;53;EIS;38:22:07.068;00:11:06.292;3;1;Pan_5pulse_EISSOC;3.45180;0.00000;-2.32001;;0.00100;6000.00000;0.04499;2.00000;-2.00000;20.00000;10.00000;42.00000;16.00000;3.45406;39.71730;-4.68527;0.04507;0.00000;0.02000;10.00000;3.00000;0.00000;0.00000;0.00000;0.00000;0.00000;1.01355;0.25343;39.99270;-6.72783;25.00000;25.00000;26.85486;
4/28/2017 11:15:38 PM;53;EIS;38:23:38.350;00:12:37.574;3;1;Pan_5pulse_EISSOC;3.45180;0.00000;-2.32001;;0.00100;6000.00000;0.03374;2.00000;-2.00000;20.00000;10.00000;43.00000;16.00000;3.45327;40.38041;-5.51935;0.03377;0.00000;0.02000;10.00000;3.00000;0.00000;0.00000;0.00000;0.00000;0.00000;1.01919;0.25007;40.75587;-7.78318;25.00000;25.00000;26.85486;
4/28/2017 11:17:39 PM;53;EIS;38:25:39.635;00:14:38.859;3;1;Pan_5pulse_EISSOC;3.45180;0.00000;-2.32001;;0.00100;6000.00000;0.02530;2.00000;-2.00000;20.00000;10.00000;44.00000;16.00000;3.45389;41.09662;-6.51717;0.02531;0.00000;0.02000;10.00000;3.00000;0.00000;0.00000;0.00000;0.00000;0.00000;1.02154;0.24550;41.61016;-9.01102;25.00000;25.00000;26.86607;
4/28/2017 11:20:20 PM;53;EIS;38:28:19.836;00:17:19.060;3;1;Pan_5pulse_EISSOC;3.45180;0.00000;-2.32001;;0.00100;6000.00000;0.01897;2.00000;-2.00000;20.00000;10.00000;45.00000;16.00000;3.45316;41.97082;-7.69874;0.01896;0.00000;0.02000;10.00000;3.00000;0.00000;0.00000;0.00000;0.00000;0.00000;1.02485;0.24018;42.67107;-10.39426;25.00000;25.00000;26.65312;
4/28/2017 11:23:53 PM;53;EIS;38:31:53.129;00:20:52.353;3;1;Pan_5pulse_EISSOC;3.45180;0.00000;-2.32001;;0.00100;6000.00000;0.01423;2.00000;-2.00000;20.00000;10.00000;46.00000;16.00000;3.45359;43.08656;-9.11016;0.01422;0.00000;0.02000;10.00000;3.00000;0.00000;0.00000;0.00000;0.00000;0.00000;1.03221;0.23439;44.03915;-11.93870;25.00000;25.00000;26.86607;
4/28/2017 11:28:37 PM;53;EIS;38:36:36.752;00:25:35.976;3;1;Pan_5pulse_EISSOC;3.45116;0.00000;-2.32001;;0.00100;6000.00000;0.01067;2.00000;-2.00000;20.00000;10.00000;47.00000;16.00000;3.45317;44.35433;-10.79984;0.01065;0.00000;0.02000;10.00000;3.00000;0.00000;0.00000;0.00000;0.00000;0.00000;1.03643;0.22704;45.65022;-13.68466;25.00000;25.00000;26.86607;
4/28/2017 11:34:54 PM;53;EIS;38:42:53.877;00:31:53.101;3;1;Pan_5pulse_EISSOC;3.45116;0.00000;-2.32001;;0.00100;6000.00000;0.00800;2.00000;-2.00000;20.00000;10.00000;48.00000;16.00000;3.45296;45.98699;-12.70440;0.00800;0.00000;0.02000;10.00000;3.00000;0.00000;0.00000;0.00000;0.00000;0.00000;1.04535;0.21911;47.70959;-15.44339;25.00000;25.00000;26.86607;
4/28/2017 11:43:16 PM;53;EIS;38:51:16.346;00:40:15.570;3;1;Pan_5pulse_EISSOC;3.45116;0.00000;-2.32001;;0.00100;6000.00000;0.00600;2.00000;-2.00000;20.00000;10.00000;49.00000;16.00000;3.45320;47.85156;-14.84330;0.00600;0.00000;0.02000;10.00000;3.00000;0.00000;0.00000;0.00000;0.00000;0.00000;1.04535;0.20954;50.10085;-17.23361;25.00000;25.00000;26.85486;
4/28/2017 11:54:26 PM;53;EIS;39:02:26.474;00:51:25.698;3;1;Pan_5pulse_EISSOC;3.45116;0.00000;-2.32001;;0.00100;6000.00000;0.00450;2.00000;-2.00000;20.00000;10.00000;50.00000;16.00000;3.45341;50.12169;-17.28859;0.00449;0.00000;0.02000;10.00000;3.00000;0.00000;0.00000;0.00000;0.00000;0.00000;1.05852;0.19965;53.01962;-19.03097;25.00000;25.00000;26.84366;
4/29/2017 12:09:18 AM;53;EIS;39:17:18.153;01:06:17.377;3;1;Pan_5pulse_EISSOC;3.45116;0.00000;-2.32001;;0.00100;6000.00000;0.00337;2.00000;-2.00000;20.00000;10.00000;51.00000;16.00000;3.45360;52.56835;-19.94825;0.00338;0.00000;0.02000;10.00000;3.00000;0.00000;0.00000;0.00000;0.00000;0.00000;1.06060;0.18863;56.22601;-20.78039;25.00000;25.00000;26.85486;
4/29/2017 12:29:05 AM;53;EIS;39:37:05.055;01:26:04.279;3;1;Pan_5pulse_EISSOC;3.45180;0.00000;-2.32001;;0.00100;6000.00000;0.00253;2.00000;-2.00000;20.00000;10.00000;52.00000;16.00000;3.45362;55.14919;-23.04302;0.00253;0.00000;0.02000;10.00000;3.00000;0.00000;0.00000;0.00000;0.00000;0.00000;1.06263;0.17779;59.76967;-22.67667;25.00000;25.00000;26.86607;
4/29/2017 12:55:29 AM;53;EIS;40:03:29.526;01:52:28.750;3;1;Pan_5pulse_EISSOC;3.45180;0.00000;-2.32001;;0.00100;6000.00000;0.00190;2.00000;-2.00000;20.00000;10.00000;53.00000;16.00000;3.45398;57.90318;-26.73768;0.00190;0.00000;0.02000;10.00000;3.00000;0.00000;0.00000;0.00000;0.00000;0.00000;1.06712;0.16732;63.77838;-24.78586;25.00000;25.00000;26.85486;
4/29/2017 1:30:39 AM;53;EIS;40:38:39.072;02:27:38.296;3;1;Pan_5pulse_EISSOC;3.45244;0.00000;-2.32001;;0.00100;6000.00000;0.00142;2.00000;-2.00000;20.00000;10.00000;54.00000;16.00000;3.45448;60.41397;-31.31390;0.00142;0.00000;0.02000;10.00000;3.00000;0.00000;0.00000;0.00000;0.00000;0.00000;1.06716;0.15683;68.04710;-27.39871;25.00000;25.00000;26.85486;

File: Panasonic 18650PF Data/25degC/EIS/3541_EIS00012.csv


Measurement ID;3541
Battery name;NCR18650PF_SN002
Battery Name;NCR
Circuit;Circ006
Program;418 - Pan_5pulse_EISSOC
Start Time;4/27/2017 8:51:52 AM
End Time;4/29/2017 3:04:43 PM
Test section;EIS00012
Comment;25degC EIS vs SOC 6kHz to 1mHz
OrderNo;
Producer; Panasonic
Type; NCR
Nominal Voltage; 3.7
Nominal Current; 0
Nominal Capacity; 2.9
Cells; 1
Maximum Voltage; 4.25
Gassing Voltage; 4.3
Break Voltage; 0
Charge Factor; 0
Impedance; 0
Cold Cranking Current; 15
Energy Density; 0
Comment;



Time Stamp;Step;Status;Prog Time;Step Time;Cycle;Cycle Level;Procedure;Voltage;Current;AhAccu;Energy;StartFreq;EndFreq;SetFreq;AAcMax;VAcMin;VAcMax;mvIdeal;Go;Status;U1;Zreal1;Zimg1;ActFreq;EisError;AACStart;MinIntervalTime;CountOfPeriods;UIdeal;AStart;MinDuration;MinPeriods;RemTime;VRelativ;AAmplitude;Betrag;Phase;ChamberT;ChamberSP;Temp45;
;;;;;;;;[V];[A];[Ah];[Wh];[EIS];[EIS];[EIS];[EIS];[EIS];[EIS];[EIS];[EIS];[EIS];[EIS];[EIS];[EIS];[EIS];[EIS];[EIS];[EIS];[EIS];[EIS];[EIS];[EIS];[EIS];[EIS];[EIS];[EIS];[EIS];[EIS];[ChamberT];[ChamberSP];[C1];
4/29/2017 2:43:28 AM;53;EIS;41:51:28.182;00:00:21.857;4;1;Pan_5pulse_EISSOC;3.38811;0.00000;-2.46502;;0.00100;6000.00000;6000.00000;2.00000;-2.00000;20.00000;10.00000;1.00000;16.00000;3.39136;22.26935;9.31594;6000.00000;0.00000;0.02000;10.00000;3.00000;0.00000;0.00000;0.00000;0.00000;0.00000;0.99886;0.41379;24.13940;22.70103;25.00000;25.00000;26.85486;
4/29/2017 2:43:39 AM;53;EIS;41:51:39.058;00:00:32.733;4;1;Pan_5pulse_EISSOC;3.38811;0.00000;-2.46502;;0.00100;6000.00000;4499.36526;2.00000;-2.00000;20.00000;10.00000;2.00000;16.00000;3.39016;21.92422;7.05651;4571.42871;0.00000;0.02000;10.00000;3.00000;0.00000;0.00000;0.00000;0.00000;0.00000;0.95271;0.41365;23.03184;17.84124;25.00000;25.00000;26.85486;
4/29/2017 2:43:50 AM;53;EIS;41:51:49.838;00:00:43.513;4;1;Pan_5pulse_EISSOC;3.38811;0.00000;-2.46502;;0.00100;6000.00000;3374.04795;2.00000;-2.00000;20.00000;10.00000;3.00000;16.00000;3.39020;21.73345;5.08193;3428.57153;0.00000;0.02000;10.00000;3.00000;0.00000;0.00000;0.00000;0.00000;0.00000;0.96809;0.43374;22.31969;13.16099;25.00000;25.00000;26.85486;
4/29/2017 2:44:01 AM;53;EIS;41:52:00.694;00:00:54.369;4;1;Pan_5pulse_EISSOC;3.38811;0.00000;-2.46502;;0.00100;6000.00000;2530.17902;2.00000;-2.00000;20.00000;10.00000;4.00000;16.00000;3.39192;21.70368;3.39511;2526.31567;0.00000;0.02000;10.00000;3.00000;0.00000;0.00000;0.00000;0.00000;0.00000;0.96809;0.44770;21.96763;8.89074;25.00000;25.00000;26.63070;
4/29/2017 2:44:12 AM;53;EIS;41:52:12.034;00:01:05.709;4;1;Pan_5pulse_EISSOC;3.38811;0.00000;-2.46502;;0.00100;6000.00000;1897.36660;2.00000;-2.00000;20.00000;10.00000;5.00000;16.00000;3.38592;21.80716;2.11739;1882.35291;0.00000;0.02000;10.00000;3.00000;0.00000;0.00000;0.00000;0.00000;0.00000;0.99690;0.45500;21.90971;5.54582;25.00000;25.00000;26.85486;
4/29/2017 2:44:23 AM;53;EIS;41:52:22.926;00:01:16.601;4;1;Pan_5pulse_EISSOC;3.38875;0.00000;-2.46502;;0.00100;6000.00000;1422.82422;2.00000;-2.00000;20.00000;10.00000;6.00000;16.00000;3.38533;21.98358;1.18480;1432.83582;0.00000;0.02000;10.00000;3.00000;0.00000;0.00000;0.00000;0.00000;0.00000;1.00465;0.45634;22.01548;3.08496;25.00000;25.00000;26.85486;
4/29/2017 2:44:34 AM;53;EIS;41:52:33.976;00:01:27.651;4;1;Pan_5pulse_EISSOC;3.38875;0.00000;-2.46502;;0.00100;6000.00000;1066.96765;2.00000;-2.00000;20.00000;10.00000;7.00000;16.00000;3.39332;22.23266;0.39677;1066.66663;0.00000;0.02000;10.00000;3.00000;0.00000;0.00000;0.00000;0.00000;0.00000;1.00980;0.45413;22.23620;1.02242;25.00000;25.00000;26.85486;
4/29/2017 2:44:45 AM;53;EIS;41:52:45.131;00:01:38.806;4;1;Pan_5pulse_EISSOC;3.38875;0.00000;-2.46502;;0.00100;6000.00000;800.11286;2.00000;-2.00000;20.00000;10.00000;8.00000;16.00000;3.39500;22.51827;-0.20079;800.00000;0.00000;0.02000;10.00000;3.00000;0.00000;0.00000;0.00000;0.00000;0.00000;1.01264;0.44968;22.51916;-0.51087;25.00000;25.00000;26.86607;
4/29/2017 2:44:56 AM;53;EIS;41:52:56.440;00:01:50.115;4;1;Pan_5pulse_EISSOC;3.38875;0.00000;-2.46502;;0.00100;6000.00000;600.00000;2.00000;-2.00000;20.00000;10.00000;9.00000;16.00000;3.39031;22.83127;-0.66836;600.00000;0.00000;0.02000;10.00000;3.00000;0.00000;0.00000;0.00000;0.00000;0.00000;1.01422;0.44403;22.84105;-1.67680;25.00000;25.00000;26.85486;
4/29/2017 2:45:08 AM;53;EIS;41:53:08.391;00:02:02.066;4;1;Pan_5pulse_EISSOC;3.38875;0.00000;-2.46502;;0.00100;6000.00000;449.93653;2.00000;-2.00000;20.00000;10.00000;10.00000;16.00000;3.39030;23.16671;-1.03494;450.70422;0.00000;0.02000;10.00000;3.00000;0.00000;0.00000;0.00000;0.00000;0.00000;1.01516;0.43776;23.18982;-2.55791;25.00000;25.00000;26.64191;
4/29/2017 2:45:20 AM;53;EIS;41:53:20.098;00:02:13.773;4;1;Pan_5pulse_EISSOC;3.38875;0.00000;-2.46502;;0.00100;6000.00000;337.40480;2.00000;-2.00000;20.00000;10.00000;11.00000;16.00000;3.39994;23.52940;-1.33138;336.84210;0.00000;0.02000;10.00000;3.00000;0.00000;0.00000;0.00000;0.00000;0.00000;1.01606;0.43113;23.56704;-3.23854;25.00000;25.00000;26.65312;
4/29/2017 2:45:32 AM;53;EIS;41:53:32.168;00:02:25.843;4;1;Pan_5pulse_EISSOC;3.38875;0.00000;-2.46502;;0.00100;6000.00000;253.01790;2.00000;-2.00000;20.00000;10.00000;12.00000;16.00000;3.38620;23.90146;-1.56249;253.29816;0.00000;0.02000;10.00000;3.00000;0.00000;0.00000;0.00000;0.00000;0.00000;1.01625;0.42428;23.95248;-3.74023;25.00000;25.00000;26.64191;
4/29/2017 2:45:45 AM;53;EIS;41:53:45.027;00:02:38.702;4;1;Pan_5pulse_EISSOC;3.38875;0.00000;-2.46502;;0.00100;6000.00000;189.73666;2.00000;-2.00000;20.00000;10.00000;13.00000;16.00000;3.39036;24.29071;-1.74698;189.72333;0.00000;0.02000;10.00000;3.00000;0.00000;0.00000;0.00000;0.00000;0.00000;1.01758;0.41784;24.35345;-4.11360;25.00000;25.00000;26.85486;
4/29/2017 2:45:57 AM;53;EIS;41:53:57.354;00:02:51.029;4;1;Pan_5pulse_EISSOC;3.38875;0.00000;-2.46502;;0.00100;6000.00000;142.28242;2.00000;-2.00000;20.00000;10.00000;14.00000;16.00000;3.39778;24.68483;-1.89203;142.43323;0.00000;0.02000;10.00000;3.00000;0.00000;0.00000;0.00000;0.00000;0.00000;1.01602;0.41039;24.75723;-4.38300;25.00000;25.00000;26.66432;
4/29/2017 2:46:10 AM;53;EIS;41:54:10.029;00:03:03.704;4;1;Pan_5pulse_EISSOC;3.38875;0.00000;-2.46502;;0.00100;6000.00000;106.69676;2.00000;-2.00000;20.00000;10.00000;15.00000;16.00000;3.39588;25.08150;-2.00494;106.66666;0.00000;0.02000;10.00000;3.00000;0.00000;0.00000;0.00000;0.00000;0.00000;1.01601;0.40380;25.16151;-4.57034;25.00000;25.00000;26.85486;
4/29/2017 2:46:22 AM;53;EIS;41:54:21.788;00:03:15.463;4;1;Pan_5pulse_EISSOC;3.38875;0.00000;-2.46502;;0.00100;6000.00000;80.01129;2.00000;-2.00000;20.00000;10.00000;16.00000;16.00000;3.39042;25.47267;-2.10157;80.00000;0.00000;0.02000;10.00000;3.00000;0.00000;0.00000;0.00000;0.00000;0.00000;1.01591;0.39747;25.55921;-4.71639;25.00000;25.00000;26.85486;
4/29/2017 2:46:34 AM;53;EIS;41:54:33.977;00:03:27.652;4;1;Pan_5pulse_EISSOC;3.38875;0.00000;-2.46502;;0.00100;6000.00000;60.00000;2.00000;-2.00000;20.00000;10.00000;17.00000;16.00000;3.39043;25.84500;-2.20107;60.00000;0.00000;0.02000;10.00000;3.00000;0.00000;0.00000;0.00000;0.00000;0.00000;1.01532;0.39143;25.93855;-4.86781;25.00000;25.00000;26.85486;
4/29/2017 2:46:46 AM;53;EIS;41:54:45.568;00:03:39.243;4;1;Pan_5pulse_EISSOC;3.38875;0.00000;-2.46502;;0.00100;6000.00000;44.99365;2.00000;-2.00000;20.00000;10.00000;18.00000;16.00000;3.39156;26.21293;-2.31584;44.94382;0.00000;0.02000;10.00000;3.00000;0.00000;0.00000;0.00000;0.00000;0.00000;1.01444;0.38550;26.31503;-5.04882;25.00000;25.00000;26.86607;
4/29/2017 2:46:57 AM;53;EIS;41:54:57.505;00:03:51.180;4;1;Pan_5pulse_EISSOC;3.38875;0.00000;-2.46502;;0.00100;6000.00000;33.74048;2.00000;-2.00000;20.00000;10.00000;19.00000;16.00000;3.39043;26.57004;-2.46713;33.70787;0.00000;0.02000;10.00000;3.00000;0.00000;0.00000;0.00000;0.00000;0.00000;1.01371;0.37989;26.68434;-5.30491;25.00000;25.00000;26.85486;
4/29/2017 2:47:10 AM;53;EIS;41:55:09.724;00:04:03.399;4;1;Pan_5pulse_EISSOC;3.38875;0.00000;-2.46502;;0.00100;6000.00000;25.30179;2.00000;-2.00000;20.00000;10.00000;20.00000;16.00000;3.39049;26.92767;-2.66938;25.31646;0.00000;0.02000;10.00000;3.00000;0.00000;0.00000;0.00000;0.00000;0.00000;1.01360;0.37458;27.05966;-5.66132;25.00000;25.00000;26.85486;
4/29/2017 2:47:22 AM;53;EIS;41:55:21.532;00:04:15.207;4;1;Pan_5pulse_EISSOC;3.38875;0.00000;-2.46502;;0.00100;6000.00000;18.97367;2.00000;-2.00000;20.00000;10.00000;21.00000;16.00000;3.38194;27.30008;-2.94682;18.98734;0.00000;0.02000;10.00000;3.00000;0.00000;0.00000;0.00000;0.00000;0.00000;1.01547;0.36982;27.45866;-6.16075;25.00000;25.00000;26.85486;
4/29/2017 2:47:34 AM;53;EIS;41:55:33.665;00:04:27.340;4;1;Pan_5pulse_EISSOC;3.38875;0.00000;-2.46502;;0.00100;6000.00000;14.22824;2.00000;-2.00000;20.00000;10.00000;22.00000;16.00000;3.39051;27.70741;-3.32262;14.21801;0.00000;0.02000;10.00000;3.00000;0.00000;0.00000;0.00000;0.00000;0.00000;1.01609;0.36411;27.90592;-6.83815;25.00000;25.00000;26.85486;
4/29/2017 2:47:45 AM;53;EIS;41:55:45.389;00:04:39.064;4;1;Pan_5pulse_EISSOC;3.38875;0.00000;-2.46502;;0.00100;6000.00000;10.66968;2.00000;-2.00000;20.00000;10.00000;23.00000;16.00000;3.39048;28.17602;-3.80315;10.67616;0.00000;0.02000;10.00000;3.00000;0.00000;0.00000;0.00000;0.00000;0.00000;1.01892;0.35838;28.43154;-7.68722;25.00000;25.00000;26.85486;
4/29/2017 2:47:57 AM;53;EIS;41:55:57.259;00:04:50.934;4;1;Pan_5pulse_EISSOC;3.38875;0.00000;-2.46502;;0.00100;6000.00000;8.00113;2.00000;-2.00000;20.00000;10.00000;24.00000;16.00000;3.39051;28.76338;-4.41740;8.00000;0.00000;0.02000;10.00000;3.00000;0.00000;0.00000;0.00000;0.00000;0.00000;1.02383;0.35182;29.10061;-8.73111;25.00000;25.00000;26.85486;
4/29/2017 2:48:10 AM;53;EIS;41:56:09.793;00:05:03.468;4;1;Pan_5pulse_EISSOC;3.38875;0.00000;-2.46502;;0.00100;6000.00000;6.00000;2.00000;-2.00000;20.00000;10.00000;25.00000;16.00000;3.39051;29.47975;-5.13975;6.00000;0.00000;0.02000;10.00000;3.00000;0.00000;0.00000;0.00000;0.00000;0.00000;1.02792;0.34351;29.92445;-9.89002;25.00000;25.00000;26.86607;
4/29/2017 2:48:22 AM;53;EIS;41:56:21.759;00:05:15.434;4;1;Pan_5pulse_EISSOC;3.38875;0.00000;-2.46502;;0.00100;6000.00000;4.49937;2.00000;-2.00000;20.00000;10.00000;26.00000;16.00000;3.40031;30.42295;-5.95194;4.50450;0.00000;0.02000;10.00000;3.00000;0.00000;0.00000;0.00000;0.00000;0.00000;1.03621;0.33427;30.99970;-11.06951;25.00000;25.00000;26.86607;
4/29/2017 2:48:34 AM;53;EIS;41:56:34.079;00:05:27.754;4;1;Pan_5pulse_EISSOC;3.38875;0.00000;-2.46502;;0.00100;6000.00000;3.37405;2.00000;-2.00000;20.00000;10.00000;27.00000;16.00000;3.38358;31.63749;-6.80534;3.37079;0.00000;0.02000;10.00000;3.00000;0.00000;0.00000;0.00000;0.00000;0.00000;1.04402;0.32261;32.36114;-12.13956;25.00000;25.00000;26.85486;
4/29/2017 2:48:46 AM;53;EIS;41:56:46.155;00:05:39.830;4;1;Pan_5pulse_EISSOC;3.38875;0.00000;-2.46502;;0.00100;6000.00000;2.53018;2.00000;-2.00000;20.00000;10.00000;28.00000;16.00000;3.39481;33.12927;-7.59602;2.53378;0.00000;0.02000;10.00000;3.00000;0.00000;0.00000;0.00000;0.00000;0.00000;1.05024;0.30899;33.98894;-12.91381;25.00000;25.00000;26.85486;
4/29/2017 2:48:58 AM;53;EIS;41:56:58.283;00:05:51.958;4;1;Pan_5pulse_EISSOC;3.38875;0.00000;-2.46502;;0.00100;6000.00000;1.89737;2.00000;-2.00000;20.00000;10.00000;29.00000;16.00000;3.38525;34.86206;-8.19825;1.89873;0.00000;0.02000;10.00000;3.00000;0.00000;0.00000;0.00000;0.00000;0.00000;1.05377;0.29424;35.81305;-13.23338;25.00000;25.00000;26.85486;
4/29/2017 2:49:10 AM;53;EIS;41:57:09.860;00:06:03.535;4;1;Pan_5pulse_EISSOC;3.38875;0.00000;-2.46502;;0.00100;6000.00000;1.42282;2.00000;-2.00000;20.00000;10.00000;30.00000;16.00000;3.38474;36.80649;-8.53021;1.42045;0.00000;0.02000;10.00000;3.00000;0.00000;0.00000;0.00000;0.00000;0.00000;1.05478;0.27918;37.78204;-13.04841;25.00000;25.00000;26.64191;
4/29/2017 2:49:22 AM;53;EIS;41:57:22.042;00:06:15.717;4;1;Pan_5pulse_EISSOC;3.38875;0.00000;-2.46502;;0.00100;6000.00000;1.06697;2.00000;-2.00000;20.00000;10.00000;31.00000;16.00000;3.38008;38.77128;-8.53804;1.06838;0.00000;0.02000;10.00000;3.00000;0.00000;0.00000;0.00000;0.00000;0.00000;1.05083;0.26469;39.70026;-12.41920;25.00000;25.00000;26.85486;
4/29/2017 2:49:34 AM;53;EIS;41:57:34.305;00:06:27.980;4;1;Pan_5pulse_EISSOC;3.38875;0.00000;-2.46502;;0.00100;6000.00000;0.80011;2.00000;-2.00000;20.00000;10.00000;32.00000;16.00000;3.38071;40.61983;-8.25237;0.79957;0.00000;0.02000;10.00000;3.00000;0.00000;0.00000;0.00000;0.00000;0.00000;1.04384;0.25183;41.44963;-11.48398;25.00000;25.00000;26.85486;
4/29/2017 2:49:46 AM;53;EIS;41:57:46.077;00:06:39.752;4;1;Pan_5pulse_EISSOC;3.38875;0.00000;-2.46502;;0.00100;6000.00000;0.60000;2.00000;-2.00000;20.00000;10.00000;33.00000;16.00000;3.38178;42.24312;-7.75111;0.59904;0.00000;0.02000;10.00000;3.00000;0.00000;0.00000;0.00000;0.00000;0.00000;1.03603;0.24123;42.94835;-10.39743;25.00000;25.00000;26.85486;
4/29/2017 2:49:57 AM;53;EIS;41:57:57.178;00:06:50.853;4;1;Pan_5pulse_EISSOC;3.38875;0.00000;-2.46502;;0.00100;6000.00000;0.44994;2.00000;-2.00000;20.00000;10.00000;34.00000;16.00000;3.38573;43.55428;-7.17513;0.44964;0.00000;0.02000;10.00000;3.00000;0.00000;0.00000;0.00000;0.00000;0.00000;1.02809;0.23291;44.14134;-9.35488;25.00000;25.00000;26.85486;
4/29/2017 2:50:08 AM;53;EIS;41:58:07.815;00:07:01.490;4;1;Pan_5pulse_EISSOC;3.38875;0.00000;-2.46502;;0.00100;6000.00000;0.33740;2.00000;-2.00000;20.00000;10.00000;35.00000;16.00000;3.39041;44.66306;-6.60405;0.33723;0.00000;0.02000;10.00000;3.00000;0.00000;0.00000;0.00000;0.00000;0.00000;1.02261;0.22650;45.14867;-8.41102;25.00000;25.00000;26.85486;
4/29/2017 2:50:22 AM;53;EIS;41:58:21.680;00:07:15.355;4;1;Pan_5pulse_EISSOC;3.38875;0.00000;-2.46502;;0.00100;6000.00000;0.25302;2.00000;-2.00000;20.00000;10.00000;36.00000;16.00000;3.38832;45.74047;-6.10298;0.25270;0.00000;0.02000;10.00000;3.00000;0.00000;0.00000;0.00000;0.00000;0.00000;1.02238;0.22155;46.14583;-7.59988;25.00000;25.00000;26.85486;
4/29/2017 2:50:40 AM;53;EIS;41:58:39.881;00:07:33.556;4;1;Pan_5pulse_EISSOC;3.38875;0.00000;-2.46502;;0.00100;6000.00000;0.18974;2.00000;-2.00000;20.00000;10.00000;37.00000;16.00000;3.39041;46.65768;-5.75284;0.18978;0.00000;0.02000;10.00000;3.00000;0.00000;0.00000;0.00000;0.00000;0.00000;1.01889;0.21673;47.01100;-7.02902;25.00000;25.00000;26.85486;
4/29/2017 2:51:03 AM;53;EIS;41:59:02.690;00:07:56.365;4;1;Pan_5pulse_EISSOC;3.38875;0.00000;-2.46502;;0.00100;6000.00000;0.14228;2.00000;-2.00000;20.00000;10.00000;38.00000;16.00000;3.38818;47.42480;-5.57351;0.14248;0.00000;0.02000;10.00000;3.00000;0.00000;0.00000;0.00000;0.00000;0.00000;1.01571;0.21271;47.75119;-6.70283;25.00000;25.00000;26.85486;
4/29/2017 2:51:33 AM;53;EIS;41:59:32.979;00:08:26.654;4;1;Pan_5pulse_EISSOC;3.38811;0.00000;-2.46502;;0.00100;6000.00000;0.10670;2.00000;-2.00000;20.00000;10.00000;39.00000;16.00000;3.38682;48.17508;-5.54861;0.10678;0.00000;0.02000;10.00000;3.00000;0.00000;0.00000;0.00000;0.00000;0.00000;1.01523;0.20935;48.49356;-6.57015;25.00000;25.00000;26.85486;
4/29/2017 2:52:12 AM;53;EIS;42:00:12.214;00:09:05.889;4;1;Pan_5pulse_EISSOC;3.38811;0.00000;-2.46502;;0.00100;6000.00000;0.08001;2.00000;-2.00000;20.00000;10.00000;40.00000;16.00000;3.38770;48.87156;-5.73892;0.07999;0.00000;0.02000;10.00000;3.00000;0.00000;0.00000;0.00000;0.00000;0.00000;1.01489;0.20625;49.20736;-6.69749;25.00000;25.00000;26.85486;
4/29/2017 2:53:04 AM;53;EIS;42:01:04.347;00:09:58.022;4;1;Pan_5pulse_EISSOC;3.38811;0.00000;-2.46502;;0.00100;6000.00000;0.06000;2.00000;-2.00000;20.00000;10.00000;41.00000;16.00000;3.39013;49.65148;-6.15469;0.05994;0.00000;0.02000;10.00000;3.00000;0.00000;0.00000;0.00000;0.00000;0.00000;1.01688;0.20325;50.03149;-7.06622;25.00000;25.00000;26.85486;
4/29/2017 2:54:13 AM;53;EIS;42:02:12.985;00:11:06.660;4;1;Pan_5pulse_EISSOC;3.38811;0.00000;-2.46502;;0.00100;6000.00000;0.04499;2.00000;-2.00000;20.00000;10.00000;42.00000;16.00000;3.38847;50.43446;-6.75575;0.04507;0.00000;0.02000;10.00000;3.00000;0.00000;0.00000;0.00000;0.00000;0.00000;1.01684;0.19983;50.88491;-7.62942;25.00000;25.00000;26.86607;
4/29/2017 2:55:44 AM;53;EIS;42:03:43.798;00:12:37.473;4;1;Pan_5pulse_EISSOC;3.38811;0.00000;-2.46502;;0.00100;6000.00000;0.03374;2.00000;-2.00000;20.00000;10.00000;43.00000;16.00000;3.38934;51.29440;-7.55179;0.03377;0.00000;0.02000;10.00000;3.00000;0.00000;0.00000;0.00000;0.00000;0.00000;1.01894;0.19653;51.84733;-8.37518;25.00000;25.00000;26.85486;
4/29/2017 2:57:45 AM;53;EIS;42:05:44.743;00:14:38.418;4;1;Pan_5pulse_EISSOC;3.38811;0.00000;-2.46502;;0.00100;6000.00000;0.02530;2.00000;-2.00000;20.00000;10.00000;44.00000;16.00000;3.38930;52.32350;-8.60965;0.02531;0.00000;0.02000;10.00000;3.00000;0.00000;0.00000;0.00000;0.00000;0.00000;1.02335;0.19299;53.02711;-9.34409;25.00000;25.00000;26.85486;
4/29/2017 3:00:25 AM;53;EIS;42:08:24.790;00:17:18.465;4;1;Pan_5pulse_EISSOC;3.38811;0.00000;-2.46502;;0.00100;6000.00000;0.01897;2.00000;-2.00000;20.00000;10.00000;45.00000;16.00000;3.38915;53.49615;-9.90258;0.01896;0.00000;0.02000;10.00000;3.00000;0.00000;0.00000;0.00000;0.00000;0.00000;1.02532;0.18846;54.40495;-10.48722;25.00000;25.00000;26.85486;
4/29/2017 3:03:58 AM;53;EIS;42:11:58.011;00:20:51.686;4;1;Pan_5pulse_EISSOC;3.38811;0.00000;-2.46502;;0.00100;6000.00000;0.01423;2.00000;-2.00000;20.00000;10.00000;46.00000;16.00000;3.38925;54.89258;-11.49505;0.01422;0.00000;0.02000;10.00000;3.00000;0.00000;0.00000;0.00000;0.00000;0.00000;1.03103;0.18384;56.08325;-11.82739;25.00000;25.00000;26.85486;
4/29/2017 3:08:42 AM;53;EIS;42:16:41.551;00:25:35.226;4;1;Pan_5pulse_EISSOC;3.38811;0.00000;-2.46502;;0.00100;6000.00000;0.01067;2.00000;-2.00000;20.00000;10.00000;47.00000;16.00000;3.38934;56.49573;-13.40214;0.01065;0.00000;0.02000;10.00000;3.00000;0.00000;0.00000;0.00000;0.00000;0.00000;1.03506;0.17826;58.06363;-13.34524;25.00000;25.00000;26.85486;
4/29/2017 3:14:59 AM;53;EIS;42:22:58.673;00:31:52.348;4;1;Pan_5pulse_EISSOC;3.38811;0.00000;-2.46502;;0.00100;6000.00000;0.00800;2.00000;-2.00000;20.00000;10.00000;48.00000;16.00000;3.38919;58.46212;-15.59207;0.00800;0.00000;0.02000;10.00000;3.00000;0.00000;0.00000;0.00000;0.00000;0.00000;1.04239;0.17228;60.50564;-14.93340;25.00000;25.00000;26.85486;
4/29/2017 3:23:21 AM;53;EIS;42:31:21.040;00:40:14.715;4;1;Pan_5pulse_EISSOC;3.38811;0.00000;-2.46502;;0.00100;6000.00000;0.00600;2.00000;-2.00000;20.00000;10.00000;49.00000;16.00000;3.38975;60.78215;-18.06247;0.00600;0.00000;0.02000;10.00000;3.00000;0.00000;0.00000;0.00000;0.00000;0.00000;1.04765;0.16522;63.40916;-16.55023;25.00000;25.00000;26.85486;
4/29/2017 3:34:31 AM;53;EIS;42:42:31.239;00:51:24.914;4;1;Pan_5pulse_EISSOC;3.38811;0.00000;-2.46502;;0.00100;6000.00000;0.00450;2.00000;-2.00000;20.00000;10.00000;50.00000;16.00000;3.38963;63.37643;-20.91718;0.00449;0.00000;0.02000;10.00000;3.00000;0.00000;0.00000;0.00000;0.00000;0.00000;1.05288;0.15776;66.73904;-18.26530;25.00000;25.00000;26.85486;
4/29/2017 3:49:23 AM;53;EIS;42:57:22.908;01:06:16.583;4;1;Pan_5pulse_EISSOC;3.38811;0.00000;-2.46502;;0.00100;6000.00000;0.00337;2.00000;-2.00000;20.00000;10.00000;51.00000;16.00000;3.38994;66.20359;-24.12906;0.00338;0.00000;0.02000;10.00000;3.00000;0.00000;0.00000;0.00000;0.00000;0.00000;1.05568;0.14982;70.46366;-20.02516;25.00000;25.00000;26.85486;
4/29/2017 4:09:10 AM;53;EIS;43:17:09.634;01:26:03.309;4;1;Pan_5pulse_EISSOC;3.38875;0.00000;-2.46502;;0.00100;6000.00000;0.00253;2.00000;-2.00000;20.00000;10.00000;52.00000;16.00000;3.39026;69.09713;-27.89548;0.00253;0.00000;0.02000;10.00000;3.00000;0.00000;0.00000;0.00000;0.00000;0.00000;1.05743;0.14191;74.51558;-21.98462;25.00000;25.00000;26.64191;
4/29/2017 4:35:34 AM;53;EIS;43:43:33.968;01:52:27.643;4;1;Pan_5pulse_EISSOC;3.38875;0.00000;-2.46502;;0.00100;6000.00000;0.00190;2.00000;-2.00000;20.00000;10.00000;53.00000;16.00000;3.39078;72.17614;-32.54281;0.00190;0.00000;0.02000;10.00000;3.00000;0.00000;0.00000;0.00000;0.00000;0.00000;1.06237;0.13418;79.17342;-24.26968;25.00000;25.00000;26.69795;
4/29/2017 5:10:44 AM;53;EIS;44:18:43.557;02:27:37.232;4;1;Pan_5pulse_EISSOC;3.38939;0.00000;-2.46502;;0.00100;6000.00000;0.00142;2.00000;-2.00000;20.00000;10.00000;54.00000;16.00000;3.39122;74.96918;-38.42642;0.00142;0.00000;0.02000;10.00000;3.00000;0.00000;0.00000;0.00000;0.00000;0.00000;1.06413;0.12632;84.24350;-27.13799;25.00000;25.00000;26.65312;
