Repository: fededc88/Panasonic-18650PF-Data

# [Panasonic 18650PF Li-Ion Battery Data](https://data.mendeley.com/datasets/wykht8y7tg/1#folder-df7a873b-ae5f-4a63-ab5c-8f9792b59429)

## Brief

The included tests were performed at the University of Wisconsin-Madison by Dr. Phillip Kollmeyer (phillip.kollmeyer@gmail.com).  If this data is utilized for any purpose, it should be appropriately referenced.

The tests can be used to test Neural Network and Kalman Filter State of Charge algorithms, or to develop battery models, and are intended to be a reference so researchers can compare their algorithm and model performance for a standard data set.

For the tests, a brand new 2.9Ah Panasonic 18650PF cell was tested in an 8 cu.ft.

File: Panasonic 18650PF Data/25degC/EIS/3541_EIS00013.csv


Measurement ID;3541
Battery name;NCR18650PF_SN002
Battery Name;NCR
Circuit;Circ006
Program;418 - Pan_5pulse_EISSOC
Start Time;4/27/2017 8:51:52 AM
End Time;4/29/2017 3:04:43 PM
Test section;EIS00013
Comment;25degC EIS vs SOC 6kHz to 1mHz
OrderNo;
Producer; Panasonic
Type; NCR
Nominal Voltage; 3.7
Nominal Current; 0
Nominal Capacity; 2.9
Cells; 1
Maximum Voltage; 4.25
Gassing Voltage; 4.3
Break Voltage; 0
Charge Factor; 0
Impedance; 0
Cold Cranking Current; 15
Energy Density; 0
Comment;



Time Stamp;Step;Status;Prog Time;Step Time;Cycle;Cycle Level;Procedure;Voltage;Current;AhAccu;Energy;StartFreq;EndFreq;SetFreq;AAcMax;VAcMin;VAcMax;mvIdeal;Go;Status;U1;Zreal1;Zimg1;ActFreq;EisError;AACStart;MinIntervalTime;CountOfPeriods;UIdeal;AStart;MinDuration;MinPeriods;RemTime;VRelativ;AAmplitude;Betrag;Phase;ChamberT;ChamberSP;Temp45;
;;;;;;;;[V];[A];[Ah];[Wh];[EIS];[EIS];[EIS];[EIS];[EIS];[EIS];[EIS];[EIS];[EIS];[EIS];[EIS];[EIS];[EIS];[EIS];[EIS];[EIS];[EIS];[EIS];[EIS];[EIS];[EIS];[EIS];[EIS];[EIS];[EIS];[EIS];[ChamberT];[ChamberSP];[C1];
4/29/2017 6:23:31 AM;53;EIS;45:31:31.031;00:00:22.048;5;1;Pan_5pulse_EISSOC;3.33599;0.00000;-2.61000;;0.00100;6000.00000;6000.00000;2.00000;-2.00000;20.00000;10.00000;1.00000;16.00000;3.33774;22.43964;9.35277;6000.00000;0.00000;0.02000;10.00000;3.00000;0.00000;0.00000;0.00000;0.00000;0.00000;0.99816;0.41058;24.31073;22.62622;25.00000;25.00000;26.64191;
4/29/2017 6:23:42 AM;53;EIS;45:31:42.345;00:00:33.362;5;1;Pan_5pulse_EISSOC;3.33663;0.00000;-2.61000;;0.00100;6000.00000;4499.36526;2.00000;-2.00000;20.00000;10.00000;2.00000;16.00000;3.33775;22.10236;7.08138;4571.42871;0.00000;0.02000;10.00000;3.00000;0.00000;0.00000;0.00000;0.00000;0.00000;0.95333;0.41076;23.20906;17.76496;25.00000;25.00000;26.84366;
4/29/2017 6:23:53 AM;53;EIS;45:31:53.317;00:00:44.334;5;1;Pan_5pulse_EISSOC;3.33663;0.00000;-2.61000;;0.00100;6000.00000;3374.04795;2.00000;-2.00000;20.00000;10.00000;3.00000;16.00000;3.33779;21.91382;5.09734;3428.57153;0.00000;0.02000;10.00000;3.00000;0.00000;0.00000;0.00000;0.00000;0.00000;0.96836;0.43041;22.49885;13.09464;25.00000;25.00000;26.64191;
4/29/2017 6:24:04 AM;53;EIS;45:32:04.276;00:00:55.293;5;1;Pan_5pulse_EISSOC;3.33663;0.00000;-2.61000;;0.00100;6000.00000;2530.17902;2.00000;-2.00000;20.00000;10.00000;4.00000;16.00000;3.33781;21.88908;3.40384;2526.31567;0.00000;0.02000;10.00000;3.00000;0.00000;0.00000;0.00000;0.00000;0.00000;0.98386;0.44414;22.15216;8.83892;25.00000;25.00000;26.85486;
4/29/2017 6:24:15 AM;53;EIS;45:32:15.161;00:01:06.178;5;1;Pan_5pulse_EISSOC;3.33663;0.00000;-2.61000;;0.00100;6000.00000;1897.36660;2.00000;-2.00000;20.00000;10.00000;5.00000;16.00000;3.33557;21.99485;2.12123;1882.35291;0.00000;0.02000;10.00000;3.00000;0.00000;0.00000;0.00000;0.00000;0.00000;0.99708;0.45123;22.09690;5.50869;25.00000;25.00000;26.85486;
4/29/2017 6:24:26 AM;53;EIS;45:32:26.051;00:01:17.068;5;1;Pan_5pulse_EISSOC;3.33663;0.00000;-2.61000;;0.00100;6000.00000;1422.82422;2.00000;-2.00000;20.00000;10.00000;6.00000;16.00000;3.33467;22.17457;1.18664;1432.83582;0.00000;0.02000;10.00000;3.00000;0.00000;0.00000;0.00000;0.00000;0.00000;1.00468;0.45243;22.20630;3.06317;25.00000;25.00000;26.84366;
4/29/2017 6:24:37 AM;53;EIS;45:32:37.144;00:01:28.161;5;1;Pan_5pulse_EISSOC;3.33663;0.00000;-2.61000;;0.00100;6000.00000;1066.96765;2.00000;-2.00000;20.00000;10.00000;7.00000;16.00000;3.33252;22.42514;0.39906;1066.66663;0.00000;0.02000;10.00000;3.00000;0.00000;0.00000;0.00000;0.00000;0.00000;1.00468;0.45022;22.42869;1.01948;25.00000;25.00000;26.64191;
4/29/2017 6:24:48 AM;53;EIS;45:32:48.231;00:01:39.248;5;1;Pan_5pulse_EISSOC;3.33663;0.00000;-2.61000;;0.00100;6000.00000;800.11286;2.00000;-2.00000;20.00000;10.00000;8.00000;16.00000;3.33787;22.71163;-0.19787;800.00000;0.00000;0.02000;10.00000;3.00000;0.00000;0.00000;0.00000;0.00000;0.00000;1.01261;0.44584;22.71249;-0.49917;25.00000;25.00000;26.84366;
4/29/2017 6:25:00 AM;53;EIS;45:32:59.427;00:01:50.444;5;1;Pan_5pulse_EISSOC;3.33663;0.00000;-2.61000;;0.00100;6000.00000;600.00000;2.00000;-2.00000;20.00000;10.00000;9.00000;16.00000;3.33280;23.02465;-0.66551;600.00000;0.00000;0.02000;10.00000;3.00000;0.00000;0.00000;0.00000;0.00000;0.00000;1.01409;0.44025;23.03426;-1.65562;25.00000;25.00000;26.85486;
4/29/2017 6:25:11 AM;53;EIS;45:33:11.171;00:02:02.188;5;1;Pan_5pulse_EISSOC;3.33663;0.00000;-2.61000;;0.00100;6000.00000;449.93653;2.00000;-2.00000;20.00000;10.00000;10.00000;16.00000;3.32931;23.35923;-1.03072;450.70422;0.00000;0.02000;10.00000;3.00000;0.00000;0.00000;0.00000;0.00000;0.00000;1.01497;0.43408;23.38196;-2.52653;25.00000;25.00000;26.64191;
4/29/2017 6:25:23 AM;53;EIS;45:33:22.838;00:02:13.855;5;1;Pan_5pulse_EISSOC;3.33663;0.00000;-2.61000;;0.00100;6000.00000;337.40480;2.00000;-2.00000;20.00000;10.00000;11.00000;16.00000;3.34735;23.72011;-1.32495;336.84210;0.00000;0.02000;10.00000;3.00000;0.00000;0.00000;0.00000;0.00000;0.00000;1.01588;0.42761;23.75709;-3.19709;25.00000;25.00000;26.85486;
4/29/2017 6:25:35 AM;53;EIS;45:33:34.817;00:02:25.834;5;1;Pan_5pulse_EISSOC;3.33663;0.00000;-2.61000;;0.00100;6000.00000;253.01790;2.00000;-2.00000;20.00000;10.00000;12.00000;16.00000;3.34704;24.09082;-1.55565;253.29816;0.00000;0.02000;10.00000;3.00000;0.00000;0.00000;0.00000;0.00000;0.00000;1.01598;0.42085;24.14100;-3.69471;25.00000;25.00000;26.65312;
4/29/2017 6:25:47 AM;53;EIS;45:33:47.177;00:02:38.194;5;1;Pan_5pulse_EISSOC;3.33663;0.00000;-2.61000;;0.00100;6000.00000;189.73666;2.00000;-2.00000;20.00000;10.00000;13.00000;16.00000;3.33993;24.47785;-1.73890;189.72333;0.00000;0.02000;10.00000;3.00000;0.00000;0.00000;0.00000;0.00000;0.00000;1.01740;0.41460;24.53954;-4.06346;25.00000;25.00000;26.86607;
4/29/2017 6:25:59 AM;53;EIS;45:33:58.949;00:02:49.966;5;1;Pan_5pulse_EISSOC;3.33663;0.00000;-2.61000;;0.00100;6000.00000;142.28242;2.00000;-2.00000;20.00000;10.00000;14.00000;16.00000;3.34428;24.86921;-1.88290;142.43323;0.00000;0.02000;10.00000;3.00000;0.00000;0.00000;0.00000;0.00000;0.00000;1.01571;0.40725;24.94039;-4.32972;25.00000;25.00000;26.65312;
4/29/2017 6:26:11 AM;53;EIS;45:34:11.050;00:03:02.067;5;1;Pan_5pulse_EISSOC;3.33663;0.00000;-2.61000;;0.00100;6000.00000;106.69676;2.00000;-2.00000;20.00000;10.00000;15.00000;16.00000;3.33802;25.26284;-1.99474;106.66666;0.00000;0.02000;10.00000;3.00000;0.00000;0.00000;0.00000;0.00000;0.00000;1.01582;0.40085;25.34147;-4.51468;25.00000;25.00000;26.64191;
4/29/2017 6:26:23 AM;53;EIS;45:34:22.731;00:03:13.748;5;1;Pan_5pulse_EISSOC;3.33663;0.00000;-2.61000;;0.00100;6000.00000;80.01129;2.00000;-2.00000;20.00000;10.00000;16.00000;16.00000;3.33804;25.65005;-2.09096;80.00000;0.00000;0.02000;10.00000;3.00000;0.00000;0.00000;0.00000;0.00000;0.00000;1.01564;0.39465;25.73513;-4.66039;25.00000;25.00000;26.85486;
4/29/2017 6:26:35 AM;53;EIS;45:34:34.809;00:03:25.826;5;1;Pan_5pulse_EISSOC;3.33663;0.00000;-2.61000;;0.00100;6000.00000;60.00000;2.00000;-2.00000;20.00000;10.00000;17.00000;16.00000;3.33422;26.01650;-2.19068;60.00000;0.00000;0.02000;10.00000;3.00000;0.00000;0.00000;0.00000;0.00000;0.00000;1.01495;0.38874;26.10857;-4.81314;25.00000;25.00000;26.67553;
4/29/2017 6:26:46 AM;53;EIS;45:34:46.305;00:03:37.322;5;1;Pan_5pulse_EISSOC;3.33663;0.00000;-2.61000;;0.00100;6000.00000;44.99365;2.00000;-2.00000;20.00000;10.00000;18.00000;16.00000;3.32859;26.37753;-2.30707;44.94382;0.00000;0.02000;10.00000;3.00000;0.00000;0.00000;0.00000;0.00000;0.00000;1.01410;0.38299;26.47823;-4.99858;25.00000;25.00000;26.64191;
4/29/2017 6:26:58 AM;53;EIS;45:34:58.186;00:03:49.203;5;1;Pan_5pulse_EISSOC;3.33663;0.00000;-2.61000;;0.00100;6000.00000;33.74048;2.00000;-2.00000;20.00000;10.00000;19.00000;16.00000;3.33810;26.72227;-2.46066;33.70787;0.00000;0.02000;10.00000;3.00000;0.00000;0.00000;0.00000;0.00000;0.00000;1.01317;0.37755;26.83532;-5.26111;25.00000;25.00000;26.64191;
4/29/2017 6:27:11 AM;53;EIS;45:35:10.463;00:04:01.480;5;1;Pan_5pulse_EISSOC;3.33663;0.00000;-2.61000;;0.00100;6000.00000;25.30179;2.00000;-2.00000;20.00000;10.00000;20.00000;16.00000;3.33173;27.06051;-2.66995;25.31646;0.00000;0.02000;10.00000;3.00000;0.00000;0.00000;0.00000;0.00000;0.00000;1.01281;0.37247;27.19191;-5.63490;25.00000;25.00000;26.85486;
4/29/2017 6:27:22 AM;53;EIS;45:35:22.222;00:04:13.239;5;1;Pan_5pulse_EISSOC;3.33663;0.00000;-2.61000;;0.00100;6000.00000;18.97367;2.00000;-2.00000;20.00000;10.00000;21.00000;16.00000;3.34550;27.40258;-2.96052;18.98734;0.00000;0.02000;10.00000;3.00000;0.00000;0.00000;0.00000;0.00000;0.00000;1.01436;0.36803;27.56204;-6.16621;25.00000;25.00000;26.85486;
4/29/2017 6:27:34 AM;53;EIS;45:35:34.286;00:04:25.303;5;1;Pan_5pulse_EISSOC;3.33663;0.00000;-2.61000;;0.00100;6000.00000;14.22824;2.00000;-2.00000;20.00000;10.00000;22.00000;16.00000;3.34559;27.76088;-3.36359;14.21801;0.00000;0.02000;10.00000;3.00000;0.00000;0.00000;0.00000;0.00000;0.00000;1.01435;0.36274;27.96391;-6.90845;25.00000;25.00000;26.85486;
4/29/2017 6:27:46 AM;53;EIS;45:35:46.040;00:04:37.057;5;1;Pan_5pulse_EISSOC;3.33663;0.00000;-2.61000;;0.00100;6000.00000;10.66968;2.00000;-2.00000;20.00000;10.00000;23.00000;16.00000;3.33812;28.15657;-3.89439;10.67616;0.00000;0.02000;10.00000;3.00000;0.00000;0.00000;0.00000;0.00000;0.00000;1.01659;0.35764;28.42461;-7.87473;25.00000;25.00000;26.85486;
4/29/2017 6:27:58 AM;53;EIS;45:35:57.988;00:04:49.005;5;1;Pan_5pulse_EISSOC;3.33663;0.00000;-2.61000;;0.00100;6000.00000;8.00113;2.00000;-2.00000;20.00000;10.00000;24.00000;16.00000;3.33815;28.63210;-4.60398;8.00000;0.00000;0.02000;10.00000;3.00000;0.00000;0.00000;0.00000;0.00000;0.00000;1.02056;0.35192;28.99989;-9.13484;25.00000;25.00000;26.85486;
4/29/2017 6:28:10 AM;53;EIS;45:36:10.328;00:05:01.345;5;1;Pan_5pulse_EISSOC;3.33663;0.00000;-2.61000;;0.00100;6000.00000;6.00000;2.00000;-2.00000;20.00000;10.00000;25.00000;16.00000;3.33818;29.20020;-5.49456;6.00000;0.00000;0.02000;10.00000;3.00000;0.00000;0.00000;0.00000;0.00000;0.00000;1.02417;0.34469;29.71265;-10.65665;25.00000;25.00000;26.85486;
4/29/2017 6:28:22 AM;53;EIS;45:36:22.073;00:05:13.090;5;1;Pan_5pulse_EISSOC;3.33663;0.00000;-2.61000;;0.00100;6000.00000;4.49937;2.00000;-2.00000;20.00000;10.00000;26.00000;16.00000;3.32903;29.94311;-6.60315;4.50450;0.00000;0.02000;10.00000;3.00000;0.00000;0.00000;0.00000;0.00000;0.00000;1.03232;0.33667;30.66254;-12.43601;25.00000;25.00000;26.85486;
4/29/2017 6:28:34 AM;53;EIS;45:36:34.356;00:05:25.373;5;1;Pan_5pulse_EISSOC;3.33663;0.00000;-2.61000;;0.00100;6000.00000;3.37405;2.00000;-2.00000;20.00000;10.00000;27.00000;16.00000;3.34120;30.93242;-7.95285;3.37079;0.00000;0.02000;10.00000;3.00000;0.00000;0.00000;0.00000;0.00000;0.00000;1.04164;0.32614;31.93841;-14.41870;25.00000;25.00000;26.85486;
4/29/2017 6:28:46 AM;53;EIS;45:36:45.901;00:05:36.918;5;1;Pan_5pulse_EISSOC;3.33663;0.00000;-2.61000;;0.00100;6000.00000;2.53018;2.00000;-2.00000;20.00000;10.00000;28.00000;16.00000;3.32803;32.24235;-9.50453;2.53378;0.00000;0.02000;10.00000;3.00000;0.00000;0.00000;0.00000;0.00000;0.00000;1.05244;0.31310;33.61406;-16.42467;25.00000;25.00000;26.64191;
4/29/2017 6:28:58 AM;53;EIS;45:36:58.329;00:05:49.346;5;1;Pan_5pulse_EISSOC;3.33663;0.00000;-2.61000;;0.00100;6000.00000;1.89737;2.00000;-2.00000;20.00000;10.00000;29.00000;16.00000;3.33437;33.94520;-11.22677;1.89873;0.00000;0.02000;10.00000;3.00000;0.00000;0.00000;0.00000;0.00000;0.00000;1.06370;0.29751;35.75356;-18.30071;25.00000;25.00000;26.85486;
4/29/2017 6:29:10 AM;53;EIS;45:37:09.736;00:06:00.753;5;1;Pan_5pulse_EISSOC;3.33663;0.00000;-2.61000;;0.00100;6000.00000;1.42282;2.00000;-2.00000;20.00000;10.00000;30.00000;16.00000;3.34806;36.16799;-13.02980;1.42045;0.00000;0.02000;10.00000;3.00000;0.00000;0.00000;0.00000;0.00000;0.00000;1.07510;0.27966;38.44346;-19.81195;25.00000;25.00000;26.85486;
4/29/2017 6:29:22 AM;53;EIS;45:37:21.852;00:06:12.869;5;1;Pan_5pulse_EISSOC;3.33663;0.00000;-2.61000;;0.00100;6000.00000;1.06697;2.00000;-2.00000;20.00000;10.00000;31.00000;16.00000;3.32746;38.92199;-14.70633;1.06838;0.00000;0.02000;10.00000;3.00000;0.00000;0.00000;0.00000;0.00000;0.00000;1.08228;0.26012;41.60766;-20.69863;25.00000;25.00000;26.85486;
4/29/2017 6:29:34 AM;53;EIS;45:37:34.125;00:06:25.142;5;1;Pan_5pulse_EISSOC;3.33663;0.00000;-2.61000;;0.00100;6000.00000;0.80011;2.00000;-2.00000;20.00000;10.00000;32.00000;16.00000;3.33811;42.16072;-16.09759;0.79957;0.00000;0.02000;10.00000;3.00000;0.00000;0.00000;0.00000;0.00000;0.00000;1.08448;0.24031;45.12936;-20.89760;25.00000;25.00000;26.85486;
4/29/2017 6:29:46 AM;53;EIS;45:37:45.930;00:06:36.947;5;1;Pan_5pulse_EISSOC;3.33663;0.00000;-2.61000;;0.00100;6000.00000;0.60000;2.00000;-2.00000;20.00000;10.00000;33.00000;16.00000;3.32988;45.69662;-17.02388;0.59904;0.00000;0.02000;10.00000;3.00000;0.00000;0.00000;0.00000;0.00000;0.00000;1.08041;0.22156;48.76468;-20.43244;25.00000;25.00000;26.64191;
4/29/2017 6:29:57 AM;53;EIS;45:37:56.998;00:06:48.015;5;1;Pan_5pulse_EISSOC;3.33663;0.00000;-2.61000;;0.00100;6000.00000;0.44994;2.00000;-2.00000;20.00000;10.00000;34.00000;16.00000;3.32882;49.20174;-17.35496;0.44964;0.00000;0.02000;10.00000;3.00000;0.00000;0.00000;0.00000;0.00000;0.00000;1.07019;0.20512;52.17285;-19.42931;25.00000;25.00000;26.85486;
4/29/2017 6:30:08 AM;53;EIS;45:38:07.857;00:06:58.874;5;1;Pan_5pulse_EISSOC;3.33663;0.00000;-2.61000;;0.00100;6000.00000;0.33740;2.00000;-2.00000;20.00000;10.00000;35.00000;16.00000;3.33282;52.64347;-17.20862;0.33723;0.00000;0.02000;10.00000;3.00000;0.00000;0.00000;0.00000;0.00000;0.00000;1.06137;0.19164;55.38476;-18.10205;25.00000;25.00000;26.64191;
4/29/2017 6:30:22 AM;53;EIS;45:38:21.687;00:07:12.704;5;1;Pan_5pulse_EISSOC;3.33599;0.00000;-2.61000;;0.00100;6000.00000;0.25302;2.00000;-2.00000;20.00000;10.00000;36.00000;16.00000;3.32895;56.31746;-16.63599;0.25270;0.00000;0.02000;10.00000;3.00000;0.00000;0.00000;0.00000;0.00000;0.00000;1.06056;0.18060;58.72318;-16.45697;25.00000;25.00000;26.86607;
4/29/2017 6:30:40 AM;53;EIS;45:38:39.946;00:07:30.963;5;1;Pan_5pulse_EISSOC;3.33599;0.00000;-2.61000;;0.00100;6000.00000;0.18974;2.00000;-2.00000;20.00000;10.00000;37.00000;16.00000;3.33417;59.59123;-15.86603;0.18978;0.00000;0.02000;10.00000;3.00000;0.00000;0.00000;0.00000;0.00000;0.00000;1.05012;0.17029;61.66722;-14.90900;25.00000;25.00000;26.85486;
4/29/2017 6:31:03 AM;53;EIS;45:39:02.822;00:07:53.839;5;1;Pan_5pulse_EISSOC;3.33663;0.00000;-2.61000;;0.00100;6000.00000;0.14228;2.00000;-2.00000;20.00000;10.00000;38.00000;16.00000;3.33768;62.49068;-15.12533;0.14248;0.00000;0.02000;10.00000;3.00000;0.00000;0.00000;0.00000;0.00000;0.00000;1.04282;0.16219;64.29510;-13.60627;25.00000;25.00000;26.65312;
4/29/2017 6:31:33 AM;53;EIS;45:39:33.043;00:08:24.060;5;1;Pan_5pulse_EISSOC;3.33663;0.00000;-2.61000;;0.00100;6000.00000;0.10670;2.00000;-2.00000;20.00000;10.00000;39.00000;16.00000;3.33525;65.18992;-14.42820;0.10678;0.00000;0.02000;10.00000;3.00000;0.00000;0.00000;0.00000;0.00000;0.00000;1.03803;0.15547;66.76750;-12.47984;25.00000;25.00000;26.64191;
4/29/2017 6:32:12 AM;53;EIS;45:40:12.247;00:09:03.264;5;1;Pan_5pulse_EISSOC;3.33599;0.00000;-2.61000;;0.00100;6000.00000;0.08001;2.00000;-2.00000;20.00000;10.00000;40.00000;16.00000;3.33602;67.39977;-14.02464;0.07999;0.00000;0.02000;10.00000;3.00000;0.00000;0.00000;0.00000;0.00000;0.00000;1.03124;0.14979;68.84344;-11.75446;25.00000;25.00000;26.64191;
4/29/2017 6:33:04 AM;53;EIS;45:41:04.289;00:09:55.306;5;1;Pan_5pulse_EISSOC;3.33599;0.00000;-2.61000;;0.00100;6000.00000;0.06000;2.00000;-2.00000;20.00000;10.00000;41.00000;16.00000;3.33560;69.59752;-13.92099;0.05994;0.00000;0.02000;10.00000;3.00000;0.00000;0.00000;0.00000;0.00000;0.00000;1.03098;0.14526;70.97611;-11.31111;25.00000;25.00000;26.65312;
4/29/2017 6:34:13 AM;53;EIS;45:42:12.449;00:11:03.466;5;1;Pan_5pulse_EISSOC;3.33599;0.00000;-2.61000;;0.00100;6000.00000;0.04499;2.00000;-2.00000;20.00000;10.00000;42.00000;16.00000;3.33741;71.59166;-14.19050;0.04507;0.00000;0.02000;10.00000;3.00000;0.00000;0.00000;0.00000;0.00000;0.00000;1.02817;0.14088;72.98449;-11.21153;25.00000;25.00000;26.64191;
4/29/2017 6:35:44 AM;53;EIS;45:43:43.646;00:12:34.663;5;1;Pan_5pulse_EISSOC;3.33599;0.00000;-2.61000;;0.00100;6000.00000;0.03374;2.00000;-2.00000;20.00000;10.00000;43.00000;16.00000;3.33743;73.69001;-14.76594;0.03377;0.00000;0.02000;10.00000;3.00000;0.00000;0.00000;0.00000;0.00000;0.00000;1.02982;0.13703;75.15485;-11.33082;25.00000;25.00000;26.85486;
4/29/2017 6:37:45 AM;53;EIS;45:45:44.515;00:14:35.532;5;1;Pan_5pulse_EISSOC;3.33599;0.00000;-2.61000;;0.00100;6000.00000;0.02530;2.00000;-2.00000;20.00000;10.00000;44.00000;16.00000;3.33747;75.70998;-15.79352;0.02531;0.00000;0.02000;10.00000;3.00000;0.00000;0.00000;0.00000;0.00000;0.00000;1.02964;0.13313;77.33975;-11.78324;25.00000;25.00000;26.64191;
4/29/2017 6:40:25 AM;53;EIS;45:48:24.757;00:17:15.774;5;1;Pan_5pulse_EISSOC;3.33599;0.00000;-2.61000;;0.00100;6000.00000;0.01897;2.00000;-2.00000;20.00000;10.00000;45.00000;16.00000;3.33664;77.99584;-17.22781;0.01896;0.00000;0.02000;10.00000;3.00000;0.00000;0.00000;0.00000;0.00000;0.00000;1.03210;0.12921;79.87583;-12.45557;25.00000;25.00000;26.86607;
4/29/2017 6:43:58 AM;53;EIS;45:51:57.935;00:20:48.952;5;1;Pan_5pulse_EISSOC;3.33599;0.00000;-2.61000;;0.00100;6000.00000;0.01423;2.00000;-2.00000;20.00000;10.00000;46.00000;16.00000;3.33743;80.45916;-19.13369;0.01422;0.00000;0.02000;10.00000;3.00000;0.00000;0.00000;0.00000;0.00000;0.00000;1.03567;0.12523;82.70293;-13.37682;25.00000;25.00000;26.84366;
4/29/2017 6:48:42 AM;53;EIS;45:56:41.516;00:25:32.533;5;1;Pan_5pulse_EISSOC;3.33599;0.00000;-2.61000;;0.00100;6000.00000;0.01067;2.00000;-2.00000;20.00000;10.00000;47.00000;16.00000;3.33704;83.39424;-21.48346;0.01065;0.00000;0.02000;10.00000;3.00000;0.00000;0.00000;0.00000;0.00000;0.00000;1.04104;0.12089;86.11701;-14.44605;25.00000;25.00000;26.85486;
4/29/2017 6:54:59 AM;53;EIS;46:02:58.581;00:31:49.598;5;1;Pan_5pulse_EISSOC;3.33599;0.00000;-2.61000;;0.00100;6000.00000;0.00800;2.00000;-2.00000;20.00000;10.00000;48.00000;16.00000;3.33711;86.67353;-24.23165;0.00800;0.00000;0.02000;10.00000;3.00000;0.00000;0.00000;0.00000;0.00000;0.00000;1.04522;0.11614;89.99707;-15.61960;25.00000;25.00000;26.64191;
4/29/2017 7:03:21 AM;53;EIS;46:11:21.294;00:40:12.311;5;1;Pan_5pulse_EISSOC;3.33599;0.00000;-2.61000;;0.00100;6000.00000;0.00600;2.00000;-2.00000;20.00000;10.00000;49.00000;16.00000;3.33740;90.42242;-27.37003;0.00600;0.00000;0.02000;10.00000;3.00000;0.00000;0.00000;0.00000;0.00000;0.00000;1.04944;0.11108;94.47398;-16.84058;25.00000;25.00000;26.65312;
4/29/2017 7:14:32 AM;53;EIS;46:22:31.479;00:51:22.496;5;1;Pan_5pulse_EISSOC;3.33599;0.00000;-2.61000;;0.00100;6000.00000;0.00450;2.00000;-2.00000;20.00000;10.00000;50.00000;16.00000;3.33783;94.53877;-30.83614;0.00449;0.00000;0.02000;10.00000;3.00000;0.00000;0.00000;0.00000;0.00000;0.00000;1.05289;0.10588;99.44067;-18.06501;25.00000;25.00000;26.86607;
4/29/2017 7:29:23 AM;53;EIS;46:37:23.097;01:06:14.114;5;1;Pan_5pulse_EISSOC;3.33663;0.00000;-2.61000;;0.00100;6000.00000;0.00337;2.00000;-2.00000;20.00000;10.00000;51.00000;16.00000;3.33790;99.17013;-34.85178;0.00338;0.00000;0.02000;10.00000;3.00000;0.00000;0.00000;0.00000;0.00000;0.00000;1.05708;0.10056;105.11594;-19.36322;25.00000;25.00000;26.64191;
4/29/2017 7:49:10 AM;53;EIS;46:57:10.287;01:26:01.304;5;1;Pan_5pulse_EISSOC;3.33663;0.00000;-2.61000;;0.00100;6000.00000;0.00253;2.00000;-2.00000;20.00000;10.00000;52.00000;16.00000;3.33842;103.96454;-39.49520;0.00253;0.00000;0.02000;10.00000;3.00000;0.00000;0.00000;0.00000;0.00000;0.00000;1.05783;0.09512;111.21375;-20.80134;25.00000;25.00000;26.86607;
4/29/2017 8:15:35 AM;53;EIS;47:23:35.024;01:52:26.041;5;1;Pan_5pulse_EISSOC;3.33728;0.00000;-2.61000;;0.00100;6000.00000;0.00190;2.00000;-2.00000;20.00000;10.00000;53.00000;16.00000;3.33857;109.04524;-45.19379;0.00190;0.00000;0.02000;10.00000;3.00000;0.00000;0.00000;0.00000;0.00000;0.00000;1.06124;0.08991;118.03958;-22.51156;25.00000;25.00000;26.65312;
4/29/2017 8:50:45 AM;53;EIS;47:58:45.010;02:27:36.027;5;1;Pan_5pulse_EISSOC;3.33728;0.00000;-2.61000;;0.00100;6000.00000;0.00142;2.00000;-2.00000;20.00000;10.00000;54.00000;16.00000;3.33893;114.21644;-52.09322;0.00142;0.00000;0.02000;10.00000;3.00000;0.00000;0.00000;0.00000;0.00000;0.00000;1.06354;0.08472;125.53525;-24.51735;25.00000;25.00000;26.65312;

File: Panasonic 18650PF Data/25degC/EIS/3541_EIS00014.csv


Measurement ID;3541
Battery name;NCR18650PF_SN002
Battery Name;NCR
Circuit;Circ006
Program;418 - Pan_5pulse_EISSOC
Start Time;4/27/2017 8:51:52 AM
End Time;4/29/2017 3:04:43 PM
Test section;EIS00014
Comment;25degC EIS vs SOC 6kHz to 1mHz
OrderNo;
Producer; Panasonic
Type; NCR
Nominal Voltage; 3.7
Nominal Current; 0
Nominal Capacity; 2.9
Cells; 1
Maximum Voltage; 4.25
Gassing Voltage; 4.3
Break Voltage; 0
Charge Factor; 0
Impedance; 0
Cold Cranking Current; 15
Energy Density; 0
Comment;



Time Stamp;Step;Status;Prog Time;Step Time;Cycle;Cycle Level;Procedure;Voltage;Current;AhAccu;Energy;StartFreq;EndFreq;SetFreq;AAcMax;VAcMin;VAcMax;mvIdeal;Go;Status;U1;Zreal1;Zimg1;ActFreq;EisError;AACStart;MinIntervalTime;CountOfPeriods;UIdeal;AStart;MinDuration;MinPeriods;RemTime;VRelativ;AAmplitude;Betrag;Phase;ChamberT;ChamberSP;Temp45;
;;;;;;;;[V];[A];[Ah];[Wh];[EIS];[EIS];[EIS];[EIS];[EIS];[EIS];[EIS];[EIS];[EIS];[EIS];[EIS];[EIS];[EIS];[EIS];[EIS];[EIS];[EIS];[EIS];[EIS];[EIS];[EIS];[EIS];[EIS];[EIS];[EIS];[EIS];[ChamberT];[ChamberSP];[C1];
4/29/2017 10:03:33 AM;53;EIS;49:11:32.809;00:00:21.678;6;1;Pan_5pulse_EISSOC;3.21053;0.00000;-2.75501;;0.00100;6000.00000;6000.00000;2.00000;-2.00000;20.00000;10.00000;1.00000;16.00000;3.21168;22.69039;9.41118;6000.00000;0.00000;0.02000;10.00000;3.00000;0.00000;0.00000;0.00000;0.00000;0.00000;0.99897;0.40667;24.56469;22.52697;25.00000;25.00000;26.64191;
4/29/2017 10:03:44 AM;53;EIS;49:11:43.995;00:00:32.864;6;1;Pan_5pulse_EISSOC;3.21053;0.00000;-2.75501;;0.00100;6000.00000;4499.36526;2.00000;-2.00000;20.00000;10.00000;2.00000;16.00000;3.21210;22.36037;7.11663;4571.42871;0.00000;0.02000;10.00000;3.00000;0.00000;0.00000;0.00000;0.00000;0.00000;0.95388;0.40650;23.46556;17.65470;25.00000;25.00000;26.85486;
4/29/2017 10:03:55 AM;53;EIS;49:11:54.886;00:00:43.755;6;1;Pan_5pulse_EISSOC;3.21053;0.00000;-2.75501;;0.00100;6000.00000;3374.04795;2.00000;-2.00000;20.00000;10.00000;3.00000;16.00000;3.21214;22.18149;5.11585;3428.57153;0.00000;0.02000;10.00000;3.00000;0.00000;0.00000;0.00000;0.00000;0.00000;0.96905;0.42570;22.76379;12.98736;25.00000;25.00000;26.85486;
4/29/2017 10:04:06 AM;53;EIS;49:12:05.722;00:00:54.591;6;1;Pan_5pulse_EISSOC;3.21053;0.00000;-2.75501;;0.00100;6000.00000;2530.17902;2.00000;-2.00000;20.00000;10.00000;4.00000;16.00000;3.20911;22.16510;3.41029;2526.31567;0.00000;0.02000;10.00000;3.00000;0.00000;0.00000;0.00000;0.00000;0.00000;0.98445;0.43898;22.42592;8.74684;25.00000;25.00000;26.86607;
4/29/2017 10:04:17 AM;53;EIS;49:12:16.645;00:01:05.514;6;1;Pan_5pulse_EISSOC;3.21053;0.00000;-2.75501;;0.00100;6000.00000;1897.36660;2.00000;-2.00000;20.00000;10.00000;5.00000;16.00000;3.21222;22.27791;2.11970;1882.35291;0.00000;0.02000;10.00000;3.00000;0.00000;0.00000;0.00000;0.00000;0.00000;0.99746;0.44572;22.37853;5.43521;25.00000;25.00000;26.64191;
4/29/2017 10:04:28 AM;53;EIS;49:12:28.124;00:01:16.993;6;1;Pan_5pulse_EISSOC;3.21053;0.00000;-2.75501;;0.00100;6000.00000;1422.82422;2.00000;-2.00000;20.00000;10.00000;6.00000;16.00000;3.21684;22.46208;1.17974;1432.83582;0.00000;0.02000;10.00000;3.00000;0.00000;0.00000;0.00000;0.00000;0.00000;1.00482;0.44672;22.49304;3.00649;25.00000;25.00000;26.86607;
4/29/2017 10:04:39 AM;53;EIS;49:12:39.155;00:01:28.024;6;1;Pan_5pulse_EISSOC;3.21053;0.00000;-2.75501;;0.00100;6000.00000;1066.96765;2.00000;-2.00000;20.00000;10.00000;7.00000;16.00000;3.20729;22.71692;0.38561;1066.66663;0.00000;0.02000;10.00000;3.00000;0.00000;0.00000;0.00000;0.00000;0.00000;1.00994;0.44451;22.72019;0.97248;25.00000;25.00000;26.86607;
4/29/2017 10:04:51 AM;53;EIS;49:12:50.283;00:01:39.152;6;1;Pan_5pulse_EISSOC;3.21053;0.00000;-2.75501;;0.00100;6000.00000;800.11286;2.00000;-2.00000;20.00000;10.00000;8.00000;16.00000;3.21741;23.00678;-0.21486;800.00000;0.00000;0.02000;10.00000;3.00000;0.00000;0.00000;0.00000;0.00000;0.00000;1.00994;0.44010;23.00778;-0.53508;25.00000;25.00000;26.65312;
4/29/2017 10:05:02 AM;53;EIS;49:13:01.525;00:01:50.394;6;1;Pan_5pulse_EISSOC;3.21053;0.00000;-2.75501;;0.00100;6000.00000;600.00000;2.00000;-2.00000;20.00000;10.00000;9.00000;16.00000;3.21745;23.32248;-0.68692;600.00000;0.00000;0.02000;10.00000;3.00000;0.00000;0.00000;0.00000;0.00000;0.00000;1.01399;0.43458;23.33260;-1.68705;25.00000;25.00000;26.86607;
4/29/2017 10:05:14 AM;53;EIS;49:13:13.433;00:02:02.302;6;1;Pan_5pulse_EISSOC;3.21053;0.00000;-2.75501;;0.00100;6000.00000;449.93653;2.00000;-2.00000;20.00000;10.00000;10.00000;16.00000;3.20363;23.65999;-1.05833;450.70422;0.00000;0.02000;10.00000;3.00000;0.00000;0.00000;0.00000;0.00000;0.00000;1.01492;0.42853;23.68364;-2.56119;25.00000;25.00000;26.64191;
4/29/2017 10:05:25 AM;53;EIS;49:13:25.036;00:02:13.905;6;1;Pan_5pulse_EISSOC;3.21053;0.00000;-2.75501;;0.00100;6000.00000;337.40480;2.00000;-2.00000;20.00000;10.00000;11.00000;16.00000;3.21250;24.02445;-1.36190;336.84210;0.00000;0.02000;10.00000;3.00000;0.00000;0.00000;0.00000;0.00000;0.00000;1.01585;0.42216;24.06302;-3.24450;25.00000;25.00000;26.85486;
4/29/2017 10:05:37 AM;53;EIS;49:13:36.939;00:02:25.808;6;1;Pan_5pulse_EISSOC;3.21053;0.00000;-2.75501;;0.00100;6000.00000;253.01790;2.00000;-2.00000;20.00000;10.00000;12.00000;16.00000;3.21252;24.40000;-1.60333;253.29816;0.00000;0.02000;10.00000;3.00000;0.00000;0.00000;0.00000;0.00000;0.00000;1.01612;0.41555;24.45262;-3.75952;25.00000;25.00000;26.85486;
4/29/2017 10:05:50 AM;53;EIS;49:13:49.345;00:02:38.214;6;1;Pan_5pulse_EISSOC;3.21053;0.00000;-2.75501;;0.00100;6000.00000;189.73666;2.00000;-2.00000;20.00000;10.00000;13.00000;16.00000;3.21453;24.79567;-1.79991;189.72333;0.00000;0.02000;10.00000;3.00000;0.00000;0.00000;0.00000;0.00000;0.00000;1.01748;0.40927;24.86091;-4.15180;25.00000;25.00000;26.85486;
4/29/2017 10:06:01 AM;53;EIS;49:14:01.142;00:02:50.011;6;1;Pan_5pulse_EISSOC;3.21053;0.00000;-2.75501;;0.00100;6000.00000;142.28242;2.00000;-2.00000;20.00000;10.00000;14.00000;16.00000;3.21885;25.20100;-1.95867;142.43323;0.00000;0.02000;10.00000;3.00000;0.00000;0.00000;0.00000;0.00000;0.00000;1.01620;0.40202;25.27700;-4.44421;25.00000;25.00000;26.85486;
4/29/2017 10:06:14 AM;53;EIS;49:14:13.288;00:03:02.157;6;1;Pan_5pulse_EISSOC;3.21053;0.00000;-2.75501;;0.00100;6000.00000;106.69676;2.00000;-2.00000;20.00000;10.00000;15.00000;16.00000;3.21264;25.61396;-2.08490;106.66666;0.00000;0.02000;10.00000;3.00000;0.00000;0.00000;0.00000;0.00000;0.00000;1.01630;0.39547;25.69867;-4.65344;25.00000;25.00000;26.85486;
4/29/2017 10:06:25 AM;53;EIS;49:14:24.992;00:03:13.861;6;1;Pan_5pulse_EISSOC;3.21053;0.00000;-2.75501;;0.00100;6000.00000;80.01129;2.00000;-2.00000;20.00000;10.00000;16.00000;16.00000;3.22288;26.02478;-2.19032;80.00000;0.00000;0.02000;10.00000;3.00000;0.00000;0.00000;0.00000;0.00000;0.00000;1.01641;0.38918;26.11679;-4.81085;25.00000;25.00000;26.85486;
4/29/2017 10:06:37 AM;53;EIS;49:14:36.937;00:03:25.806;6;1;Pan_5pulse_EISSOC;3.21117;0.00000;-2.75501;;0.00100;6000.00000;60.00000;2.00000;-2.00000;20.00000;10.00000;17.00000;16.00000;3.20890;26.41859;-2.29403;60.00000;0.00000;0.02000;10.00000;3.00000;0.00000;0.00000;0.00000;0.00000;0.00000;1.01583;0.38307;26.51800;-4.96278;25.00000;25.00000;26.85486;
4/29/2017 10:06:49 AM;53;EIS;49:14:48.484;00:03:37.353;6;1;Pan_5pulse_EISSOC;3.21117;0.00000;-2.75501;;0.00100;6000.00000;44.99365;2.00000;-2.00000;20.00000;10.00000;18.00000;16.00000;3.21277;26.80708;-2.40889;44.94382;0.00000;0.02000;10.00000;3.00000;0.00000;0.00000;0.00000;0.00000;0.00000;1.01496;0.37710;26.91509;-5.13482;25.00000;25.00000;26.64191;
4/29/2017 10:07:01 AM;53;EIS;49:15:00.349;00:03:49.218;6;1;Pan_5pulse_EISSOC;3.21117;0.00000;-2.75501;;0.00100;6000.00000;33.74048;2.00000;-2.00000;20.00000;10.00000;19.00000;16.00000;3.21279;27.17968;-2.55288;33.70787;0.00000;0.02000;10.00000;3.00000;0.00000;0.00000;0.00000;0.00000;0.00000;1.01390;0.37140;27.29930;-5.36583;25.00000;25.00000;26.85486;
4/29/2017 10:07:13 AM;53;EIS;49:15:12.602;00:04:01.471;6;1;Pan_5pulse_EISSOC;3.21117;0.00000;-2.75501;;0.00100;6000.00000;25.30179;2.00000;-2.00000;20.00000;10.00000;20.00000;16.00000;3.21283;27.54072;-2.74751;25.31646;0.00000;0.02000;10.00000;3.00000;0.00000;0.00000;0.00000;0.00000;0.00000;1.01337;0.36613;27.67742;-5.69708;25.00000;25.00000;26.86607;
4/29/2017 10:07:25 AM;53;EIS;49:15:24.354;00:04:13.223;6;1;Pan_5pulse_EISSOC;3.21117;0.00000;-2.75501;;0.00100;6000.00000;18.97367;2.00000;-2.00000;20.00000;10.00000;21.00000;16.00000;3.20435;27.89910;-3.01527;18.98734;0.00000;0.02000;10.00000;3.00000;0.00000;0.00000;0.00000;0.00000;0.00000;1.01456;0.36155;28.06157;-6.16845;25.00000;25.00000;26.64191;
4/29/2017 10:07:37 AM;53;EIS;49:15:36.910;00:04:25.779;6;1;Pan_5pulse_EISSOC;3.21117;0.00000;-2.75501;;0.00100;6000.00000;14.22824;2.00000;-2.00000;20.00000;10.00000;22.00000;16.00000;3.22036;28.26228;-3.39049;14.21801;0.00000;0.02000;10.00000;3.00000;0.00000;0.00000;0.00000;0.00000;0.00000;1.01418;0.35629;28.46493;-6.84082;25.00000;25.00000;26.85486;
4/29/2017 10:07:49 AM;53;EIS;49:15:48.552;00:04:37.421;6;1;Pan_5pulse_EISSOC;3.21117;0.00000;-2.75501;;0.00100;6000.00000;10.66968;2.00000;-2.00000;20.00000;10.00000;23.00000;16.00000;3.21288;28.64840;-3.88993;10.67616;0.00000;0.02000;10.00000;3.00000;0.00000;0.00000;0.00000;0.00000;0.00000;1.01584;0.35136;28.91128;-7.73243;25.00000;25.00000;26.85486;
4/29/2017 10:08:01 AM;53;EIS;49:16:01.018;00:04:49.887;6;1;Pan_5pulse_EISSOC;3.21117;0.00000;-2.75501;;0.00100;6000.00000;8.00113;2.00000;-2.00000;20.00000;10.00000;24.00000;16.00000;3.21265;29.08846;-4.56938;8.00000;0.00000;0.02000;10.00000;3.00000;0.00000;0.00000;0.00000;0.00000;0.00000;1.01878;0.34599;29.44517;-8.92740;25.00000;25.00000;26.64191;
4/29/2017 10:08:14 AM;53;EIS;49:16:13.375;00:05:02.244;6;1;Pan_5pulse_EISSOC;3.21117;0.00000;-2.75501;;0.00100;6000.00000;6.00000;2.00000;-2.00000;20.00000;10.00000;25.00000;16.00000;3.21512;29.58399;-5.44461;6.00000;0.00000;0.02000;10.00000;3.00000;0.00000;0.00000;0.00000;0.00000;0.00000;1.02115;0.33947;30.08082;-10.42797;25.00000;25.00000;26.85486;
4/29/2017 10:08:25 AM;53;EIS;49:16:25.210;00:05:14.079;6;1;Pan_5pulse_EISSOC;3.21117;0.00000;-2.75501;;0.00100;6000.00000;4.49937;2.00000;-2.00000;20.00000;10.00000;26.00000;16.00000;3.20395;30.20244;-6.56203;4.50450;0.00000;0.02000;10.00000;3.00000;0.00000;0.00000;0.00000;0.00000;0.00000;1.02778;0.33254;30.90708;-12.25804;25.00000;25.00000;26.86607;
4/29/2017 10:08:38 AM;53;EIS;49:16:37.421;00:05:26.290;6;1;Pan_5pulse_EISSOC;3.21117;0.00000;-2.75501;;0.00100;6000.00000;3.37405;2.00000;-2.00000;20.00000;10.00000;27.00000;16.00000;3.21295;31.00439;-7.98113;3.37079;0.00000;0.02000;10.00000;3.00000;0.00000;0.00000;0.00000;0.00000;0.00000;1.03593;0.32357;32.01516;-14.43563;25.00000;25.00000;26.86607;
4/29/2017 10:08:49 AM;53;EIS;49:16:48.958;00:05:37.827;6;1;Pan_5pulse_EISSOC;3.21117;0.00000;-2.75501;;0.00100;6000.00000;2.53018;2.00000;-2.00000;20.00000;10.00000;28.00000;16.00000;3.21278;32.03841;-9.71329;2.53378;0.00000;0.02000;10.00000;3.00000;0.00000;0.00000;0.00000;0.00000;0.00000;1.04571;0.31235;33.47847;-16.86606;25.00000;25.00000;26.85486;
4/29/2017 10:09:02 AM;53;EIS;49:17:01.858;00:05:50.727;6;1;Pan_5pulse_EISSOC;3.21117;0.00000;-2.75501;;0.00100;6000.00000;1.89737;2.00000;-2.00000;20.00000;10.00000;29.00000;16.00000;3.20952;33.38986;-11.79201;1.89873;0.00000;0.02000;10.00000;3.00000;0.00000;0.00000;0.00000;0.00000;0.00000;1.05771;0.29870;35.41093;-19.45125;25.00000;25.00000;26.85486;
4/29/2017 10:09:14 AM;53;EIS;49:17:13.378;00:06:02.247;6;1;Pan_5pulse_EISSOC;3.21117;0.00000;-2.75501;;0.00100;6000.00000;1.42282;2.00000;-2.00000;20.00000;10.00000;30.00000;16.00000;3.21253;35.18721;-14.26698;1.42045;0.00000;0.02000;10.00000;3.00000;0.00000;0.00000;0.00000;0.00000;0.00000;1.07221;0.28239;37.96954;-22.07055;25.00000;25.00000;26.86607;
4/29/2017 10:09:26 AM;53;EIS;49:17:25.709;00:06:14.578;6;1;Pan_5pulse_EISSOC;3.21117;0.00000;-2.75501;;0.00100;6000.00000;1.06697;2.00000;-2.00000;20.00000;10.00000;31.00000;16.00000;3.21264;37.56338;-17.02496;1.06838;0.00000;0.02000;10.00000;3.00000;0.00000;0.00000;0.00000;0.00000;0.00000;1.08606;0.26334;41.24145;-24.38160;25.00000;25.00000;26.84366;
4/29/2017 10:09:39 AM;53;EIS;49:17:38.441;00:06:27.310;6;1;Pan_5pulse_EISSOC;3.21117;0.00000;-2.75501;;0.00100;6000.00000;0.80011;2.00000;-2.00000;20.00000;10.00000;32.00000;16.00000;3.21273;40.61175;-20.02661;0.79957;0.00000;0.02000;10.00000;3.00000;0.00000;0.00000;0.00000;0.00000;0.00000;1.09780;0.24244;45.28111;-26.24900;25.00000;25.00000;26.86607;
4/29/2017 10:09:51 AM;53;EIS;49:17:50.270;00:06:39.139;6;1;Pan_5pulse_EISSOC;3.21053;0.00000;-2.75501;;0.00100;6000.00000;0.60000;2.00000;-2.00000;20.00000;10.00000;33.00000;16.00000;3.20297;44.38554;-23.06530;0.59904;0.00000;0.02000;10.00000;3.00000;0.00000;0.00000;0.00000;0.00000;0.00000;1.10457;0.22082;50.02084;-27.45901;25.00000;25.00000;26.86607;
4/29/2017 10:10:02 AM;53;EIS;49:18:01.323;00:06:50.192;6;1;Pan_5pulse_EISSOC;3.21117;0.00000;-2.75501;;0.00100;6000.00000;0.44994;2.00000;-2.00000;20.00000;10.00000;34.00000;16.00000;3.20460;48.76700;-25.83134;0.44964;0.00000;0.02000;10.00000;3.00000;0.00000;0.00000;0.00000;0.00000;0.00000;1.10355;0.19997;55.18585;-27.90967;25.00000;25.00000;26.85486;
4/29/2017 10:10:12 AM;53;EIS;49:18:11.894;00:07:00.763;6;1;Pan_5pulse_EISSOC;3.21053;0.00000;-2.75501;;0.00100;6000.00000;0.33740;2.00000;-2.00000;20.00000;10.00000;35.00000;16.00000;3.21193;53.76791;-28.14163;0.33723;0.00000;0.02000;10.00000;3.00000;0.00000;0.00000;0.00000;0.00000;0.00000;1.09941;0.18116;60.68723;-27.62715;25.00000;25.00000;26.86607;
4/29/2017 10:10:26 AM;53;EIS;49:18:25.849;00:07:14.718;6;1;Pan_5pulse_EISSOC;3.21053;0.00000;-2.75501;;0.00100;6000.00000;0.25302;2.00000;-2.00000;20.00000;10.00000;36.00000;16.00000;3.21219;60.16461;-29.72803;0.25270;0.00000;0.02000;10.00000;3.00000;0.00000;0.00000;0.00000;0.00000;0.00000;1.10614;0.16483;67.10839;-26.29451;25.00000;25.00000;26.86607;
4/29/2017 10:10:44 AM;53;EIS;49:18:44.014;00:07:32.883;6;1;Pan_5pulse_EISSOC;3.21053;0.00000;-2.75501;;0.00100;6000.00000;0.18974;2.00000;-2.00000;20.00000;10.00000;37.00000;16.00000;3.21247;66.61223;-30.52043;0.18978;0.00000;0.02000;10.00000;3.00000;0.00000;0.00000;0.00000;0.00000;0.00000;1.09178;0.14901;73.27132;-24.61633;25.00000;25.00000;26.85486;
4/29/2017 10:11:08 AM;53;EIS;49:19:07.410;00:07:56.279;6;1;Pan_5pulse_EISSOC;3.21053;0.00000;-2.75501;;0.00100;6000.00000;0.14228;2.00000;-2.00000;20.00000;10.00000;38.00000;16.00000;3.21200;72.96807;-30.68751;0.14248;0.00000;0.02000;10.00000;3.00000;0.00000;0.00000;0.00000;0.00000;0.00000;1.08041;0.13649;79.15847;-22.80971;25.00000;25.00000;26.86607;
4/29/2017 10:11:38 AM;53;EIS;49:19:37.749;00:08:26.618;6;1;Pan_5pulse_EISSOC;3.21053;0.00000;-2.75501;;0.00100;6000.00000;0.10670;2.00000;-2.00000;20.00000;10.00000;39.00000;16.00000;3.20775;79.22472;-30.42567;0.10678;0.00000;0.02000;10.00000;3.00000;0.00000;0.00000;0.00000;0.00000;0.00000;1.08041;0.12628;84.86623;-21.00892;25.00000;25.00000;26.85486;
4/29/2017 10:12:17 AM;53;EIS;49:20:17.018;00:09:05.887;6;1;Pan_5pulse_EISSOC;3.21053;0.00000;-2.75501;;0.00100;6000.00000;0.08001;2.00000;-2.00000;20.00000;10.00000;40.00000;16.00000;3.20968;85.04191;-30.06464;0.07999;0.00000;0.02000;10.00000;3.00000;0.00000;0.00000;0.00000;0.00000;0.00000;1.06300;0.11785;90.19983;-19.46989;25.00000;25.00000;26.85486;
4/29/2017 10:13:09 AM;53;EIS;49:21:09.037;00:09:57.906;6;1;Pan_5pulse_EISSOC;3.21053;0.00000;-2.75501;;0.00100;6000.00000;0.06000;2.00000;-2.00000;20.00000;10.00000;41.00000;16.00000;3.21227;90.58600;-29.82378;0.05994;0.00000;0.02000;10.00000;3.00000;0.00000;0.00000;0.00000;0.00000;0.00000;1.05746;0.11088;95.36918;-18.22318;25.00000;25.00000;26.65312;
4/29/2017 10:14:17 AM;53;EIS;49:22:17.229;00:11:06.098;6;1;Pan_5pulse_EISSOC;3.21053;0.00000;-2.75501;;0.00100;6000.00000;0.04499;2.00000;-2.00000;20.00000;10.00000;42.00000;16.00000;3.21071;95.45287;-29.91566;0.04507;0.00000;0.02000;10.00000;3.00000;0.00000;0.00000;0.00000;0.00000;0.00000;1.04861;0.10483;100.03099;-17.40139;25.00000;25.00000;26.86607;
4/29/2017 10:15:48 AM;53;EIS;49:23:48.047;00:12:36.916;6;1;Pan_5pulse_EISSOC;3.21117;0.00000;-2.75501;;0.00100;6000.00000;0.03374;2.00000;-2.00000;20.00000;10.00000;43.00000;16.00000;3.21247;100.37180;-30.46396;0.03377;0.00000;0.02000;10.00000;3.00000;0.00000;0.00000;0.00000;0.00000;0.00000;1.04881;0.09999;104.89305;-16.88363;25.00000;25.00000;26.85486;
4/29/2017 10:17:49 AM;53;EIS;49:25:48.930;00:14:37.799;6;1;Pan_5pulse_EISSOC;3.21117;0.00000;-2.75501;;0.00100;6000.00000;0.02530;2.00000;-2.00000;20.00000;10.00000;44.00000;16.00000;3.21138;104.69993;-31.74969;0.02531;0.00000;0.02000;10.00000;3.00000;0.00000;0.00000;0.00000;0.00000;0.00000;1.04357;0.09538;109.40804;-16.86964;25.00000;25.00000;26.86607;
4/29/2017 10:20:29 AM;53;EIS;49:28:28.985;00:17:17.854;6;1;Pan_5pulse_EISSOC;3.21117;0.00000;-2.75501;;0.00100;6000.00000;0.01897;2.00000;-2.00000;20.00000;10.00000;45.00000;16.00000;3.21203;109.25274;-33.85766;0.01896;0.00000;0.02000;10.00000;3.00000;0.00000;0.00000;0.00000;0.00000;0.00000;1.04472;0.09134;114.37876;-17.21832;25.00000;25.00000;26.85486;
4/29/2017 10:24:03 AM;53;EIS;49:32:02.570;00:20:51.439;6;1;Pan_5pulse_EISSOC;3.21182;0.00000;-2.75501;;0.00100;6000.00000;0.01423;2.00000;-2.00000;20.00000;10.00000;46.00000;16.00000;3.21231;114.24766;-36.91426;0.01422;0.00000;0.02000;10.00000;3.00000;0.00000;0.00000;0.00000;0.00000;0.00000;1.04994;0.08745;120.06328;-17.90602;25.00000;25.00000;26.81003;
4/29/2017 10:28:46 AM;53;EIS;49:36:46.037;00:25:34.906;6;1;Pan_5pulse_EISSOC;3.21246;0.00000;-2.75501;;0.00100;6000.00000;0.01067;2.00000;-2.00000;20.00000;10.00000;47.00000;16.00000;3.21309;119.25199;-41.01390;0.01065;0.00000;0.02000;10.00000;3.00000;0.00000;0.00000;0.00000;0.00000;0.00000;1.05015;0.08327;126.10780;-18.97944;25.00000;25.00000;26.64191;
4/29/2017 10:35:03 AM;53;EIS;49:43:03.044;00:31:51.913;6;1;Pan_5pulse_EISSOC;3.21310;0.00000;-2.75501;;0.00100;6000.00000;0.00800;2.00000;-2.00000;20.00000;10.00000;48.00000;16.00000;3.21448;125.25022;-46.07214;0.00800;0.00000;0.02000;10.00000;3.00000;0.00000;0.00000;0.00000;0.00000;0.00000;1.05854;0.07932;133.45509;-20.19558;25.00000;25.00000;26.85486;
4/29/2017 10:43:26 AM;53;EIS;49:51:25.321;00:40:14.190;6;1;Pan_5pulse_EISSOC;3.21375;0.00000;-2.75501;;0.00100;6000.00000;0.00600;2.00000;-2.00000;20.00000;10.00000;49.00000;16.00000;3.21508;131.48725;-52.17588;0.00600;0.00000;0.02000;10.00000;3.00000;0.00000;0.00000;0.00000;0.00000;0.00000;1.05934;0.07489;141.46102;-21.64383;25.00000;25.00000;26.64191;
4/29/2017 10:54:36 AM;53;EIS;50:02:35.343;00:51:24.212;6;1;Pan_5pulse_EISSOC;3.21503;0.00000;-2.75501;;0.00100;6000.00000;0.00450;2.00000;-2.00000;20.00000;10.00000;50.00000;16.00000;3.21610;138.23356;-59.70201;0.00449;0.00000;0.02000;10.00000;3.00000;0.00000;0.00000;0.00000;0.00000;0.00000;1.06485;0.07072;150.57505;-23.35915;25.00000;25.00000;26.85486;
4/29/2017 11:09:27 AM;53;EIS;50:17:27.026;01:06:15.895;6;1;Pan_5pulse_EISSOC;3.21568;0.00000;-2.75501;;0.00100;6000.00000;0.00337;2.00000;-2.00000;20.00000;10.00000;51.00000;16.00000;3.21765;145.36533;-68.96203;0.00338;0.00000;0.02000;10.00000;3.00000;0.00000;0.00000;0.00000;0.00000;0.00000;1.06881;0.06643;160.89388;-25.37989;25.00000;25.00000;26.64191;
4/29/2017 11:29:14 AM;53;EIS;50:37:13.829;01:26:02.698;6;1;Pan_5pulse_EISSOC;3.21761;0.00000;-2.75501;;0.00100;6000.00000;0.00253;2.00000;-2.00000;20.00000;10.00000;52.00000;16.00000;3.21886;152.42149;-80.57070;0.00253;0.00000;0.02000;10.00000;3.00000;0.00000;0.00000;0.00000;0.00000;0.00000;1.07089;0.06211;172.40634;-27.86114;25.00000;25.00000;26.65312;
4/29/2017 11:55:38 AM;53;EIS;51:03:38.084;01:52:26.953;6;1;Pan_5pulse_EISSOC;3.21889;0.00000;-2.75501;;0.00100;6000.00000;0.00190;2.00000;-2.00000;20.00000;10.00000;53.00000;16.00000;3.22050;160.22828;-95.74882;0.00190;0.00000;0.02000;10.00000;3.00000;0.00000;0.00000;0.00000;0.00000;0.00000;1.08275;0.05801;186.65728;-30.86159;25.00000;25.00000;26.66432;
4/29/2017 12:30:48 PM;53;EIS;51:38:47.668;02:27:36.537;6;1;Pan_5pulse_EISSOC;3.22082;0.00000;-2.75501;;0.00100;6000.00000;0.00142;2.00000;-2.00000;20.00000;10.00000;54.00000;16.00000;3.22232;170.19930;-115.69484;0.00142;0.00000;0.02000;10.00000;3.00000;0.00000;0.00000;0.00000;0.00000;0.00000;1.10249;0.05357;205.79869;-34.20634;25.00000;25.00000;26.64191;
